Repository: jsjong98/Catalyst-AI

Catalyst-AI
Sungkyunkwan University, School of Chemical Engineering
IPSE (Laboratory of Intelligence Process System Engieering)
Jonghwan Oh (1), Janggeun Lee (2), Dongin Jung (2), Jiyong Kim (*)

Don't Copy this code.

File: Database/Na_Cat_preprocess.csv (part 1 of 3)
Promotor,Preparation,"Temperature, K",p(CH4)/p(O2),"p total, bar","Contact time, s","X(O2), %","X(CH4), %","S(COx), %","S(C2=), %","S(C2-), %","S(C2), %","Y(C2), %",Na_C_mol%,Mg_C_mol%,Ca_C_mol%,Mn_C_mol%,La_C_mol%,Ba_C_mol%,Zr_C_mol%,W_C_mol%,Ti_C_mol%,Ce_C_mol%,S_A_mol%,P_A_mol%,Cl_A_mol%,Si_S_mol%,C_S_mol%,Mg_S_mol%,Ti_S_mol%
0,1,1017,8.0,1.0,0.19,39.0,3.0,0.0,23.0,19.0,42.0,1.3,7.0,33.0,0.0,0.0,0.0,0.0,0.0,0.0,0.0,0.0,60.0,0.0,0.0,0.0,0.0,0.0,0.0
0,1,1021,8.0,1.0,0.16,98.0,16.0,0.0,24.0,39.0,63.0,10.1,5.5,0.0,94.5,0.0,0.0,0.0,0.0,0.0,0.0,0.0,0.0,0.0,0.0,0.0,0.0,0.0,0.0
0,1,1023,8.1,1.0,38.4,97.0,15.0,0.0,25.0,44.0,69.0,10.4,7.0,0.0,93.0,0.0,0.0,0.0,0.0,0.0,0.0,0.0,0.0,0.0,0.0,0.0,0.0,0.0,0.0
0,1,1018,8.1,1.0,0.25,92.0,16.0,0.0,26.0,45.0,71.0,11.4,3.6,0.0,94.6,0.0,0.0,0.0,0.0,0.0,0.0,0.0,1.8,0.0,0.0,0.0,0.0,0.0,0.0
0,1,1026,8.0,1.0,0.47,95.0,10.0,0.0,16.0,36.0,52.0,5.2,7.0,0.0,93.0,0.0,0.0,0.0,0.0,0.0,0.0,0.0,0.0,0.0,0.0,0.0,0.0,0.0,0.0
0,1,1123,2.0,1.0,6.0,0.0,14.2,0.0,0.0,0.0,81.8,11.6,3.8,92.4,0.0,3.8,0.0,0.0,0.0,0.0,0.0,0.0,0.0,0.0,0.0,0.0,0.0,0.0,0.0
0,1,1123,2.0,1.0,6.0,0.0,20.5,0.0,0.0,0.0,65.6,13.4,3.8,85.4,0.0,3.8,0.0,0.0,0.0,0.0,0.0,0.0,0.0,0.0,0.0,7.0,0.0,0.0,0.0
0,1,1073,6.0,1.0,0.1,100.0,20.0,0.0,31.4,33.2,64.6,12.9,10.0,0.0,0.0,0.0,90.0,0.0,0.0,0.0,0.0,0.0,0.0,0.0,0.0,0.0,0.0,0.0,0.0
0,1,1073,6.0,1.0,0.1,100.0,19.4,0.0,27.5,31.6,59.1,11.5,10.0,90.0,0.0,0.0,0.0,0.0,0.0,0.0,0.0,0.0,0.0,0.0,0.0,0.0,0.0,0.0,0.0
0,0,1073,1.9,1.0,2.4,0.0,39.0,0.0,0.0,0.0,57.0,22.2,14.9,85.1,0.0,0.0,0.0,0.0,0.0,0.0,0.0,0.0,0.0,0.0,0.0,0.0,0.0,0.0,0.0
0,0,980,4.7,1.0,7.2,0.0,15.0,0.0,36.0,37.0,73.0,10.9,50.0,0.0,50.0,0.0,0.0,0.0,0.0,0.0,0.0,0.0,0.0,0.0,0.0,0.0,0.0,0.0,0.0
0,0,1073,1.9,1.0,2.4,0.0,36.0,0.0,0.0,0.0,42.0,15.1,2.0,0.0,0.0,0.0,0.0,98.0,0.0,0.0,0.0,0.0,0.0,0.0,0.0,0.0,0.0,0.0,0.0
0,1,1013,9.0,1.0,0.36,97.0,17.0,0.0,0.0,0.0,78.0,13.3,2.6,0.0,97.4,0.0,0.0,0.0,0.0,0.0,0.0,0.0,0.0,0.0,0.0,0.0,0.0,0.0,0.0
0,1,1013,9.0,1.0,0.36,95.0,16.0,0.0,0.0,0.0,76.0,12.2,6.0,0.0,94.0,0.0,0.0,0.0,0.0,0.0,0.0,0.0,0.0,0.0,0.0,0.0,0.0,0.0,0.0
0,1,1013,9.0,1.0,0.72,96.0,14.0,0.0,0.0,0.0,76.0,10.6,17.4,0.0,82.6,0.0,0.0,0.0,0.0,0.0,0.0,0.0,0.0,0.0,0.0,0.0,0.0,0.0,0.0
0,1,1013,9.0,1.0,0.24,95.0,14.0,0.0,0.0,0.0,73.0,10.2,2.8,0.0,95.8,0.0,0.0,0.0,0.0,0.0,0.0,0.0,1.4,0.0,0.0,0.0,0.0,0.0,0.0
0,1,1013,9.0,1.0,0.19,92.0,16.0,0.0,0.0,0.0,78.0,12.5,7.0,0.0,89.5,0.0,0.0,0.0,0.0,0.0,0.0,0.0,3.5,0.0,0.0,0.0,0.0,0.0,0.0
0,1,1013,9.0,1.0,0.2,82.0,15.0,0.0,0.0,0.0,78.0,11.7,10.4,0.0,84.4,0.0,0.0,0.0,0.0,0.0,0.0,0.0,5.2,0.0,0.0,0.0,0.0,0.0,0.0
0,1,1013,2.4,1.0,0.3,84.0,30.0,0.0,0.0,0.0,56.0,16.8,5.6,0.0,94.4,0.0,0.0,0.0,0.0,0.0,0.0,0.0,0.0,0.0,0.0,0.0,0.0,0.0,0.0
0,1,1013,9.0,1.0,0.14,80.0,16.0,0.0,0.0,0.0,78.0,12.5,1.3,0.0,98.7,0.0,0.0,0.0,0.0,0.0,0.0,0.0,0.0,0.0,0.0,0.0,0.0,0.0,0.0
0,1,1013,8.3,1.0,0.2,75.0,13.0,0.0,0.0,0.0,74.0,9.6,5.6,0.0,94.4,0.0,0.0,0.0,0.0,0.0,0.0,0.0,0.0,0.0,0.0,0.0,0.0,0.0,0.0
0,0,1023,10.0,1.0,0.16,12.4,1.2,0.0,6.0,44.0,50.0,0.6,100.0,0.0,0.0,0.0,0.0,0.0,0.0,0.0,0.0,0.0,0.0,0.0,0.0,0.0,0.0,0.0,0.0
0,0,1023,9.6,1.0,0.16,100.0,10.8,0.0,18.3,47.9,66.2,7.1,5.3,0.0,94.7,0.0,0.0,0.0,0.0,0.0,0.0,0.0,0.0,0.0,0.0,0.0,0.0,0.0,0.0
0,0,982,4.4,1.0,8.7,0.0,16.0,25.0,35.0,35.0,70.0,11.2,7.3,0.0,92.7,0.0,0.0,0.0,0.0,0.0,0.0,0.0,0.0,0.0,0.0,0.0,0.0,0.0,0.0
0,0,976,4.7,1.0,7.2,0.0,43.0,20.0,31.0,43.0,74.0,31.8,18.2,0.0,0.0,0.0,81.8,0.0,0.0,0.0,0.0,0.0,0.0,0.0,0.0,0.0,0.0,0.0,0.0
0,1,1023,2.0,1.0,0.24,99.4,46.8,0.0,55.0,4.0,59.0,27.6,16.7,0.0,0.0,66.6,0.0,0.0,0.0,0.0,0.0,0.0,0.0,0.0,16.7,0.0,0.0,0.0,0.0
0,1,1098,4.8,1.0,1.0,93.0,28.0,0.0,54.0,13.0,67.0,18.8,25.0,63.0,0.0,12.0,0.0,0.0,0.0,0.0,0.0,0.0,0.0,0.0,0.0,0.0,0.0,0.0,0.0
0,0,1023,20.0,1.0,0.38,0.0,13.0,0.0,0.0,0.0,75.8,9.9,10.0,0.0,0.0,80.0,0.0,0.0,0.0,0.0,0.0,0.0,0.0,0.0,10.0,0.0,0.0,0.0,0.0
0,0,1198,5.0,1.0,0.38,0.0,22.0,0.0,0.0,0.0,70.0,15.4,3.8,92.4,0.0,3.8,0.0,0.0,0.0,0.0,0.0,0.0,0.0,0.0,0.0,0.0,0.0,0.0,0.0
0,0,1093,5.0,1.0,0.87,80.0,21.0,0.0,0.0,0.0,63.4,13.3,5.0,0.0,0.0,50.0,45.0,0.0,0.0,0.0,0.0,0.0,0.0,0.0,0.0,0.0,0.0,0.0,0.0
0,0,1093,5.0,1.0,2.2,0.0,21.0,0.0,0.0,0.0,64.0,13.4,5.0,0.0,0.0,50.0,45.0,0.0,0.0,0.0,0.0,0.0,0.0,0.0,0.0,0.0,0.0,0.0,0.0
0,0,948,14.6,1.0,1.2,0.0,8.0,0.0,0.0,0.0,80.0,6.4,30.3,0.0,69.7,0.0,0.0,0.0,0.0,0.0,0.0,0.0,0.0,0.0,0.0,0.0,0.0,0.0,0.0
0,1,1013,9.3,1.0,0.36,95.0,16.0,0.0,0.0,0.0,76.0,12.2,5.8,0.0,94.2,0.0,0.0,0.0,0.0,0.0,0.0,0.0,0.0,0.0,0.0,0.0,0.0,0.0,0.0
1,0,1123,5.0,1.0,1.5,0.0,29.0,0.0,0.0,0.0,69.0,20.0,14.3,57.1,0.0,28.6,0.0,0.0,0.0,0.0,0.0,0.0,0.0,0.0,0.0,0.0,0.0,0.0,0.0
0,0,1073,6.0,1.0,0.19,100.0,33.0,30.0,31.0,33.0,64.0,21.1,6.7,0.0,0.0,0.0,93.3,0.0,0.0,0.0,0.0,0.0,0.0,0.0,0.0,0.0,0.0,0.0,0.0
0,1,1073,2.0,1.0,3.0,99.0,37.5,0.0,24.0,12.1,36.1,13.5,20.0,0.0,0.0,60.0,0.0,0.0,0.0,0.0,0.0,0.0,0.0,0.0,20.0,0.0,0.0,0.0,0.0
0,1,1073,2.0,1.0,3.0,99.0,46.2,0.0,35.8,8.6,44.4,20.5,10.0,0.0,0.0,30.0,0.0,0.0,0.0,0.0,0.0,0.0,0.0,0.0,10.0,25.0,25.0,0.0,0.0
0,1,1073,2.0,1.0,3.0,99.0,44.8,0.0,45.4,6.7,52.1,23.3,10.0,0.0,0.0,30.0,0.0,0.0,0.0,0.0,0.0,0.0,0.0,0.0,10.0,50.0,0.0,0.0,0.0
0,1,1023,20.3,1.0,0.1,0.0,5.5,0.0,0.0,0.0,87.8,4.8,3.7,0.0,0.0,92.7,0.0,0.0,0.0,0.0,0.0,0.0,0.0,0.0,3.6,0.0,0.0,0.0,0.0
0,0,1023,3.1,1.0,0.12,0.0,18.2,0.0,0.0,0.0,59.0,10.7,4.3,0.0,0.0,0.0,0.0,0.0,95.7,0.0,0.0,0.0,0.0,0.0,0.0,0.0,0.0,0.0,0.0
0,1,1118,2.0,1.0,0.4,44.5,19.8,53.0,30.0,17.0,47.4,9.4,5.0,0.0,0.0,50.0,45.0,0.0,0.0,0.0,0.0,0.0,0.0,0.0,0.0,0.0,0.0,0.0,0.0
0,0,1013,9.0,1.0,0.15,90.0,14.0,0.0,43.0,24.0,67.0,9.4,5.9,0.0,94.1,0.0,0.0,0.0,0.0,0.0,0.0,0.0,0.0,0.0,0.0,0.0,0.0,0.0,0.0
0,0,1013,9.0,1.0,0.19,92.0,16.0,0.0,45.0,26.0,71.0,11.4,6.7,0.0,90.0,0.0,0.0,0.0,0.0,0.0,0.0,0.0,3.3,0.0,0.0,0.0,0.0,0.0,0.0
1,0,1023,3.0,1.0,0.65,100.0,35.0,0.0,56.0,9.0,65.0,22.8,9.1,0.0,0.0,0.0,0.0,0.0,0.0,0.0,90.9,0.0,0.0,0.0,0.0,0.0,0.0,0.0,0.0
1,0,1023,3.0,1.0,0.65,100.0,43.0,0.0,52.0,9.0,61.0,26.2,9.9,0.0,0.0,1.0,0.0,0.0,0.0,0.0,89.1,0.0,0.0,0.0,0.0,0.0,0.0,0.0,0.0
1,0,1072,2.0,1.0,3.0,100.0,37.0,0.0,24.0,12.0,36.0,13.3,33.3,0.0,0.0,66.7,0.0,0.0,0.0,0.0,0.0,0.0,0.0,0.0,0.0,0.0,0.0,0.0,0.0
0,1,1023,1.9,1.0,0.8,0.0,35.0,0.0,0.0,0.0,28.0,9.8,28.6,0.0,0.0,0.0,28.6,0.0,0.0,0.0,42.8,0.0,0.0,0.0,0.0,0.0,0.0,0.0,0.0
0,1,1073,2.0,1.0,2.17,90.0,39.4,0.0,0.0,0.0,56.8,22.4,15.0,85.0,0.0,0.0,0.0,0.0,0.0,0.0,0.0,0.0,0.0,0.0,0.0,0.0,0.0,0.0,0.0
0,1,1073,6.0,1.0,0.1,100.0,20.0,31.0,0.0,0.0,69.2,13.8,0.5,0.0,0.0,0.0,99.5,0.0,0.0,0.0,0.0,0.0,0.0,0.0,0.0,0.0,0.0,0.0,0.0
0,0,993,4.0,1.0,0.01,0.0,21.0,0.0,33.0,28.0,61.0,12.8,25.0,0.0,0.0,0.0,25.0,0.0,50.0,0.0,0.0,0.0,0.0,0.0,0.0,0.0,0.0,0.0,0.0
0,0,1101,2.0,1.0,0.31,0.0,40.0,55.0,10.0,33.0,43.0,17.2,16.7,0.0,83.3,0.0,0.0,0.0,0.0,0.0,0.0,0.0,0.0,0.0,0.0,0.0,0.0,0.0,0.0
0,1,1023,7.0,1.0,4.2,0.0,16.0,0.0,0.0,0.0,43.5,7.0,30.7,0.0,0.0,0.0,0.0,0.0,69.3,0.0,0.0,0.0,0.0,0.0,0.0,0.0,0.0,0.0,0.0
0,0,953,2.0,1.0,0.12,0.0,34.2,0.0,0.0,0.0,51.1,17.5,33.3,33.4,0.0,0.0,33.3,0.0,0.0,0.0,0.0,0.0,0.0,0.0,0.0,0.0,0.0,0.0,0.0
0,1,1023,2.0,1.0,3.0,46.5,19.3,0.0,0.0,0.0,40.8,7.9,5.0,0.0,0.0,18.0,0.0,0.0,0.0,0.0,0.0,0.0,0.0,0.0,5.0,72.0,0.0,0.0,0.0
1,1,1023,2.0,1.0,3.0,100.0,48.2,0.0,0.0,0.0,50.4,24.3,5.0,0.0,0.0,18.0,0.0,0.0,0.0,0.0,0.0,0.0,0.0,0.0,5.0,72.0,0.0,0.0,0.0
0,1,1023,4.0,1.0,0.48,58.8,13.8,23.0,59.0,18.0,77.0,10.6,16.7,0.0,0.0,0.0,0.0,0.0,66.6,0.0,0.0,0.0,0.0,0.0,16.7,0.0,0.0,0.0,0.0
0,1,1073,4.8,1.0,0.6,94.7,33.2,47.2,37.7,15.1,52.8,17.5,2.1,0.0,0.0,0.0,0.0,0.0,0.0,1.0,0.0,0.0,0.0,0.0,0.0,96.9,0.0,0.0,0.0
0,1,1023,4.0,1.0,0.48,45.0,8.7,0.0,41.0,19.0,60.0,5.2,20.0,0.0,0.0,0.0,0.0,0.0,60.0,0.0,0.0,0.0,0.0,0.0,20.0,0.0,0.0,0.0,0.0
0,0,1023,4.0,1.0,0.48,30.0,2.9,0.0,13.0,11.0,24.0,0.7,50.0,0.0,0.0,0.0,0.0,0.0,0.0,0.0,0.0,0.0,0.0,0.0,50.0,0.0,0.0,0.0,0.0
0,1,1023,4.0,1.0,0.48,48.8,8.8,0.0,41.0,14.0,55.0,4.8,20.0,0.0,0.0,0.0,0.0,0.0,60.0,0.0,0.0,0.0,0.0,0.0,20.0,0.0,0.0,0.0,0.0
0,1,1023,4.0,1.0,0.48,58.8,13.8,0.0,59.0,18.0,77.0,10.6,20.0,0.0,0.0,0.0,0.0,0.0,60.0,0.0,0.0,0.0,0.0,0.0,20.0,0.0,0.0,0.0,0.0
0,1,1023,4.0,1.0,0.48,49.0,7.8,0.0,35.0,15.0,50.0,3.9,20.0,0.0,0.0,0.0,0.0,0.0,60.0,0.0,0.0,0.0,0.0,0.0,20.0,0.0,0.0,0.0,0.0
0,1,1023,4.0,1.0,0.24,61.0,6.7,0.0,28.0,14.0,42.0,2.8,1.0,98.0,0.0,0.0,0.0,0.0,0.0,0.0,0.0,0.0,0.0,0.0,1.0,0.0,0.0,0.0,0.0
0,1,1023,4.0,1.0,0.24,64.0,9.8,0.0,30.0,15.0,45.0,4.4,5.0,90.0,0.0,0.0,0.0,0.0,0.0,0.0,0.0,0.0,0.0,0.0,5.0,0.0,0.0,0.0,0.0
0,1,1023,4.0,1.0,0.24,65.0,12.0,0.0,34.0,15.0,49.0,5.9,10.0,80.0,0.0,0.0,0.0,0.0,0.0,0.0,0.0,0.0,0.0,0.0,10.0,0.0,0.0,0.0,0.0
0,1,1023,4.0,1.0,0.24,67.0,13.4,0.0,34.0,16.0,50.0,6.7,20.0,60.0,0.0,0.0,0.0,0.0,0.0,0.0,0.0,0.0,0.0,0.0,20.0,0.0,0.0,0.0,0.0
0,1,1023,4.0,1.0,0.24,65.0,12.0,51.0,34.0,15.0,49.0,5.9,5.0,90.0,0.0,0.0,0.0,0.0,0.0,0.0,0.0,0.0,0.0,0.0,5.0,0.0,0.0,0.0,0.0
0,1,1123,19.0,1.0,0.05,100.0,10.0,0.0,0.0,0.0,86.0,8.6,1.6,78.4,0.0,0.0,0.0,20.0,0.0,0.0,0.0,0.0,0.0,0.0,0.0,0.0,0.0,0.0,0.0
0,1,1023,9.0,1.0,0.6,0.0,8.0,0.0,6.0,14.0,20.0,1.6,50.0,0.0,0.0,0.0,50.0,0.0,0.0,0.0,0.0,0.0,0.0,0.0,0.0,0.0,0.0,0.0,0.0
0,1,1023,3.0,1.0,0.25,0.0,24.8,0.0,0.0,0.0,21.0,5.2,33.3,33.4,0.0,33.3,0.0,0.0,0.0,0.0,0.0,0.0,0.0,0.0,0.0,0.0,0.0,0.0,0.0
0,1,1023,3.0,1.0,0.25,0.0,23.7,0.0,0.0,0.0,19.0,4.5,33.3,33.4,0.0,33.3,0.0,0.0,0.0,0.0,0.0,0.0,0.0,0.0,0.0,0.0,0.0,0.0,0.0
0,1,1013,9.6,1.0,0.96,93.0,15.0,0.0,36.0,30.0,66.0,9.9,11.9,0.0,88.1,0.0,0.0,0.0,0.0,0.0,0.0,0.0,0.0,0.0,0.0,0.0,0.0,0.0,0.0
0,1,1063,9.0,1.0,0.6,95.0,18.0,0.0,0.0,0.0,80.0,14.4,7.5,0.0,92.5,0.0,0.0,0.0,0.0,0.0,0.0,0.0,0.0,0.0,0.0,0.0,0.0,0.0,0.0
0,1,1073,3.1,1.0,0.15,0.0,23.4,0.0,0.0,0.0,70.2,16.4,9.1,0.0,0.0,0.0,0.0,0.0,0.0,4.5,0.0,0.0,0.0,0.0,0.0,86.4,0.0,0.0,0.0
0,1,1053,4.8,1.0,1.0,19.5,4.1,25.7,16.7,57.6,74.3,3.0,15.8,0.0,0.0,0.0,0.0,0.0,0.0,7.9,0.0,0.0,0.0,0.0,0.0,76.3,0.0,0.0,0.0
0,1,1023,2.0,1.0,1.2,0.0,26.0,36.1,36.4,24.0,60.4,15.7,37.5,0.0,0.0,0.0,0.0,0.0,62.5,0.0,0.0,0.0,0.0,0.0,0.0,0.0,0.0,0.0,0.0
0,1,1023,2.0,1.0,1.2,0.0,33.5,59.2,22.4,17.2,39.6,13.3,27.3,0.0,0.0,0.0,0.0,0.0,45.4,0.0,0.0,0.0,0.0,0.0,27.3,0.0,0.0,0.0,0.0
0,1,1023,2.9,1.0,0.54,0.0,31.3,34.4,38.9,22.3,61.2,19.2,8.8,0.0,0.0,0.0,50.0,41.2,0.0,0.0,0.0,0.0,0.0,0.0,0.0,0.0,0.0,0.0,0.0
1,1,1073,2.0,1.0,1.2,0.0,40.0,0.0,0.0,0.0,60.0,24.0,2.7,0.0,0.0,0.0,0.0,0.0,10.8,0.0,0.0,0.0,0.0,0.0,0.0,86.5,0.0,0.0,0.0
0,1,1023,4.0,1.0,0.35,0.0,26.6,0.0,0.0,0.0,58.7,15.6,9.1,90.9,0.0,0.0,0.0,0.0,0.0,0.0,0.0,0.0,0.0,0.0,0.0,0.0,0.0,0.0,0.0
0,1,1173,4.0,1.0,0.2,0.0,21.5,0.0,42.8,17.5,60.3,13.0,20.0,80.0,0.0,0.0,0.0,0.0,0.0,0.0,0.0,0.0,0.0,0.0,0.0,0.0,0.0,0.0,0.0
0,1,1123,4.6,1.0,1.33,0.0,44.0,0.0,0.0,0.0,52.0,22.9,2.1,0.0,0.0,0.0,0.0,0.0,0.0,1.0,0.0,0.0,0.0,0.0,0.0,96.9,0.0,0.0,0.0
0,1,1173,2.4,1.0,1.5,93.0,21.5,0.0,36.8,21.5,58.3,12.5,3.0,97.0,0.0,0.0,0.0,0.0,0.0,0.0,0.0,0.0,0.0,0.0,0.0,0.0,0.0,0.0,0.0
0,1,1173,2.4,1.0,1.5,54.0,13.4,0.0,30.1,11.0,41.1,5.5,2.0,0.0,0.0,0.0,0.0,0.0,0.0,0.0,0.0,0.0,0.0,0.0,0.0,98.0,0.0,0.0,0.0
0,1,1123,4.5,1.0,1.8,0.0,44.0,0.0,0.0,42.0,52.0,22.9,1.2,0.0,0.0,0.0,0.0,0.0,0.0,0.6,0.0,0.0,0.0,0.0,0.0,98.2,0.0,0.0,0.0
0,1,973,5.0,1.0,0.21,14.4,4.2,0.0,0.0,0.0,73.5,3.1,21.9,0.0,78.1,0.0,0.0,0.0,0.0,0.0,0.0,0.0,0.0,0.0,0.0,0.0,0.0,0.0,0.0
0,1,1050,7.5,1.0,0.22,0.0,11.0,0.0,17.0,0.0,63.0,6.9,9.1,0.0,0.0,0.0,0.0,0.0,0.0,4.5,0.0,0.0,0.0,0.0,0.0,86.4,0.0,0.0,0.0
0,1,1073,3.0,1.0,0.1,0.0,8.8,45.5,21.8,32.7,54.5,4.8,2.1,0.0,0.0,0.0,0.0,0.0,0.0,1.0,0.0,0.0,0.0,0.0,0.0,96.9,0.0,0.0,0.0
0,1,1073,3.0,1.0,0.1,0.0,2.4,42.5,9.6,47.9,57.5,1.4,2.1,0.0,0.0,2.2,0.0,0.0,0.0,0.0,0.0,0.0,0.0,0.0,0.0,95.7,0.0,0.0,0.0
0,1,1073,3.0,1.0,0.1,0.0,30.2,36.7,39.6,23.8,63.4,19.1,2.1,0.0,0.0,1.1,0.0,0.0,0.0,1.0,0.0,0.0,0.0,0.0,0.0,95.8,0.0,0.0,0.0
0,1,1048,7.3,1.0,0.22,0.0,7.0,0.0,0.0,0.0,40.0,2.8,9.1,0.0,0.0,0.0,0.0,0.0,0.0,4.5,0.0,0.0,0.0,0.0,0.0,86.4,0.0,0.0,0.0
0,1,1023,8.1,1.0,0.04,0.0,15.1,0.0,0.0,0.0,71.8,10.8,8.9,0.0,0.0,3.5,0.0,0.0,0.0,4.5,0.0,0.0,0.0,0.0,0.0,83.1,0.0,0.0,0.0
0,1,1073,3.2,1.0,0.14,0.0,29.5,33.6,42.6,23.8,66.4,19.6,8.9,0.0,0.0,3.5,0.0,0.0,0.0,4.5,0.0,0.0,0.0,0.0,0.0,83.1,0.0,0.0,0.0
0,1,1073,2.5,1.0,0.11,0.0,35.5,46.0,41.0,0.0,54.0,19.2,8.9,0.0,0.0,3.5,0.0,0.0,0.0,4.5,0.0,0.0,0.0,0.0,0.0,83.1,0.0,0.0,0.0
0,1,1073,2.5,1.0,0.11,0.0,35.7,43.6,41.1,0.0,56.4,20.1,8.9,0.0,0.0,3.5,0.0,0.0,0.0,0.0,0.0,0.0,4.5,0.0,0.0,83.1,0.0,0.0,0.0
0,1,1073,2.5,1.0,0.11,0.0,31.0,49.5,38.6,0.0,50.5,15.7,10.0,0.0,0.0,3.5,0.0,0.0,0.0,0.0,0.0,0.0,0.0,4.5,0.0,82.0,0.0,0.0,0.0
0,1,1073,2.5,1.0,0.11,0.0,33.5,47.5,36.9,0.0,52.5,17.6,8.9,0.0,0.0,3.5,0.0,0.0,0.0,0.0,0.0,0.0,0.0,4.5,0.0,83.1,0.0,0.0,0.0
0,1,1073,2.5,1.0,0.11,0.0,9.4,55.1,21.7,0.0,44.9,4.2,8.9,0.0,0.0,3.5,0.0,0.0,0.0,0.0,0.0,0.0,0.0,0.0,0.0,87.6,0.0,0.0,0.0
0,1,1073,2.5,1.0,0.11,0.0,15.2,37.6,33.0,0.0,62.4,9.5,11.3,0.0,0.0,0.0,0.0,0.0,0.0,5.6,0.0,0.0,0.0,0.0,0.0,83.1,0.0,0.0,0.0
0,1,1073,2.5,1.0,0.11,0.0,4.0,55.6,6.3,0.0,44.4,1.8,11.3,0.0,0.0,0.0,0.0,0.0,0.0,0.0,0.0,0.0,5.6,0.0,0.0,83.1,0.0,0.0,0.0
0,1,1073,2.5,1.0,0.11,0.0,5.0,60.5,6.5,0.0,39.5,2.0,12.7,0.0,0.0,0.0,0.0,0.0,0.0,0.0,0.0,0.0,0.0,4.2,0.0,83.1,0.0,0.0,0.0
0,1,1073,2.5,1.0,0.11,0.0,5.1,65.7,13.3,0.0,34.3,1.7,11.3,0.0,0.0,0.0,0.0,0.0,0.0,0.0,0.0,0.0,0.0,5.6,0.0,83.1,0.0,0.0,0.0
0,1,1093,4.0,1.0,0.12,96.3,30.3,0.0,42.0,0.0,68.4,20.7,8.9,0.0,0.0,3.5,0.0,0.0,0.0,4.5,0.0,0.0,0.0,0.0,0.0,83.1,0.0,0.0,0.0
0,1,973,2.0,1.0,0.22,100.0,41.0,0.0,0.0,0.0,42.8,17.5,8.9,0.0,0.0,3.5,0.0,0.0,0.0,4.5,0.0,0.0,0.0,0.0,0.0,83.1,0.0,0.0,0.0
0,1,1093,4.0,1.0,0.12,65.6,22.4,0.0,36.3,0.0,69.4,15.5,8.9,0.0,0.0,3.5,0.0,0.0,0.0,4.5,0.0,0.0,0.0,0.0,0.0,83.1,0.0,0.0,0.0
0,1,1023,3.0,1.0,0.75,0.0,43.8,0.0,0.0,0.0,53.6,23.5,13.8,0.0,0.0,1.5,0.0,0.0,2.2,0.7,0.0,0.0,3.6,0.7,0.0,77.5,0.0,0.0,0.0
0,1,1023,3.0,1.0,0.75,0.0,38.0,0.0,0.0,0.0,47.4,18.0,13.8,0.0,0.0,1.5,0.0,0.0,2.2,0.7,0.0,0.0,3.6,0.0,0.0,78.2,0.0,0.0,0.0
0,1,1023,3.0,1.0,0.75,0.0,34.0,0.0,0.0,0.0,47.1,16.0,13.8,0.0,0.0,1.5,0.0,0.0,2.2,0.7,0.0,0.0,0.0,0.7,0.0,81.1,0.0,0.0,0.0
0,1,1023,3.0,1.0,0.75,0.0,15.0,0.0,0.0,0.0,66.7,10.0,13.8,0.0,0.0,1.5,0.0,0.0,2.2,0.7,0.0,0.0,0.0,0.0,0.0,81.8,0.0,0.0,0.0
0,1,1123,9.9,1.0,0.4,100.0,13.0,0.0,0.0,0.0,75.0,9.8,7.0,0.0,93.0,0.0,0.0,0.0,0.0,0.0,0.0,0.0,0.0,0.0,0.0,0.0,0.0,0.0,0.0
0,1,1123,9.9,1.0,0.4,75.0,9.0,0.0,0.0,0.0,90.0,8.1,6.9,0.0,90.1,0.0,0.0,0.0,0.0,0.0,0.0,0.0,0.0,0.0,3.0,0.0,0.0,0.0,0.0
0,1,1123,9.9,1.0,0.4,65.0,8.5,0.0,0.0,0.0,83.0,7.1,6.6,0.0,77.7,0.0,0.0,0.0,0.0,0.0,0.0,0.0,0.0,0.0,15.7,0.0,0.0,0.0,0.0
0,1,973,4.0,1.0,1.33,100.0,40.0,0.0,48.0,0.0,63.0,25.2,8.9,0.0,0.0,3.5,0.0,0.0,0.0,4.5,0.0,0.0,0.0,0.0,0.0,83.1,0.0,0.0,0.0
0,1,1023,4.0,1.0,0.7,0.0,24.7,0.0,0.0,0.0,61.6,15.2,9.1,0.0,90.9,0.0,0.0,0.0,0.0,0.0,0.0,0.0,0.0,0.0,0.0,0.0,0.0,0.0,0.0
0,1,1023,4.0,1.0,0.7,0.0,17.9,0.0,0.0,0.0,62.6,11.2,28.6,0.0,71.4,0.0,0.0,0.0,0.0,0.0,0.0,0.0,0.0,0.0,0.0,0.0,0.0,0.0,0.0
0,1,1043,5.0,1.0,0.04,0.0,22.0,0.0,0.0,0.0,13.7,3.0,12.0,0.0,88.0,0.0,0.0,0.0,0.0,0.0,0.0,0.0,0.0,0.0,0.0,0.0,0.0,0.0,0.0
0,1,1023,5.0,1.0,0.06,0.0,11.5,0.0,6.4,14.4,20.8,2.4,10.0,0.0,0.0,90.0,0.0,0.0,0.0,0.0,0.0,0.0,0.0,0.0,0.0,0.0,0.0,0.0,0.0
0,1,1023,5.0,1.0,0.06,0.0,17.4,0.0,21.0,36.5,57.5,10.0,1.0,0.0,0.0,0.0,99.0,0.0,0.0,0.0,0.0,0.0,0.0,0.0,0.0,0.0,0.0,0.0,0.0
0,1,923,5.0,1.0,0.06,62.0,10.1,0.0,8.9,23.5,32.4,3.3,1.0,0.0,0.0,0.0,99.0,0.0,0.0,0.0,0.0,0.0,0.0,0.0,0.0,0.0,0.0,0.0,0.0
0,1,923,5.0,1.0,0.06,34.4,8.1,0.0,10.1,34.4,44.5,3.6,3.0,0.0,0.0,0.0,97.0,0.0,0.0,0.0,0.0,0.0,0.0,0.0,0.0,0.0,0.0,0.0,0.0
0,1,923,5.0,1.0,0.06,30.2,9.5,0.0,13.3,44.6,57.9,5.5,5.0,0.0,0.0,0.0,95.0,0.0,0.0,0.0,0.0,0.0,0.0,0.0,0.0,0.0,0.0,0.0,0.0
0,1,923,5.0,1.0,0.06,21.4,4.8,0.0,9.4,43.8,53.2,2.6,10.0,0.0,0.0,0.0,90.0,0.0,0.0,0.0,0.0,0.0,0.0,0.0,0.0,0.0,0.0,0.0,0.0
0,1,923,5.0,1.0,0.06,9.3,3.0,0.0,7.3,46.6,53.9,1.6,20.0,0.0,0.0,0.0,80.0,0.0,0.0,0.0,0.0,0.0,0.0,0.0,0.0,0.0,0.0,0.0,0.0
0,1,1048,4.8,1.0,1.5,0.0,1.8,0.0,0.0,0.0,47.7,0.9,23.8,0.0,0.0,0.0,0.0,0.0,0.0,0.0,0.0,76.2,0.0,0.0,0.0,0.0,0.0,0.0,0.0
0,1,1069,0.3,1.0,0.15,0.0,21.5,0.0,0.0,0.0,58.1,12.5,44.18,0.0,0.0,1.93,0.0,0.0,31.8,1.09,0.0,0.0,7.22,13.79,0.0,0.0,0.0,0.0,0.0
0,1,1069,0.3,1.0,0.15,0.0,21.6,0.0,0.0,0.0,63.2,13.7,48.55,0.0,0.0,3.0,0.0,0.0,32.94,2.25,0.0,0.0,3.74,9.52,0.0,0.0,0.0,0.0,0.0
0,1,1069,0.3,1.0,0.15,0.0,13.1,0.0,0.0,0.0,59.5,7.8,60.37,0.0,0.0,0.0,0.0,0.0,32.49,2.22,0.0,0.0,4.92,0.0,0.0,0.0,0.0,0.0,0.0
0,1,1069,0.3,1.0,0.19,0.0,15.9,0.0,0.0,0.0,53.0,8.4,86.89,0.0,0.0,2.5,0.0,0.0,0.0,0.0,0.0,0.0,4.67,5.95,0.0,0.0,0.0,0.0,0.0
0,1,1069,0.3,1.0,0.17,0.0,21.7,0.0,0.0,0.0,36.4,7.9,81.28,0.0,0.0,3.84,0.0,0.0,7.91,1.08,0.0,0.0,3.59,2.29,0.0,0.0,0.0,0.0,0.0
0,1,1069,0.3,1.0,0.15,0.0,24.0,0.0,0.0,0.0,61.9,14.9,39.42,0.0,0.0,4.42,0.0,0.0,36.45,1.66,0.0,0.0,11.03,7.02,0.0,0.0,0.0,0.0,0.0
0,1,1069,0.3,1.0,0.19,0.0,22.6,0.0,0.0,0.0,32.9,7.4,78.64,0.0,0.0,0.0,0.0,0.0,0.0,1.15,0.0,0.0,15.32,4.88,0.0,0.0,0.0,0.0,0.0
0,1,1069,0.3,1.0,0.17,0.0,17.0,0.0,0.0,0.0,49.7,8.4,71.74,0.0,0.0,2.08,0.0,0.0,8.59,2.35,0.0,0.0,7.8,7.45,0.0,0.0,0.0,0.0,0.0
0,1,1069,0.3,1.0,0.17,0.0,16.3,0.0,0.0,0.0,47.5,7.8,69.67,0.0,0.0,3.1,0.0,0.0,12.76,1.31,0.0,0.0,5.79,7.37,0.0,0.0,0.0,0.0,0.0
0,1,1069,0.3,1.0,0.16,0.0,16.1,0.0,0.0,0.0,51.8,8.4,67.25,0.0,0.0,0.79,0.0,0.0,26.05,0.0,0.0,0.0,5.91,0.0,0.0,0.0,0.0,0.0,0.0
0,1,1069,0.3,1.0,0.18,0.0,14.3,0.0,0.0,0.0,57.1,8.2,58.87,0.0,0.0,0.0,0.0,0.0,11.69,0.0,0.0,0.0,15.92,13.52,0.0,0.0,0.0,0.0,0.0
0,1,1069,0.3,1.0,0.16,0.0,12.9,0.0,0.0,0.0,60.5,7.8,57.8,0.0,0.0,2.74,0.0,0.0,22.56,1.54,0.0,0.0,15.36,0.0,0.0,0.0,0.0,0.0,0.0
0,1,1069,0.3,1.0,0.16,0.0,14.6,0.0,0.0,0.0,57.6,8.4,56.02,0.0,0.0,3.29,0.0,0.0,27.09,0.46,0.0,0.0,9.22,3.91,0.0,0.0,0.0,0.0,0.0
0,1,1069,0.3,1.0,0.17,0.0,14.8,0.0,0.0,0.0,53.1,7.9,66.97,0.0,0.0,0.79,0.0,0.0,19.64,1.79,0.0,0.0,8.91,1.89,0.0,0.0,0.0,0.0,0.0
0,1,1069,0.3,1.0,0.18,0.0,15.4,0.0,0.0,0.0,53.0,8.1,82.71,0.0,0.0,2.25,0.0,0.0,0.0,1.27,0.0,0.0,8.42,5.36,0.0,0.0,0.0,0.0,0.0
0,1,1069,0.3,1.0,0.15,0.0,20.3,0.0,0.0,0.0,64.0,13.0,41.35,0.0,0.0,2.17,0.0,0.0,35.81,1.84,0.0,0.0,16.25,2.59,0.0,0.0,0.0,0.0,0.0
0,1,1069,0.3,1.0,0.17,0.0,11.8,0.0,0.0,0.0,71.0,8.4,54.85,0.0,0.0,3.55,0.0,0.0,21.96,0.0,0.0,0.0,13.29,6.35,0.0,0.0,0.0,0.0,0.0
0,1,1069,0.3,1.0,0.19,0.0,12.4,0.0,0.0,0.0,62.5,7.8,76.43,0.0,0.0,0.89,0.0,0.0,0.0,1.0,0.0,0.0,13.25,8.44,0.0,0.0,0.0,0.0,0.0
0,1,1069,0.3,1.0,0.18,0.0,16.3,0.0,0.0,0.0,45.7,7.5,75.76,0.0,0.0,2.72,0.0,0.0,7.46,0.51,0.0,0.0,13.55,0.0,0.0,0.0,0.0,0.0,0.0
0,1,1069,0.3,1.0,0.18,0.0,10.8,0.0,0.0,0.0,69.2,7.5,74.79,0.0,0.0,0.0,0.0,0.0,10.8,1.48,0.0,0.0,9.81,3.12,0.0,0.0,0.0,0.0,0.0
0,1,1069,0.3,1.0,0.18,0.0,16.5,0.0,0.0,0.0,65.9,10.9,62.68,0.0,0.0,5.98,0.0,0.0,0.0,3.37,0.0,0.0,27.97,0.0,0.0,0.0,0.0,0.0,0.0
0,1,1069,0.3,1.0,0.18,0.0,12.5,0.0,0.0,0.0,64.2,8.0,66.36,0.0,0.0,0.98,0.0,0.0,8.06,1.65,0.0,0.0,18.29,4.66,0.0,0.0,0.0,0.0,0.0
0,1,1069,0.3,1.0,0.18,0.0,14.1,0.0,0.0,0.0,58.6,8.2,65.57,0.0,0.0,2.55,0.0,0.0,13.99,0.0,0.0,0.0,15.87,2.02,0.0,0.0,0.0,0.0,0.0
0,1,1069,0.3,1.0,0.17,0.0,8.8,0.0,0.0,0.0,81.8,7.2,64.0,0.0,0.0,0.0,0.0,0.0,19.8,0.68,0.0,0.0,11.23,4.29,0.0,0.0,0.0,0.0,0.0
0,1,1069,0.3,1.0,0.18,0.0,12.8,0.0,0.0,0.0,60.9,7.8,69.7,0.0,0.0,1.09,0.0,0.0,13.49,0.31,0.0,0.0,10.21,5.2,0.0,0.0,0.0,0.0,0.0
0,1,1069,0.3,1.0,0.14,0.0,25.7,0.0,0.0,0.0,72.1,18.5,35.81,0.0,0.0,9.07,0.0,0.0,37.22,2.84,0.0,0.0,3.3,11.76,0.0,0.0,0.0,0.0,0.0
0,1,1069,0.3,1.0,0.15,0.0,22.1,0.0,0.0,0.0,77.6,17.2,52.0,0.0,0.0,6.57,0.0,0.0,20.22,6.79,0.0,0.0,10.76,3.65,0.0,0.0,0.0,0.0,0.0
0,1,1069,0.3,1.0,0.18,0.0,15.4,0.0,0.0,0.0,77.7,12.0,69.71,0.0,0.0,2.37,0.0,0.0,0.0,1.78,0.0,0.0,12.95,13.19,0.0,0.0,0.0,0.0,0.0
0,1,1069,0.3,1.0,0.15,0.0,23.9,0.0,0.0,0.0,78.8,18.8,49.2,0.0,0.0,3.07,0.0,0.0,33.71,0.56,0.0,0.0,3.71,9.75,0.0,0.0,0.0,0.0,0.0
0,1,1069,0.3,1.0,0.18,0.0,12.0,0.0,0.0,0.0,68.1,8.2,86.3,0.0,0.0,2.38,0.0,0.0,0.0,1.8,0.0,0.0,3.81,5.71,0.0,0.0,0.0,0.0,0.0
0,1,1069,0.3,1.0,0.18,0.0,15.4,0.0,0.0,0.0,77.7,12.0,69.71,0.0,0.0,2.37,0.0,0.0,0.0,1.78,0.0,0.0,12.95,13.19,0.0,0.0,0.0,0.0,0.0
0,1,1069,0.3,1.0,0.18,0.0,18.6,0.0,0.0,0.0,67.3,12.5,75.64,0.0,0.0,0.83,0.0,0.0,5.75,1.41,0.0,0.0,13.6,2.77,0.0,0.0,0.0,0.0,0.0
0,1,1069,0.3,1.0,0.15,0.0,13.3,0.0,0.0,0.0,56.0,7.4,49.2,0.0,0.0,3.07,0.0,0.0,33.71,0.56,0.0,0.0,3.71,9.75,0.0,0.0,0.0,0.0,0.0
0,1,1080,0.3,1.0,0.15,0.0,16.9,0.0,0.0,0.0,74.1,12.6,39.42,0.0,0.0,4.42,0.0,0.0,36.45,1.66,0.0,0.0,11.03,7.02,0.0,0.0,0.0,0.0,0.0
0,1,1095,0.3,1.0,0.15,0.0,22.3,0.0,0.0,0.0,61.0,13.6,39.42,0.0,0.0,4.42,0.0,0.0,36.45,1.66,0.0,0.0,11.03,7.02,0.0,0.0,0.0,0.0,0.0
0,1,1105,0.3,1.0,0.15,0.0,25.2,0.0,0.0,0.0,57.6,14.6,39.42,0.0,0.0,4.42,0.0,0.0,36.45,1.66,0.0,0.0,11.03,7.02,0.0,0.0,0.0,0.0,0.0
0,1,1115,0.3,1.0,0.15,0.0,23.1,0.0,0.0,0.0,54.2,12.5,39.42,0.0,0.0,4.42,0.0,0.0,36.45,1.66,0.0,0.0,11.03,7.02,0.0,0.0,0.0,0.0,0.0
0,1,1130,0.3,1.0,0.15,0.0,21.3,0.0,0.0,0.0,50.8,10.8,39.42,0.0,0.0,4.42,0.0,0.0,36.45,1.66,0.0,0.0,11.03,7.02,0.0,0.0,0.0,0.0,0.0
0,1,1073,5.0,1.0,0.13,0.0,21.0,0.0,44.1,33.9,78.0,16.4,2.09,0.0,0.0,0.0,0.0,0.0,0.0,1.04,0.0,0.0,0.0,0.0,0.0,96.87,0.0,0.0,0.0
0,1,1073,4.8,1.0,0.13,0.0,20.0,0.0,47.7,26.3,74.0,14.8,2.09,0.0,0.0,0.0,0.0,0.0,0.0,1.04,0.0,0.0,0.0,0.0,0.0,96.87,0.0,0.0,0.0
0,1,1073,5.0,1.0,0.13,0.0,33.0,0.0,51.3,19.7,71.0,23.4,2.15,0.0,0.0,1.08,0.0,0.0,0.0,1.08,0.0,0.0,0.0,0.0,0.0,95.7,0.0,0.0,0.0
0,1,1073,4.8,1.0,0.13,0.0,30.0,0.0,49.4,17.6,67.0,20.1,2.15,0.0,0.0,1.08,0.0,0.0,0.0,1.08,0.0,0.0,0.0,0.0,0.0,95.7,0.0,0.0,0.0
0,1,1073,5.0,1.0,0.13,0.0,31.0,0.0,50.1,20.9,71.0,22.0,2.13,0.0,0.0,0.0,0.0,0.0,0.0,1.07,0.0,1.81,0.0,0.0,0.0,94.99,0.0,0.0,0.0
0,1,1073,4.8,1.0,0.13,0.0,27.0,0.0,51.6,22.4,74.0,20.0,2.13,0.0,0.0,0.0,0.0,0.0,0.0,1.07,0.0,1.81,0.0,0.0,0.0,94.99,0.0,0.0,0.0
0,1,973,5.0,1.0,0.13,0.0,4.7,0.0,0.0,0.0,20.3,1.0,4.74,0.0,0.0,0.0,0.0,0.0,0.0,0.0,0.0,0.47,0.0,0.0,0.0,0.0,0.0,94.79,0.0
0,1,1023,5.0,1.0,0.13,0.0,8.2,0.0,0.0,0.0,42.5,3.5,4.74,0.0,0.0,0.0,0.0,0.0,0.0,0.0,0.0,0.47,0.0,0.0,0.0,0.0,0.0,94.79,0.0
0,1,1073,5.0,1.0,0.13,0.0,16.1,0.0,0.0,0.0,48.1,7.7,4.74,0.0,0.0,0.0,0.0,0.0,0.0,0.0,0.0,0.47,0.0,0.0,0.0,0.0,0.0,94.79,0.0
0,1,973,5.0,1.0,0.13,0.0,1.1,0.0,0.0,0.0,32.0,0.4,4.76,0.0,0.0,0.0,0.0,0.0,0.0,0.0,0.0,0.0,0.0,0.0,0.0,0.0,0.0,95.24,0.0
0,1,1023,5.0,1.0,0.13,0.0,3.5,0.0,0.0,0.0,40.2,1.4,4.76,0.0,0.0,0.0,0.0,0.0,0.0,0.0,0.0,0.0,0.0,0.0,0.0,0.0,0.0,95.24,0.0
0,1,1073,5.0,1.0,0.13,0.0,10.4,0.0,0.0,0.0,44.2,4.6,4.76,0.0,0.0,0.0,0.0,0.0,0.0,0.0,0.0,0.0,0.0,0.0,0.0,0.0,0.0,95.24,0.0
0,1,1023,3.0,1.0,0.23,0.0,31.0,69.3,30.7,20.9,51.6,16.0,13.72,0.0,0.0,1.51,0.0,0.0,2.31,0.73,0.0,0.0,3.45,0.71,0.0,77.57,0.0,0.0,0.0
0,1,1023,3.0,1.0,0.23,0.0,46.3,56.2,43.8,7.2,51.1,23.6,13.72,0.0,0.0,1.51,0.0,0.0,2.31,0.73,0.0,0.0,3.45,0.71,0.0,77.57,0.0,0.0,0.0
0,1,1023,3.0,1.0,0.23,0.0,44.7,51.9,48.1,8.2,56.3,25.2,13.72,0.0,0.0,1.51,0.0,0.0,2.31,0.73,0.0,0.0,3.45,0.71,0.0,77.57,0.0,0.0,0.0
0,1,1023,3.0,1.0,0.23,0.0,44.4,52.5,47.5,8.4,56.0,24.8,13.72,0.0,0.0,1.51,0.0,0.0,2.31,0.73,0.0,0.0,3.45,0.71,0.0,77.57,0.0,0.0,0.0
0,1,1023,3.0,1.0,0.23,0.0,29.5,65.1,34.9,15.8,50.7,14.9,13.72,0.0,0.0,1.51,0.0,0.0,2.31,0.73,0.0,0.0,3.45,0.71,0.0,77.57,0.0,0.0,0.0
0,1,1023,3.0,1.0,0.23,0.0,44.0,54.7,45.3,7.2,52.5,23.1,13.72,0.0,0.0,1.51,0.0,0.0,2.31,0.73,0.0,0.0,3.45,0.71,0.0,77.57,0.0,0.0,0.0
0,1,1023,3.0,1.0,0.23,0.0,13.6,79.1,20.9,25.6,46.5,6.3,13.72,0.0,0.0,1.51,0.0,0.0,2.31,0.73,0.0,0.0,3.45,0.71,0.0,77.57,0.0,0.0,0.0
0,1,1073,2.5,1.0,0.05,100.0,31.2,43.1,17.3,15.0,32.3,10.1,2.08,0.0,0.0,2.23,0.0,0.0,0.0,1.04,0.0,0.0,0.0,0.0,0.0,94.65,0.0,0.0,0.0
0,1,1073,2.5,1.0,0.05,100.0,30.7,43.8,43.4,14.7,58.1,17.8,2.08,0.0,0.0,2.23,0.0,0.0,0.0,1.04,0.0,0.0,0.0,0.0,0.0,94.65,0.0,0.0,0.0
0,1,1073,3.0,1.0,1.95,0.0,27.8,35.0,42.1,22.9,65.0,18.1,2.08,0.0,0.0,2.23,0.0,0.0,0.0,1.04,0.0,0.0,0.0,0.0,0.0,94.65,0.0,0.0,0.0
0,1,1073,3.0,1.0,1.95,0.0,33.8,40.7,40.7,18.6,59.3,20.0,2.08,0.0,0.0,2.23,0.0,0.0,0.0,1.04,0.0,0.0,0.0,0.0,0.0,94.65,0.0,0.0,0.0
0,1,1023,4.0,1.0,0.06,27.0,8.0,24.0,0.0,0.0,76.0,6.1,2.08,0.0,0.0,2.23,0.0,0.0,0.0,1.04,0.0,0.0,0.0,0.0,0.0,94.65,0.0,0.0,0.0
0,1,948,6.0,0.4,0.23,21.0,3.4,44.3,0.0,0.0,55.7,1.9,3.62,0.0,0.0,1.62,0.0,0.0,0.0,0.68,0.0,0.0,0.0,0.0,0.0,94.07,0.0,0.0,0.0
0,1,973,6.0,0.4,0.23,97.7,22.1,24.6,0.0,0.0,75.4,16.7,3.62,0.0,0.0,1.62,0.0,0.0,0.0,0.68,0.0,0.0,0.0,0.0,0.0,94.07,0.0,0.0,0.0
0,1,923,6.0,0.4,0.25,10.6,1.1,89.1,0.0,0.0,10.9,0.1,3.62,0.0,0.0,1.62,0.0,0.0,0.0,0.68,0.0,0.0,0.0,0.0,0.0,94.07,0.0,0.0,0.0
0,1,948,6.0,0.4,0.25,24.6,3.9,47.8,0.0,0.0,52.2,2.1,3.62,0.0,0.0,1.62,0.0,0.0,0.0,0.68,0.0,0.0,0.0,0.0,0.0,94.07,0.0,0.0,0.0
0,1,973,6.0,0.4,0.25,93.4,20.2,28.4,0.0,0.0,71.6,14.5,3.62,0.0,0.0,1.62,0.0,0.0,0.0,0.68,0.0,0.0,0.0,0.0,0.0,94.07,0.0,0.0,0.0
0,1,983,6.0,0.4,0.25,96.9,21.5,27.0,0.0,0.0,73.0,15.7,3.62,0.0,0.0,1.62,0.0,0.0,0.0,0.68,0.0,0.0,0.0,0.0,0.0,94.07,0.0,0.0,0.0
0,1,988,6.0,0.4,0.25,97.8,22.1,25.5,0.0,0.0,74.5,16.4,3.62,0.0,0.0,1.62,0.0,0.0,0.0,0.68,0.0,0.0,0.0,0.0,0.0,94.07,0.0,0.0,0.0
0,1,948,6.0,0.4,0.28,21.2,3.4,47.5,0.0,0.0,52.5,1.8,3.62,0.0,0.0,1.62,0.0,0.0,0.0,0.68,0.0,0.0,0.0,0.0,0.0,94.07,0.0,0.0,0.0
0,1,973,6.0,0.4,0.28,40.0,7.6,36.3,0.0,0.0,63.7,4.9,3.62,0.0,0.0,1.62,0.0,0.0,0.0,0.68,0.0,0.0,0.0,0.0,0.0,94.07,0.0,0.0,0.0
0,1,983,6.0,0.4,0.28,95.5,21.1,27.2,0.0,0.0,72.8,15.3,3.62,0.0,0.0,1.62,0.0,0.0,0.0,0.68,0.0,0.0,0.0,0.0,0.0,94.07,0.0,0.0,0.0
0,1,998,6.0,0.4,0.28,98.0,22.0,26.0,0.0,0.0,74.0,16.3,3.62,0.0,0.0,1.62,0.0,0.0,0.0,0.68,0.0,0.0,0.0,0.0,0.0,94.07,0.0,0.0,0.0
0,1,948,3.0,0.3,0.23,8.3,1.7,81.5,0.0,0.0,18.5,0.3,3.62,0.0,0.0,1.62,0.0,0.0,0.0,0.68,0.0,0.0,0.0,0.0,0.0,94.07,0.0,0.0,0.0
0,1,973,3.0,0.3,0.23,99.6,36.2,34.9,0.0,0.0,65.1,23.6,3.62,0.0,0.0,1.62,0.0,0.0,0.0,0.68,0.0,0.0,0.0,0.0,0.0,94.07,0.0,0.0,0.0
0,1,948,3.0,0.3,0.23,9.9,2.2,74.0,0.0,0.0,26.0,0.6,3.62,0.0,0.0,1.62,0.0,0.0,0.0,0.68,0.0,0.0,0.0,0.0,0.0,94.07,0.0,0.0,0.0
0,1,973,3.0,0.3,0.23,100.0,36.6,34.8,0.0,0.0,65.2,23.9,3.62,0.0,0.0,1.62,0.0,0.0,0.0,0.68,0.0,0.0,0.0,0.0,0.0,94.07,0.0,0.0,0.0
0,1,948,3.0,0.3,0.23,9.3,3.0,45.3,0.0,0.0,54.7,1.6,3.62,0.0,0.0,1.62,0.0,0.0,0.0,0.68,0.0,0.0,0.0,0.0,0.0,94.07,0.0,0.0,0.0
0,1,973,3.0,0.3,0.23,14.9,5.4,36.8,0.0,0.0,63.2,3.4,3.62,0.0,0.0,1.62,0.0,0.0,0.0,0.68,0.0,0.0,0.0,0.0,0.0,94.07,0.0,0.0,0.0
0,1,1003,3.0,0.3,0.23,99.1,37.0,34.3,0.0,0.0,65.7,24.3,3.62,0.0,0.0,1.62,0.0,0.0,0.0,0.68,0.0,0.0,0.0,0.0,0.0,94.07,0.0,0.0,0.0
0,1,1008,3.0,0.3,0.23,99.9,37.2,33.6,0.0,0.0,66.4,24.7,3.62,0.0,0.0,1.62,0.0,0.0,0.0,0.68,0.0,0.0,0.0,0.0,0.0,94.07,0.0,0.0,0.0
0,1,973,3.0,0.2,0.28,6.8,1.8,65.2,0.0,0.0,34.8,0.6,3.62,0.0,0.0,1.62,0.0,0.0,0.0,0.68,0.0,0.0,0.0,0.0,0.0,94.07,0.0,0.0,0.0
0,1,1008,3.0,0.2,0.28,99.5,37.0,36.0,0.0,0.0,64.0,23.7,3.62,0.0,0.0,1.62,0.0,0.0,0.0,0.68,0.0,0.0,0.0,0.0,0.0,94.07,0.0,0.0,0.0
0,1,973,4.0,0.2,0.28,12.1,3.6,56.9,0.0,0.0,43.1,1.5,3.62,0.0,0.0,1.62,0.0,0.0,0.0,0.68,0.0,0.0,0.0,0.0,0.0,94.07,0.0,0.0,0.0
0,1,1008,4.0,0.2,0.28,25.5,8.5,29.7,0.0,0.0,70.3,6.0,3.62,0.0,0.0,1.62,0.0,0.0,0.0,0.68,0.0,0.0,0.0,0.0,0.0,94.07,0.0,0.0,0.0
0,1,1023,4.0,0.2,0.28,99.4,31.8,27.6,0.0,0.0,72.4,23.0,3.62,0.0,0.0,1.62,0.0,0.0,0.0,0.68,0.0,0.0,0.0,0.0,0.0,94.07,0.0,0.0,0.0
0,1,973,6.0,0.2,0.28,7.8,1.2,56.7,0.0,0.0,43.3,0.5,3.62,0.0,0.0,1.62,0.0,0.0,0.0,0.68,0.0,0.0,0.0,0.0,0.0,94.07,0.0,0.0,0.0
0,1,1008,6.0,0.2,0.28,24.9,6.1,26.4,0.0,0.0,73.6,4.5,3.62,0.0,0.0,1.62,0.0,0.0,0.0,0.68,0.0,0.0,0.0,0.0,0.0,94.07,0.0,0.0,0.0
0,1,1023,6.0,0.2,0.28,37.7,9.3,23.6,0.0,0.0,76.4,7.1,3.62,0.0,0.0,1.62,0.0,0.0,0.0,0.68,0.0,0.0,0.0,0.0,0.0,94.07,0.0,0.0,0.0
0,1,1048,6.0,0.2,0.28,98.4,26.0,18.4,0.0,0.0,81.6,21.2,3.62,0.0,0.0,1.62,0.0,0.0,0.0,0.68,0.0,0.0,0.0,0.0,0.0,94.07,0.0,0.0,0.0
0,1,1092,2.1,1.0,0.15,89.0,37.0,52.0,35.0,13.0,48.0,17.8,2.1,0.0,0.0,2.25,0.0,0.0,0.0,1.05,0.0,0.0,0.0,0.0,0.0,94.6,0.0,0.0,0.0
0,1,1124,2.2,1.0,0.15,96.0,40.0,55.0,28.0,17.0,45.0,18.0,2.1,0.0,0.0,2.25,0.0,0.0,0.0,1.05,0.0,0.0,0.0,0.0,0.0,94.6,0.0,0.0,0.0
0,1,1175,2.0,1.0,0.15,97.0,45.0,47.0,36.0,17.0,53.0,23.9,2.1,0.0,0.0,2.25,0.0,0.0,0.0,1.05,0.0,0.0,0.0,0.0,0.0,94.6,0.0,0.0,0.0
0,1,1123,2.7,1.0,0.15,95.0,34.0,50.0,36.0,14.0,50.0,17.0,2.1,0.0,0.0,2.25,0.0,0.0,0.0,1.05,0.0,0.0,0.0,0.0,0.0,94.6,0.0,0.0,0.0
0,1,1151,2.7,1.0,0.15,96.0,39.0,50.0,34.0,16.0,50.0,19.5,2.1,0.0,0.0,2.25,0.0,0.0,0.0,1.05,0.0,0.0,0.0,0.0,0.0,94.6,0.0,0.0,0.0
0,1,1172,3.0,1.0,0.15,96.0,44.0,48.0,36.0,16.0,52.0,22.9,2.1,0.0,0.0,2.25,0.0,0.0,0.0,1.05,0.0,0.0,0.0,0.0,0.0,94.6,0.0,0.0,0.0
0,1,1182,3.0,1.0,0.15,97.0,44.0,46.0,38.0,16.0,54.0,23.8,2.1,0.0,0.0,2.25,0.0,0.0,0.0,1.05,0.0,0.0,0.0,0.0,0.0,94.6,0.0,0.0,0.0
0,1,1181,2.7,1.0,0.15,98.0,38.0,53.0,32.0,35.0,65.0,24.7,2.1,0.0,0.0,2.25,0.0,0.0,0.0,1.05,0.0,0.0,0.0,0.0,0.0,94.6,0.0,0.0,0.0
0,1,1083,4.9,1.0,0.04,0.0,18.0,0.0,44.6,23.4,68.0,12.2,2.08,0.0,0.0,2.23,0.0,0.0,0.0,1.04,0.0,0.0,0.0,0.0,0.0,94.65,0.0,0.0,0.0
0,1,1073,2.0,1.0,0.27,98.8,43.9,50.3,0.0,0.0,47.1,20.7,8.9,0.0,0.0,3.5,0.0,0.0,0.0,4.5,0.0,0.0,0.0,0.0,0.0,83.1,0.0,0.0,0.0
0,1,1073,2.0,1.0,0.55,88.8,43.8,43.3,45.8,0.0,53.3,23.3,2.08,0.0,0.0,2.23,0.0,0.0,0.0,1.04,0.0,0.0,0.0,0.0,0.0,94.66,0.0,0.0,0.0
0,1,1013,2.0,1.0,0.55,41.3,28.3,34.8,49.1,0.0,49.1,13.9,2.08,0.0,0.0,2.23,0.0,0.0,0.0,1.04,0.0,0.0,0.0,0.0,0.0,94.66,0.0,0.0,0.0
0,1,1033,2.0,1.0,0.55,58.9,36.6,37.3,50.1,0.0,50.1,18.3,2.08,0.0,0.0,2.23,0.0,0.0,0.0,1.04,0.0,0.0,0.0,0.0,0.0,94.66,0.0,0.0,0.0
0,1,1053,2.0,1.0,0.55,73.6,41.2,41.5,48.0,0.0,48.0,19.8,2.08,0.0,0.0,2.23,0.0,0.0,0.0,1.04,0.0,0.0,0.0,0.0,0.0,94.66,0.0,0.0,0.0
0,1,1073,2.0,1.0,0.55,88.7,43.9,45.7,44.8,0.0,44.8,19.7,2.08,0.0,0.0,2.23,0.0,0.0,0.0,1.04,0.0,0.0,0.0,0.0,0.0,94.66,0.0,0.0,0.0
0,1,1093,2.0,1.0,0.55,94.8,46.4,47.4,43.0,0.0,43.0,20.0,2.08,0.0,0.0,2.23,0.0,0.0,0.0,1.04,0.0,0.0,0.0,0.0,0.0,94.66,0.0,0.0,0.0
0,1,1073,1.0,1.0,0.55,0.0,54.8,51.7,0.0,0.0,40.5,22.0,2.08,0.0,0.0,2.23,0.0,0.0,0.0,1.04,0.0,0.0,0.0,0.0,0.0,94.66,0.0,0.0,0.0
0,1,1073,2.0,1.0,0.55,0.0,45.4,45.6,0.0,0.0,46.1,20.8,2.08,0.0,0.0,2.23,0.0,0.0,0.0,1.04,0.0,0.0,0.0,0.0,0.0,94.66,0.0,0.0,0.0
0,1,1073,3.0,1.0,0.55,0.0,35.2,35.1,0.0,0.0,46.9,17.9,2.08,0.0,0.0,2.23,0.0,0.0,0.0,1.04,0.0,0.0,0.0,0.0,0.0,94.66,0.0,0.0,0.0
0,1,1073,4.0,1.0,0.55,0.0,26.2,28.3,0.0,0.0,50.4,13.2,2.08,0.0,0.0,2.23,0.0,0.0,0.0,1.04,0.0,0.0,0.0,0.0,0.0,94.66,0.0,0.0,0.0
0,1,1073,5.0,1.0,0.55,0.0,22.1,23.6,0.0,0.0,52.3,11.5,2.08,0.0,0.0,2.23,0.0,0.0,0.0,1.04,0.0,0.0,0.0,0.0,0.0,94.66,0.0,0.0,0.0
0,1,1073,2.0,1.0,0.36,0.0,42.5,39.4,0.0,0.0,47.3,20.0,2.08,0.0,0.0,2.23,0.0,0.0,0.0,1.04,0.0,0.0,0.0,0.0,0.0,94.66,0.0,0.0,0.0
0,1,1073,2.0,1.0,1.44,0.0,46.7,54.3,0.0,0.0,40.2,18.7,2.08,0.0,0.0,2.23,0.0,0.0,0.0,1.04,0.0,0.0,0.0,0.0,0.0,94.66,0.0,0.0,0.0
0,1,1073,2.0,1.0,0.9,0.0,46.1,47.7,0.0,0.0,42.5,19.6,2.08,0.0,0.0,2.23,0.0,0.0,0.0,1.04,0.0,0.0,0.0,0.0,0.0,94.66,0.0,0.0,0.0
0,1,1073,2.0,1.0,0.72,0.0,44.9,46.2,0.0,0.0,41.6,18.6,2.08,0.0,0.0,2.23,0.0,0.0,0.0,1.04,0.0,0.0,0.0,0.0,0.0,94.66,0.0,0.0,0.0
0,1,1073,2.0,1.0,0.51,0.0,41.0,42.5,0.0,0.0,42.1,17.1,2.08,0.0,0.0,2.23,0.0,0.0,0.0,1.04,0.0,0.0,0.0,0.0,0.0,94.66,0.0,0.0,0.0
0,1,1073,2.0,1.0,0.42,0.0,38.9,43.0,0.0,0.0,42.9,16.6,2.08,0.0,0.0,2.23,0.0,0.0,0.0,1.04,0.0,0.0,0.0,0.0,0.0,94.66,0.0,0.0,0.0
0,1,1073,2.0,1.0,0.36,0.0,36.2,40.8,0.0,0.0,43.4,15.5,2.08,0.0,0.0,2.23,0.0,0.0,0.0,1.04,0.0,0.0,0.0,0.0,0.0,94.66,0.0,0.0,0.0
0,1,1123,3.0,1.0,0.9,0.0,37.0,43.0,0.0,0.0,57.0,21.1,3.62,0.0,0.0,1.62,0.0,0.0,0.0,0.68,0.0,0.0,0.0,0.0,0.0,94.07,0.0,0.0,0.0
0,1,1123,4.0,1.0,0.9,0.0,30.0,38.0,0.0,0.0,62.0,18.6,3.62,0.0,0.0,1.62,0.0,0.0,0.0,0.68,0.0,0.0,0.0,0.0,0.0,94.07,0.0,0.0,0.0
0,1,1123,5.0,1.0,0.9,0.0,25.0,35.0,0.0,0.0,65.0,16.3,3.62,0.0,0.0,1.62,0.0,0.0,0.0,0.68,0.0,0.0,0.0,0.0,0.0,94.07,0.0,0.0,0.0
0,1,1123,6.0,1.0,0.9,0.0,22.0,33.0,0.0,0.0,67.0,14.7,3.62,0.0,0.0,1.62,0.0,0.0,0.0,0.68,0.0,0.0,0.0,0.0,0.0,94.07,0.0,0.0,0.0
0,1,1048,4.0,1.0,0.9,0.0,20.5,54.0,0.0,0.0,46.0,9.4,3.62,0.0,0.0,1.62,0.0,0.0,0.0,0.68,0.0,0.0,0.0,0.0,0.0,94.07,0.0,0.0,0.0
0,1,1073,4.0,1.0,0.9,0.0,24.0,46.0,0.0,0.0,54.0,13.0,3.62,0.0,0.0,1.62,0.0,0.0,0.0,0.68,0.0,0.0,0.0,0.0,0.0,94.07,0.0,0.0,0.0
0,1,1098,4.0,1.0,0.9,0.0,27.5,42.0,0.0,0.0,58.0,16.0,3.62,0.0,0.0,1.62,0.0,0.0,0.0,0.68,0.0,0.0,0.0,0.0,0.0,94.07,0.0,0.0,0.0
0,0,1073,5.0,1.0,0.05,0.0,4.6,0.0,0.0,0.0,40.0,1.8,1.24,0.0,0.0,0.0,0.0,0.0,0.0,0.62,0.0,0.0,0.0,0.0,0.0,98.14,0.0,0.0,0.0
0,1,1056,1.8,1.0,0.02,33.0,16.0,35.0,28.0,34.0,65.0,10.0,2.08,0.0,0.0,2.23,0.0,0.0,0.0,1.04,0.0,0.0,0.0,0.0,0.0,94.65,0.0,0.0,0.0
0,1,1153,1.9,1.0,0.02,99.0,46.0,52.0,33.0,10.0,48.0,22.0,2.08,0.0,0.0,2.23,0.0,0.0,0.0,1.04,0.0,0.0,0.0,0.0,0.0,94.65,0.0,0.0,0.0
0,1,1175,1.8,1.0,0.02,99.0,46.0,54.0,32.0,9.0,46.0,21.0,2.08,0.0,0.0,2.23,0.0,0.0,0.0,1.04,0.0,0.0,0.0,0.0,0.0,94.65,0.0,0.0,0.0
0,1,1121,2.2,1.0,0.02,84.0,30.0,47.0,33.0,17.0,53.0,16.0,2.08,0.0,0.0,2.23,0.0,0.0,0.0,1.04,0.0,0.0,0.0,0.0,0.0,94.65,0.0,0.0,0.0
0,1,1152,2.2,1.0,0.02,93.0,35.0,43.0,37.0,15.0,57.0,20.0,2.08,0.0,0.0,2.23,0.0,0.0,0.0,1.04,0.0,0.0,0.0,0.0,0.0,94.65,0.0,0.0,0.0
0,1,1185,2.4,1.0,0.02,97.0,36.0,41.0,40.0,13.0,60.0,22.0,2.08,0.0,0.0,2.23,0.0,0.0,0.0,1.04,0.0,0.0,0.0,0.0,0.0,94.65,0.0,0.0,0.0
0,1,1004,1.9,1.0,0.04,12.0,4.0,36.0,7.0,43.0,64.0,2.6,2.08,0.0,0.0,2.23,0.0,0.0,0.0,1.04,0.0,0.0,0.0,0.0,0.0,94.65,0.0,0.0,0.0
0,1,1056,1.8,1.0,0.04,33.0,16.0,35.0,28.0,34.0,65.0,10.4,2.08,0.0,0.0,2.23,0.0,0.0,0.0,1.04,0.0,0.0,0.0,0.0,0.0,94.65,0.0,0.0,0.0
0,1,1153,1.9,1.0,0.04,99.0,46.0,52.0,33.0,10.0,48.0,22.1,2.08,0.0,0.0,2.23,0.0,0.0,0.0,1.04,0.0,0.0,0.0,0.0,0.0,94.65,0.0,0.0,0.0
0,1,1175,1.8,1.0,0.05,99.0,46.0,54.0,32.0,9.0,46.0,21.2,2.08,0.0,0.0,2.23,0.0,0.0,0.0,1.04,0.0,0.0,0.0,0.0,0.0,94.65,0.0,0.0,0.0
0,1,1121,2.2,1.0,0.05,84.0,30.0,47.0,33.0,17.0,53.0,15.9,2.08,0.0,0.0,2.23,0.0,0.0,0.0,1.04,0.0,0.0,0.0,0.0,0.0,94.65,0.0,0.0,0.0
0,1,1152,2.2,1.0,0.05,93.0,35.0,43.0,37.0,15.0,57.0,20.0,2.08,0.0,0.0,2.23,0.0,0.0,0.0,1.04,0.0,0.0,0.0,0.0,0.0,94.65,0.0,0.0,0.0
0,1,1185,2.4,1.0,0.05,97.0,36.0,41.0,40.0,13.0,60.0,21.6,2.08,0.0,0.0,2.23,0.0,0.0,0.0,1.04,0.0,0.0,0.0,0.0,0.0,94.65,0.0,0.0,0.0
0,1,1023,4.0,1.0,0.02,31.0,4.0,77.0,0.0,0.0,23.0,0.9,2.09,0.0,0.0,0.0,0.0,0.0,0.0,1.04,0.0,0.0,0.0,0.0,0.0,96.87,0.0,0.0,0.0
0,1,1023,4.0,1.0,0.02,37.0,7.0,42.0,0.0,0.0,58.0,4.1,2.11,0.0,0.0,0.79,0.0,0.0,0.0,1.06,0.0,0.0,0.0,0.0,0.0,96.05,0.0,0.0,0.0
0,1,1023,4.0,1.0,0.02,42.0,5.0,83.0,0.0,0.0,17.0,0.9,1.41,0.0,0.0,0.0,0.0,0.0,0.0,0.7,0.0,0.0,0.0,0.0,0.0,48.95,48.95,0.0,0.0
0,1,1023,4.0,1.0,0.02,14.0,4.0,38.0,0.0,0.0,62.0,2.5,1.43,0.0,0.0,0.53,0.0,0.0,0.0,0.71,0.0,0.0,0.0,0.0,0.0,48.66,48.66,0.0,0.0
0,1,1023,4.0,1.0,0.01,100.0,15.0,91.0,0.0,0.0,9.0,1.4,1.41,0.0,0.0,0.0,0.0,0.0,0.0,0.71,0.0,0.0,0.0,0.0,0.0,0.0,0.0,97.88,0.0
0,1,1023,4.0,1.0,0.01,26.0,4.0,74.0,0.0,0.0,26.0,1.0,1.44,0.0,0.0,0.53,0.0,0.0,0.0,0.72,0.0,0.0,0.0,0.0,0.0,0.0,0.0,97.31,0.0
0,1,1023,4.0,1.0,0.01,41.0,6.0,53.0,0.0,0.0,47.0,2.8,2.74,0.0,0.0,0.0,0.0,0.0,0.0,1.37,0.0,0.0,0.0,0.0,0.0,0.0,0.0,0.0,95.88
0,1,1023,4.0,1.0,0.01,12.0,4.0,21.0,0.0,0.0,79.0,3.2,2.77,0.0,0.0,1.03,0.0,0.0,0.0,1.39,0.0,0.0,0.0,0.0,0.0,0.0,0.0,0.0,94.81
0,1,1023,4.0,1.0,0.01,21.0,4.0,72.0,0.0,0.0,28.0,1.1,2.74,0.0,0.0,0.0,0.0,0.0,0.0,1.37,0.0,0.0,0.0,0.0,0.0,0.0,0.0,0.0,95.88
0,1,1023,4.0,1.0,0.01,8.0,2.5,36.0,0.0,0.0,64.0,1.6,2.77,0.0,0.0,1.03,0.0,0.0,0.0,1.39,0.0,0.0,0.0,0.0,0.0,0.0,0.0,0.0,94.81
0,1,1023,4.0,1.0,0.01,4.0,2.0,24.0,0.0,0.0,76.0,1.5,66.66,0.0,0.0,0.0,0.0,0.0,0.0,33.33,0.0,0.0,0.0,0.0,0.0,0.0,0.0,0.0,0.0
0,1,1023,4.0,1.0,0.01,8.0,3.0,23.0,0.0,0.0,77.0,2.3,2.11,0.0,0.0,0.79,0.0,0.0,0.0,1.06,0.0,0.0,0.0,0.0,0.0,96.05,0.0,0.0,0.0
0,1,1098,2.5,1.0,0.01,0.0,26.5,27.8,0.0,0.0,72.2,19.1,2.11,0.0,0.0,0.79,0.0,0.0,0.0,1.06,0.0,0.0,0.0,0.0,0.0,96.05,0.0,0.0,0.0
0,1,1098,2.5,1.0,0.01,0.0,35.4,41.9,0.0,0.0,58.1,20.6,2.11,0.0,0.0,0.79,0.0,0.0,0.0,1.06,0.0,0.0,0.0,0.0,0.0,96.05,0.0,0.0,0.0
0,1,1098,3.0,1.0,0.01,0.0,26.8,40.4,0.0,0.0,59.6,16.0,2.11,0.0,0.0,0.79,0.0,0.0,0.0,1.06,0.0,0.0,0.0,0.0,0.0,96.05,0.0,0.0,0.0
0,1,1073,4.0,1.0,0.23,0.0,4.2,0.0,46.0,23.0,69.0,2.9,2.09,0.0,0.0,0.0,0.0,0.0,0.0,1.04,0.0,0.0,0.0,0.0,0.0,96.87,0.0,0.0,0.0
0,1,773,4.0,1.0,1.5,0.0,0.3,0.0,0.0,0.0,0.2,0.1,5.06,0.0,0.0,0.0,0.0,0.0,0.0,0.0,0.0,5.41,0.0,0.0,0.0,0.0,0.0,89.53,0.0
0,1,823,4.0,1.0,1.5,0.0,0.3,0.0,0.0,0.0,0.3,0.1,5.06,0.0,0.0,0.0,0.0,0.0,0.0,0.0,0.0,5.41,0.0,0.0,0.0,0.0,0.0,89.53,0.0
0,1,873,4.0,1.0,1.5,0.0,0.7,0.0,0.0,0.0,0.5,0.1,5.06,0.0,0.0,0.0,0.0,0.0,0.0,0.0,0.0,5.41,0.0,0.0,0.0,0.0,0.0,89.53,0.0
0,1,923,4.0,1.0,1.5,0.0,22.4,0.0,0.0,0.0,56.7,12.6,5.06,0.0,0.0,0.0,0.0,0.0,0.0,0.0,0.0,5.41,0.0,0.0,0.0,0.0,0.0,89.53,0.0
0,1,973,4.0,1.0,1.5,0.0,21.9,0.0,0.0,0.0,55.9,12.1,5.06,0.0,0.0,0.0,0.0,0.0,0.0,0.0,0.0,5.41,0.0,0.0,0.0,0.0,0.0,89.53,0.0
0,1,1023,4.0,1.0,1.5,0.0,21.6,0.0,0.0,0.0,53.4,11.5,5.06,0.0,0.0,0.0,0.0,0.0,0.0,0.0,0.0,5.41,0.0,0.0,0.0,0.0,0.0,89.53,0.0
0,1,1073,4.0,1.0,1.5,0.0,20.4,0.0,0.0,0.0,49.6,10.1,5.06,0.0,0.0,0.0,0.0,0.0,0.0,0.0,0.0,5.41,0.0,0.0,0.0,0.0,0.0,89.53,0.0
0,1,1021,4.0,1.2,0.95,9.6,1.8,46.3,3.8,47.9,51.7,1.0,2.62,0.0,0.0,2.19,0.0,0.0,0.0,0.98,0.0,0.0,0.0,0.0,0.0,94.21,0.0,0.0,0.0
0,1,1031,4.0,1.2,0.95,11.6,2.6,47.2,5.7,46.3,52.0,1.4,2.62,0.0,0.0,2.19,0.0,0.0,0.0,0.98,0.0,0.0,0.0,0.0,0.0,94.21,0.0,0.0,0.0
0,1,1041,4.0,1.2,0.95,15.3,3.8,44.6,6.5,46.3,52.7,2.0,2.62,0.0,0.0,2.19,0.0,0.0,0.0,0.98,0.0,0.0,0.0,0.0,0.0,94.21,0.0,0.0,0.0
0,1,1052,4.0,1.2,0.95,18.7,5.0,42.6,8.4,46.3,54.7,2.7,2.62,0.0,0.0,2.19,0.0,0.0,0.0,0.98,0.0,0.0,0.0,0.0,0.0,94.21,0.0,0.0,0.0
0,1,1061,4.0,1.2,0.95,23.7,7.4,41.0,11.3,44.6,55.9,4.1,2.62,0.0,0.0,2.19,0.0,0.0,0.0,0.98,0.0,0.0,0.0,0.0,0.0,94.21,0.0,0.0,0.0
0,1,1071,4.0,1.2,0.95,29.7,9.2,38.6,14.8,44.3,59.1,5.5,2.62,0.0,0.0,2.19,0.0,0.0,0.0,0.98,0.0,0.0,0.0,0.0,0.0,94.21,0.0,0.0,0.0
0,1,1023,4.0,1.0,0.37,0.0,15.8,0.0,0.0,0.0,36.6,5.8,2.08,0.0,0.0,2.23,0.0,0.0,0.0,1.04,0.0,0.0,0.0,0.0,0.0,94.65,0.0,0.0,0.0
0,1,1073,2.0,1.0,0.36,67.7,33.5,0.0,0.0,0.0,24.0,10.9,2.13,0.0,0.0,0.0,0.0,0.0,0.0,1.06,0.0,0.0,0.0,0.0,0.0,96.81,0.0,0.0,0.0
0,1,953,3.0,1.0,0.06,3.3,0.7,0.0,0.0,0.0,7.2,0.1,3.09,0.0,0.0,8.26,0.0,0.0,0.0,1.64,0.0,0.0,0.0,0.0,0.0,87.01,0.0,0.0,0.0
0,1,973,3.0,1.0,0.06,14.1,3.6,0.0,0.0,0.0,24.6,0.9,3.09,0.0,0.0,8.26,0.0,0.0,0.0,1.64,0.0,0.0,0.0,0.0,0.0,87.01,0.0,0.0,0.0
0,1,1023,3.0,1.0,0.06,52.7,21.7,0.0,0.0,0.0,53.2,11.6,3.09,0.0,0.0,8.26,0.0,0.0,0.0,1.64,0.0,0.0,0.0,0.0,0.0,87.01,0.0,0.0,0.0
0,1,1043,3.0,1.0,0.06,80.0,33.7,0.0,0.0,0.0,57.8,19.4,3.09,0.0,0.0,8.26,0.0,0.0,0.0,1.64,0.0,0.0,0.0,0.0,0.0,87.01,0.0,0.0,0.0
0,1,1073,3.0,1.0,0.06,97.1,38.7,0.0,0.0,0.0,58.5,22.6,3.09,0.0,0.0,8.26,0.0,0.0,0.0,1.64,0.0,0.0,0.0,0.0,0.0,87.01,0.0,0.0,0.0
0,1,1093,3.0,1.0,0.13,97.6,39.1,0.0,0.0,0.0,58.5,22.9,3.09,0.0,0.0,8.26,0.0,0.0,0.0,1.64,0.0,0.0,0.0,0.0,0.0,87.01,0.0,0.0,0.0
0,1,1073,3.0,1.0,0.13,0.0,20.9,0.0,0.0,0.0,67.1,14.0,3.09,0.0,0.0,8.26,0.0,0.0,0.0,1.64,0.0,0.0,0.0,0.0,0.0,87.01,0.0,0.0,0.0
0,1,1073,3.0,1.0,0.04,0.0,10.8,0.0,0.0,0.0,71.6,7.7,3.09,0.0,0.0,8.26,0.0,0.0,0.0,1.64,0.0,0.0,0.0,0.0,0.0,87.01,0.0,0.0,0.0
0,1,1073,2.0,1.0,0.06,0.0,42.2,0.0,0.0,0.0,45.6,19.2,3.09,0.0,0.0,8.26,0.0,0.0,0.0,1.64,0.0,0.0,0.0,0.0,0.0,87.01,0.0,0.0,0.0
0,1,1073,4.0,1.0,0.06,0.0,19.8,0.0,0.0,0.0,64.1,12.7,3.09,0.0,0.0,8.26,0.0,0.0,0.0,1.64,0.0,0.0,0.0,0.0,0.0,87.01,0.0,0.0,0.0
0,1,1073,5.0,1.0,0.06,0.0,12.8,0.0,0.0,0.0,70.9,9.1,3.09,0.0,0.0,8.26,0.0,0.0,0.0,1.64,0.0,0.0,0.0,0.0,0.0,87.01,0.0,0.0,0.0
0,1,1113,3.0,1.0,0.07,0.0,39.0,0.0,39.5,17.2,56.7,22.1,0.3,0.0,0.0,1.93,0.0,0.0,0.0,1.21,0.0,0.0,0.0,0.0,0.0,96.56,0.0,0.0,0.0
0,1,1105,3.0,1.0,0.06,0.0,35.1,0.0,30.5,20.3,50.8,17.8,6.28,0.0,0.0,5.66,0.0,0.0,0.0,1.53,0.0,0.0,0.0,0.0,0.0,86.53,0.0,0.0,0.0
0,1,1109,3.0,1.0,0.06,0.0,36.9,0.0,34.1,18.9,53.0,19.6,9.5,0.0,0.0,5.43,0.0,0.0,0.0,1.49,0.0,0.0,0.0,0.0,0.0,83.58,0.0,0.0,0.0
0,1,1126,3.0,1.0,0.06,0.0,39.5,0.0,36.5,19.2,55.7,22.0,5.15,0.0,0.0,12.87,0.0,0.0,0.0,1.52,0.0,0.0,0.0,0.0,0.0,80.46,0.0,0.0,0.0
0,1,1093,3.0,1.0,0.06,0.0,23.3,0.0,30.9,28.0,58.9,13.7,12.13,0.0,0.0,11.86,0.0,0.0,0.0,1.59,0.0,0.0,0.0,0.0,0.0,74.42,0.0,0.0,0.0
0,1,1114,3.0,1.0,0.06,0.0,38.9,0.0,32.9,20.6,53.5,20.8,5.69,0.0,0.0,5.61,0.0,0.0,0.0,3.64,0.0,0.0,0.0,0.0,0.0,85.06,0.0,0.0,0.0
0,1,1111,3.0,1.0,0.06,0.0,37.2,0.0,31.0,19.4,50.4,18.8,10.55,0.0,0.0,5.48,0.0,0.0,0.0,3.37,0.0,0.0,0.0,0.0,0.0,80.6,0.0,0.0,0.0
0,1,1110,3.0,1.0,0.06,0.0,40.3,0.0,37.2,20.6,57.8,23.3,4.72,0.0,0.0,13.93,0.0,0.0,0.0,3.14,0.0,0.0,0.0,0.0,0.0,78.21,0.0,0.0,0.0
0,1,1106,3.0,1.0,0.06,0.0,34.3,0.0,35.9,22.5,58.4,20.0,4.8,0.0,0.0,12.54,0.0,0.0,0.0,3.19,0.0,0.0,0.0,0.0,0.0,79.47,0.0,0.0,0.0
0,1,1112,3.0,1.0,0.07,0.0,31.4,0.0,32.9,19.3,52.2,16.4,2.53,0.0,0.0,2.7,0.0,0.0,0.0,0.6,0.0,0.0,0.0,0.0,0.0,94.16,0.0,0.0,0.0
