Repository: jsjong98/Catalyst-AI

Catalyst-AI
Sungkyunkwan University, School of Chemical Engineering
IPSE (Laboratory of Intelligence Process System Engieering)
Jonghwan Oh (1), Janggeun Lee (2), Dongin Jung (2), Jiyong Kim (*)

Don't Copy this code.

File: Database/La_Cat.csv (part 1 of 2)
Cation 1,Cation 1 mol%,Cation 2,Cation 2 mol%,Cation 3,Cation 3 mol%,Cation 4,Cation 4 mol%,Cation 5,Cation 5 mol%,Cation 6,Cation 6 mol%,Anion 1,Anion 1 mol%,Anion 2,Anion 2 mol%,Promotor,Support 1,Support 1 mol%,Support 2,Support 2 mol%,Support 3,Support 3 mol%,Preparation,"Temperature, K","p(CH4), bar","p(O2), bar",p(CH4)/p(O2),"p total, bar","Contact time, s","X(O2), %","X(CH4), %","S(COx), %","S(C2=), %","S(C2-), %","S(C2), %","Y(C2), %"
La,10.0,Mg,90.0,,,,,,,,,,,,,,,,,,,,Impregnation,1123,0.30,0.05,6.0,1.0,0.10 ,100.0,18.0,,28.8,23.1,51.9,9.3
La,67.0,Ce,1.0,Re,32.0,,,,,,,,,,,,,,,,,,Impregnation,1023,0.30,0.05,6.0,1.0,0.10 ,100.0,16.5,,17.8,30.0,47.8,7.9
La,60.0,Ce,10.0,Re,30.0,,,,,,,,,,,,,,,,,,Impregnation,1023,0.30,0.05,6.0,1.0,0.10 ,100.0,15.5,,18.4,31.8,50.2,7.8
La,40.0,Ce,40.0,Re,20.0,,,,,,,,,,,,,,,,,,Impregnation,1023,0.30,0.05,6.0,1.0,0.10 ,100.0,11.6,,7.9,16.2,24.1,2.8
La,100.0,,,,,,,,,,,,,,,,,,,,,,n.a.,1023,0.30,0.05,6.0,1.0,0.10 ,100.0,19.6,,25.7,30.9,56.6,11.1
La,50.0,Al,50.0,,,,,,,,,,,,,,,,,,,,n.a.,983,0.51,0.11,4.8,1.0,0.45 ,94.7,25.3,,,,48.4,12.2
La,25.0,,,,,,,,,,,Cl,75.0,,,,,,,,,,Impregnation,1023,0.66,0.07,9.4,1.0,1.80 ,,7.6,,56.2,14.1,70.3,5.3
La,100.0,,,,,,,,,,,,,,,,,,,,,,n.a.,1023,0.30,0.05,6.0,1.0,0.18 ,100.0,20.0,51.0,26.0,31.0,57.0,11.4
La,34.9,Sr,65.1,,,,,,,,,,,,,,,,,,,,Therm.decomp.,1023,0.30,0.05,6.0,1.0,0.18 ,100.0,20.9,32.0,29.0,35.0,64.0,13.4
La,50.0,Al,50.0,,,,,,,,,,,,,,,,,,,,Pyrolysis,983,0.50,0.10,5.0,1.0,0.06 ,,21.1,,,,40.0,8.4
La,66.7,,,,,,,,,,,C,33.3,,,,,,,,,,Therm.decomp.,973,0.88,0.12,7.3,1.0,0.05 ,97.2,17.7,,34.1,34.0,68.1,12.1
La,50.0,Ti,50.0,,,,,,,,,,,,,,,,,,,,Pyrolysis,1023,0.41,0.10,4.0,1.0,0.60 ,99.0,20.0,,,,50.0,10.0
La,4.8,Ca,95.2,,,,,,,,,,,,,,,,,,,,Impregnation,1073,0.81,0.20,4.0,1.0,0.03 ,,22.7,,,,66.8,15.2
La,13.6,Ba,86.4,,,,,,,,,,,,,,,,,,,,Impregnation,1073,0.14,0.06,2.3,1.0,0.04 ,99.9,36.6,51.0,,,50.0,18.3
La,9.1,Mg,90.9,,,,,,,,,,,,,,,,,,,,Impregnation,1073,0.81,0.20,4.0,1.0,0.03 ,,24.1,,,,63.3,15.3
La,9.1,Mg,90.9,,,,,,,,,,,,,,,,,,,,Impregnation,1023,0.81,0.20,4.0,1.0,0.04 ,98.7,29.1,,,,70.0,20.4
La,10.7,Ba,89.3,,,,,,,,,,,,,,,,,,,,n.a.,1023,0.50,0.10,5.0,1.0,2.77 ,,23.0,,,,65.0,14.9
La,13.6,Ba,86.4,,,,,,,,,,,,,,,,,,,,Impregnation,1073,0.14,0.06,2.3,1.0,0.04 ,99.9,36.6,51.0,,,50.0,18.3
La,100.0,,,,,,,,,,,,,,,,,,,,,,Therm.decomp.,1153,0.91,0.09,10.0,1.0,0.24 ,69.6,10.1,,,,65.3,6.6
La,4.5,Sr,4.6,Th,90.9,,,,,,,,,,,,,,,,,,Therm.decomp.,1153,0.91,0.09,10.0,1.0,0.24 ,99.4,15.1,,,,74.9,11.3
La,9.1,Th,90.9,,,,,,,,,,,,,,,,,,,,Therm.decomp.,1153,0.91,0.09,10.0,1.0,0.24 ,99.7,13.8,,,,68.3,9.4
La,100.0,,,,,,,,,,,,,,,,,,,,,,n.a.,998,0.18,0.02,8.8,1.0,2.38 ,91.0,9.4,53.0,,,46.6,4.4
La,9.1,Mg,90.9,,,,,,,,,,,,,,,,,,,,Impregnation,1073,0.80,0.20,4.0,1.0,0.06 ,,29.2,,,,60.3,17.6
La,24.4,Na,75.6,,,,,,,,,,,,,,,,,,,,n.a.,1023,0.40,0.08,5.0,1.0,0.65 ,92.0,26.0,22.0,32.0,40.0,72.0,18.7
La,100.0,,,,,,,,,,,,,,,,,,,,,,Therm.decomp.,1073,0.15,0.08,1.9,1.0,0.72 ,,37.6,,,,24.8,9.3
La,27.0,Ca,73.0,,,,,,,,,,,,,,,,,,,,Therm.decomp.,1013,0.93,0.07,13.3,1.0,0.02 ,95.0,11.8,,,,76.0,9.0
La,100.0,,,,,,,,,,,,,,,,,,,,,,Therm.decomp.,1048,0.50,0.09,5.5,1.0,0.38 ,99.0,25.1,,,,46.2,11.6
La,85.0,Ba,15.0,,,,,,,,,,,,,,,,,,,,n.a.,1023,0.40,0.20,2.0,1.0,0.18 ,,42.0,,,,43.0,18.1
La,100.0,,,,,,,,,,,,,,,,,,,,,,n.a.,1032,0.91,0.09,10.0,1.0,0.02 ,100.0,14.0,30.0,30.0,40.0,70.0,9.8
La,100.0,,,,,,,,,,,,,,,,,,,,,,Therm.decomp.,1073,0.81,0.19,4.3,1.0,0.03 ,62.0,12.0,36.0,,,64.0,7.7
La,25.0,Ca,25.0,Mn,25.0,Co,25.0,,,,,,,,,,,,,,,,Therm.decomp.,973,0.90,0.20,4.5,1.0,6.80 ,,2.2,,,,5.9,0.1
La,100.0,,,,,,,,,,,,,,,,,,,,,,Precipitation,1123,0.91,0.10,9.0,1.0,0.00 ,82.0,13.1,,,,70.0,9.2
La,100.0,,,,,,,,,,,,,,,,,,,,,,n.a.,1023,0.28,0.04,7.0,1.0,2.80 ,100.0,14.3,,26.1,35.8,61.9,8.9
La,100.0,,,,,,,,,,,,,,,,,,,,,,n.a.,1068,0.30,0.05,6.0,1.0,0.24 ,,17.5,,,,52.6,9.2
La,50.0,Y,50.0,,,,,,,,,,,,,,,,,,,,Sol-gel,1068,0.30,0.05,6.0,1.0,0.24 ,,16.8,,,,45.7,7.7
La,90.0,Sr,10.0,,,,,,,,,,,,,,,,,,,,Sol-gel,1068,0.30,0.05,6.0,1.0,0.24 ,,18.3,,,,59.6,10.9
La,40.0,Sr,10.0,Mn,50.0,,,,,,,,,,,,,,,,,,Therm.decomp.,1068,0.30,0.05,6.0,1.0,0.24 ,,11.9,,,,18.4,2.2
La,40.0,Fe,10.0,Nb,50.0,,,,,,,,,,,,,,,,,,Therm.decomp.,1068,0.30,0.05,6.0,1.0,0.24 ,,11.4,,,,18.9,2.2
La,50.0,Y,50.0,,,,,,,,,,,,,,,,,,,,Therm.decomp.,1068,0.30,0.05,6.0,1.0,0.24 ,,14.4,,,,27.1,3.9
La,40.0,Sr,10.0,Y,50.0,,,,,,,,,,,,,,,,,,Therm.decomp.,1068,0.30,0.05,6.0,1.0,0.24 ,,15.4,,,,43.7,6.7
La,50.0,Zr,50.0,,,,,,,,,,,,,,,,,,,,Sol-gel,973,0.13,0.07,2.0,1.0,0.80 ,,33.0,,,,33.6,11.1
La,50.0,Sn,50.0,,,,,,,,,,,,,,,,,,,,Sol-gel,973,0.13,0.07,2.0,1.0,0.80 ,,35.0,,,,42.8,15.0
La,100.0,,,,,,,,,,,,,,,,,,,,,,Therm.decomp.,923,0.38,0.13,3.0,1.0,0.24 ,,6.8,,,,12.1,0.8
La,2.1,Sr,20.0,Mg,77.9,,,,,,,,,,,,,,,,,,Precipitation,1123,0.95,0.05,19.0,1.0,0.05 ,100.0,10.6,,,,85.0,9.0
La,2.0,Ba,20.0,Mg,78.0,,,,,,,,,,,,,,,,,,Precipitation,1123,0.95,0.05,19.0,1.0,0.05 ,100.0,10.0,,,,83.0,8.3
La,50.0,Y,50.0,,,,,,,,,,,,,,,,,,,,Therm.decomp.,1023,0.10,0.05,2.0,1.0,0.50 ,99.3,36.5,73.3,21.1,5.6,26.7,9.7
La,100.0,,,,,,,,,,,,,,,,,,,,,,Precipitation,1073,0.33,0.07,5.0,1.0,0.03 ,90.0,26.0,,,,58.0,15.1
La,25.0,,,,,,,,,,,F,75.0,,,,,,,,,,Therm.decomp.,1023,0.17,0.06,2.6,1.0,0.60 ,,25.0,,,,50.0,12.5
La,100.0,,,,,,,,,,,,,,,,,,,,,,Therm.decomp.,873,0.20,0.25,0.8,1.0,0.24 ,,29.1,,24.6,20.2,44.8,13.0
La,25.0,,,,,,,,,,,F,75.0,,,,,,,,,,Therm.decomp.,1023,0.20,0.25,0.8,1.0,0.24 ,,2.1,,0.0,53.8,53.8,1.1
La,100.0,,,,,,,,,,,,,,,Cl,,,,,,,Therm.decomp.,923,0.75,0.25,3.0,1.0,0.24 ,,29.3,58.3,24.6,19.2,43.8,12.8
La,25.0,,,,,,,,,,,F,75.0,,,,,,,,,,Therm.decomp.,1023,0.75,0.25,3.0,1.0,0.24 ,,2.1,46.2,0.0,53.8,53.8,1.1
La,33.3,Ca,66.7,,,,,,,,,,,,,,,,,,,,Impregnation,1073,0.90,0.10,9.0,1.0,0.06 ,,14.8,,,,67.4,10.0
La,0.7,Mn,9.3,Ti,90.0,,,,,,,,,,,,,,,,,,Impregnation,1073,0.75,0.25,3.0,1.0,2.10 ,,16.0,,0.8,,2.8,0.4
La,3.0,Pb,5.9,Ca,91.1,,,,,,,,,,,,,,,,,,Therm.decomp.,1023,0.07,0.03,2.0,1.0,1.80 ,,32.0,,,,26.0,8.3
La,50.0,,,,,,,,,,,F,50.0,,,,,,,,,,Therm.decomp.,1053,0.80,0.20,4.0,1.0,0.24 ,,25.0,,27.2,19.4,46.6,11.6
La,40.0,Na,40.0,Ba,20.0,,,,,,,,,,,,,,,,,,Therm.decomp.,1003,0.78,0.22,3.5,1.0,1.62 ,,36.2,,,,49.2,17.8
La,40.0,Na,40.0,Mg,20.0,,,,,,,,,,,,,,,,,,Therm.decomp.,1003,0.78,0.22,3.5,1.0,1.62 ,,37.3,,,,51.3,19.1
La,40.0,Na,40.0,Zn,20.0,,,,,,,,,,,,,,,,,,Therm.decomp.,1003,0.78,0.22,3.5,1.0,1.62 ,,24.7,,,,45.5,11.2
La,40.0,Ba,20.0,Na,40.0,,,,,,,,,,,,,,,,,,Impregnation,1003,0.78,0.22,3.5,1.0,1.62 ,,34.5,56.7,34.8,13.2,48.0,16.6
La,40.0,Na,40.0,Mg,20.0,,,,,,,,,,,,,,,,,,Impregnation,1003,0.78,0.22,3.5,1.0,1.62 ,,37.3,45.2,30.8,20.5,51.3,19.1
La,40.0,Na,40.0,Zn,20.0,,,,,,,,,,,,,,,,,,Impregnation,1003,0.78,0.22,3.5,1.0,1.62 ,,24.7,53.8,27.9,17.6,45.5,11.2
La,100.0,,,,,,,,,,,,,,,,,,,,,,Therm.decomp.,1023,0.17,0.06,2.6,1.0,0.60 ,92.9,24.1,72.0,15.0,13.1,28.1,6.8
La,92.5,,,,,,,,,,,Br,7.5,,,,,,,,,,Therm.decomp.,1023,0.17,0.06,2.6,1.0,0.60 ,93.0,35.0,78.3,14.5,7.1,21.6,7.6
La,0.5,Mg,99.5,,,,,,,,,,,,,,,,,,,,Therm.decomp.,1073,0.89,0.11,8.1,1.0,0.07 ,,17.0,,,,68.3,11.6
La,9.9,Mg,90.1,,,,,,,,,,,,,,,,,,,,Therm.decomp.,1073,0.89,0.11,8.1,1.0,0.07 ,,17.7,,,,69.8,12.4
La,50.0,,,,,,,,,,,Cl,50.0,,,,,,,,,,Therm.decomp.,1073,0.18,0.07,2.5,1.0,0.60 ,,37.0,71.0,,,29.0,10.7
La,100.0,,,,,,,,,,,,,,,,,,,,,,Impregnation,1073,0.50,0.10,5.0,1.0,0.04 ,,16.4,51.4,10.4,38.2,48.6,8.0
La,46.2,Zn,53.8,,,,,,,,,,,,,,,,,,,,Impregnation,1073,0.50,0.10,5.0,1.0,0.04 ,,24.3,45.5,22.1,32.4,54.5,13.2
La,9.0,Ca,91.0,,,,,,,,,,,,,,,,,,,,Therm.decomp.,1103,0.07,0.03,2.0,1.0,0.10 ,,48.4,66.4,17.9,13.7,31.6,15.3
La,100.0,,,,,,,,,,,,,,,,,,,,,,Therm.decomp.,1073,0.80,0.20,4.0,1.0,0.04 ,,25.7,,,,54.9,14.1
La,100.0,,,,,,,,,,,,,,,,,,,,,,Therm.decomp.,973,0.75,0.15,5.0,1.0,0.18 ,100.0,29.4,62.8,21.5,15.7,37.2,10.9
La,50.0,,,,,,,,,,,F,50.0,,,,,,,,,,Therm.decomp.,1053,0.80,0.20,4.0,1.0,0.24 ,,25.0,53.4,27.2,19.4,46.6,11.6
La,100.0,,,,,,,,,,,,,,,,,,,,,,Impregnation,1073,0.80,0.20,4.0,1.0,0.04 ,,25.7,,,,51.0,13.1
La,17.3,,,,,,,,,,,,,,,,Si,11.5,Al,71.2,,,Impregnation,1073,0.80,0.20,4.0,1.0,0.04 ,,26.5,,,,53.2,14.1
La,9.1,Mg,90.9,,,,,,,,,,,,,,,,,,,,Therm.decomp.,1023,0.80,0.20,4.0,1.0,0.07 ,,30.0,,,,56.7,17.0
La,50.0,Al,50.0,,,,,,,,,,,,,,,,,,,,Sol-gel,1013,0.33,0.07,5.0,1.0,,,15.0,,,,4.5,0.7
La,100.0,,,,,,,,,,,,,,,,,,,,,,Precipitation,1093,0.74,0.05,13.7,1.0,0.38 ,100.0,13.0,20.1,45.4,29.1,74.5,9.7
La,63.0,Nd,37.0,,,,,,,,,,,,,,,,,,,,Precipitation,1128,0.56,0.09,6.6,1.0,0.26 ,100.0,19.6,38.3,42.8,13.9,56.7,11.1
La,55.9,Pr,11.0,Nd,33.1,,,,,,,,,,,,,,,,,,Precipitation,1108,0.63,0.08,8.0,1.0,0.27 ,100.0,15.0,32.3,35.7,27.9,63.6,9.5
La,18.7,Pr,7.2,Nd,9.6,Ce,64.5,,,,,,,,,,,,,,,,Precipitation,1113,0.61,0.08,7.3,1.0,0.34 ,100.0,11.0,58.8,26.7,12.0,38.7,4.3
La,53.1,Pr,9.4,Nd,26.6,Ce,10.9,,,,,,,,,,,,,,,,Precipitation,1108,0.61,0.08,7.4,1.0,0.30 ,100.0,19.0,29.8,38.9,25.2,64.1,12.2
La,4.8,Ca,95.2,,,,,,,,,,,,,,,,,,,,Therm.decomp.,1073,0.89,0.11,8.0,1.0,0.07 ,,19.8,,,,67.2,13.3
La,1.1,Na,2.1,W,1.0,Mn,2.2,,,,,,,,,,Si,93.6,,,,,Impregnation,973,0.67,0.33,2.0,1.0,0.22 ,100.0,45.8,,,,55.9,25.6
La,10.0,Sr,20.0,Ca,70.0,,,,,,,,,,,,,,,,,,n.a.,1073,0.10,0.03,3.0,1.0,0.06 ,97.0,33.0,,,,57.0,18.8
La,10.0,Ca,90.0,,,,,,,,,,,,,,,,,,,,n.a.,1073,0.10,0.03,3.0,1.0,0.06 ,97.0,32.0,,,,52.0,16.6
La,10.0,Mg,90.0,,,,,,,,,,,,,,,,,,,,n.a.,1073,0.10,0.03,3.0,1.0,0.06 ,98.0,28.0,,,,46.0,12.9
La,6.0,Ti,94.0,,,,,,,,,,,,,,,,,,,,n.a.,1073,0.10,0.03,3.0,1.0,0.06 ,43.0,6.0,,,,6.0,0.4
La,3.1,Mg,96.9,,,,,,,,,,,,,,,,,,,,n.a.,1073,0.10,0.03,3.0,1.0,0.06 ,97.0,22.0,,,,34.0,7.5
La,20.0,Mg,80.0,,,,,,,,,,,,,,,,,,,,n.a.,1073,0.10,0.03,3.0,1.0,0.06 ,96.0,28.0,,,,51.0,14.3
La,11.1,Mg,88.9,,,,,,,,,,,,,,,,,,,,n.a.,1073,0.10,0.03,3.0,1.0,0.06 ,95.0,28.0,,,,50.0,14.0
La,10.0,Sr,20.0,Ca,70.0,,,,,,,,,,,,,,,,,,n.a.,1073,0.07,0.03,2.0,1.0,0.06 ,97.0,42.0,,,,47.0,19.7
La,100.0,,,,,,,,,,,,,,,,,,,,,,n.a.,1013,0.68,0.07,10.0,1.0,0.22 ,100.0,18.8,,,,40.0,7.5
La,10.0,Ba,90.0,,,,,,,,,,,,,,,,,,,,Precipitation,1073,0.91,0.09,10.0,1.0,9.00 ,,10.0,,,,73.5,7.3
La,40.0,Ba,60.0,,,,,,,,,,,,,,,,,,,,Precipitation,1073,0.91,0.09,10.0,1.0,9.00 ,,12.0,,,,77.0,9.2
La,80.0,Ba,20.0,,,,,,,,,,,,,,,,,,,,Precipitation,1073,0.91,0.09,10.0,1.0,9.00 ,,10.0,,,,71.5,7.2
La,90.0,Ba,10.0,,,,,,,,,,,,,,,,,,,,Precipitation,1073,0.91,0.09,10.0,1.0,9.00 ,,12.0,,,,71.0,8.5
La,100.0,,,,,,,,,,,,,,,,,,,,,,Precipitation,1023,0.08,0.04,2.0,1.0,2.00 ,,30.0,,,,40.0,12.0
La,100.0,,,,,,,,,,,,,,,,,,,,,,n.a.,1023,0.40,0.08,5.0,1.0,0.06 ,,17.3,,31.0,10.0,41.0,7.1
La,100.0,,,,,,,,,,,,,,,,,,,,,,Precipitation,973,0.13,0.07,2.0,1.0,0.80 ,46.9,26.9,,12.3,11.2,23.5,6.3
La,50.0,Li,50.0,,,,,,,,,,,,,,,,,,,,Precipitation,973,0.13,0.07,2.0,1.0,0.80 ,39.0,17.7,,13.1,29.8,42.9,7.6
La,50.0,Na,50.0,,,,,,,,,,,,,,,,,,,,Precipitation,973,0.13,0.07,2.0,1.0,0.80 ,52.7,30.3,,11.3,21.1,32.4,9.8
La,50.0,,,,,,,,,,,Cl,50.0,,,,,,,,,,Therm.decomp.,948,0.13,0.07,2.0,1.0,0.80 ,49.7,29.5,,9.8,9.5,19.3,5.7
La,50.0,,,,,,,,,,,Br,50.0,,,,,,,,,,Therm.decomp.,948,0.13,0.07,2.0,1.0,0.80 ,49.0,24.6,,37.5,5.2,42.7,10.5
La,30.00 ,Sr,20.00 ,Co,40.00 ,Fe,10.00 ,,,,,,,,,,,,,,,,n.a.,1073 ,0.83 ,0.10 ,8.2 ,0.9 ,0.03 ,,1.4 ,,,,57.7 ,0.8 
La,30.00 ,Sr,20.00 ,Co,40.00 ,Fe,10.00 ,,,,,,,,,,,,,,,,n.a.,1073 ,0.72 ,0.10 ,7.1 ,0.8 ,0.03 ,,1.7 ,,,,55.6 ,0.9 
La,30.00 ,Sr,20.00 ,Co,40.00 ,Fe,10.00 ,,,,,,,,,,,,,,,,n.a.,1073 ,0.61 ,0.10 ,6.0 ,0.7 ,0.03 ,,1.9 ,,,,52.2 ,1.0 
La,30.00 ,Sr,20.00 ,Co,40.00 ,Fe,10.00 ,,,,,,,,,,,,,,,,n.a.,1073 ,0.51 ,0.10 ,5.0 ,0.6 ,0.03 ,,2.2 ,,,,51.6 ,1.1 
La,30.00 ,Sr,20.00 ,Co,40.00 ,Fe,10.00 ,,,,,,,,,,,,,,,,n.a.,1073 ,0.42 ,0.10 ,4.1 ,0.5 ,0.03 ,,2.5 ,,,,53.4 ,1.4 
La,30.00 ,Sr,20.00 ,Co,40.00 ,Fe,10.00 ,,,,,,,,,,,,,,,,n.a.,1073 ,0.31 ,0.10 ,3.1 ,0.4 ,0.03 ,,2.7 ,,,,48.1 ,1.3 
La,30.00 ,Sr,20.00 ,Co,40.00 ,Fe,10.00 ,,,,,,,,,,,,,,,,n.a.,1073 ,0.21 ,0.10 ,2.1 ,0.3 ,0.03 ,,2.8 ,,,,43.2 ,1.2 
La,30.00 ,Sr,20.00 ,Co,40.00 ,Fe,10.00 ,,,,,,,,,,,,,,,,n.a.,1098 ,0.83 ,0.10 ,8.2 ,0.9 ,0.03 ,,2.2 ,,,,50.1 ,1.1 
La,30.00 ,Sr,20.00 ,Co,40.00 ,Fe,10.00 ,,,,,,,,,,,,,,,,n.a.,1098 ,0.72 ,0.10 ,7.1 ,0.8 ,0.03 ,,2.6 ,,,,46.9 ,1.2 
La,30.00 ,Sr,20.00 ,Co,40.00 ,Fe,10.00 ,,,,,,,,,,,,,,,,n.a.,1098 ,0.61 ,0.10 ,6.0 ,0.7 ,0.03 ,,2.9 ,,,,49.0 ,1.4 
La,30.00 ,Sr,20.00 ,Co,40.00 ,Fe,10.00 ,,,,,,,,,,,,,,,,n.a.,1098 ,0.51 ,0.10 ,5.0 ,0.6 ,0.03 ,,3.3 ,,,,47.1 ,1.6 
La,30.00 ,Sr,20.00 ,Co,40.00 ,Fe,10.00 ,,,,,,,,,,,,,,,,n.a.,1098 ,0.42 ,0.10 ,4.1 ,0.5 ,0.03 ,,3.9 ,,,,42.9 ,1.7 
La,30.00 ,Sr,20.00 ,Co,40.00 ,Fe,10.00 ,,,,,,,,,,,,,,,,n.a.,1098 ,0.31 ,0.10 ,3.1 ,0.4 ,0.03 ,,4.7 ,,,,41.3 ,1.9 
La,30.00 ,Sr,20.00 ,Co,40.00 ,Fe,10.00 ,,,,,,,,,,,,,,,,n.a.,1098 ,0.21 ,0.10 ,2.1 ,0.3 ,0.03 ,,4.9 ,,,,31.0 ,1.5 
La,30.00 ,Sr,20.00 ,Co,40.00 ,Fe,10.00 ,,,,,,,,,,,,,,,,n.a.,1123 ,0.83 ,0.10 ,8.2 ,0.9 ,0.03 ,,2.6 ,,,,52.6 ,1.4 
La,30.00 ,Sr,20.00 ,Co,40.00 ,Fe,10.00 ,,,,,,,,,,,,,,,,n.a.,1123 ,0.72 ,0.10 ,7.1 ,0.8 ,0.03 ,,3.0 ,,,,52.2 ,1.6 
La,30.00 ,Sr,20.00 ,Co,40.00 ,Fe,10.00 ,,,,,,,,,,,,,,,,n.a.,1123 ,0.61 ,0.10 ,6.0 ,0.7 ,0.03 ,,3.4 ,,,,53.6 ,1.8 
La,30.00 ,Sr,20.00 ,Co,40.00 ,Fe,10.00 ,,,,,,,,,,,,,,,,n.a.,1123 ,0.51 ,0.10 ,5.0 ,0.6 ,0.03 ,,4.0 ,,,,52.9 ,2.1 
La,30.00 ,Sr,20.00 ,Co,40.00 ,Fe,10.00 ,,,,,,,,,,,,,,,,n.a.,1123 ,0.42 ,0.10 ,4.1 ,0.5 ,0.03 ,,4.8 ,,,,52.9 ,2.5 
La,30.00 ,Sr,20.00 ,Co,40.00 ,Fe,10.00 ,,,,,,,,,,,,,,,,n.a.,1123 ,0.31 ,0.10 ,3.1 ,0.4 ,0.03 ,,5.3 ,,,,52.1 ,2.8 
La,30.00 ,Sr,20.00 ,Co,40.00 ,Fe,10.00 ,,,,,,,,,,,,,,,,n.a.,1123 ,0.21 ,0.10 ,2.1 ,0.3 ,0.03 ,,6.2 ,,,,49.8 ,3.1 
La,30.00 ,Sr,20.00 ,Co,40.00 ,Fe,10.00 ,,,,,,,,,,,,,,,,n.a.,1153 ,0.83 ,0.10 ,8.2 ,0.9 ,0.03 ,,3.5 ,,,,48.4 ,1.7 
La,30.00 ,Sr,20.00 ,Co,40.00 ,Fe,10.00 ,,,,,,,,,,,,,,,,n.a.,1153 ,0.72 ,0.10 ,7.1 ,0.8 ,0.03 ,,4.1 ,,,,47.4 ,1.9 
La,30.00 ,Sr,20.00 ,Co,40.00 ,Fe,10.00 ,,,,,,,,,,,,,,,,n.a.,1153 ,0.61 ,0.10 ,6.0 ,0.7 ,0.03 ,,4.7 ,,,,45.8 ,2.2 
La,30.00 ,Sr,20.00 ,Co,40.00 ,Fe,10.00 ,,,,,,,,,,,,,,,,n.a.,1153 ,0.51 ,0.10 ,5.0 ,0.6 ,0.03 ,,5.6 ,,,,47.1 ,2.6 
La,30.00 ,Sr,20.00 ,Co,40.00 ,Fe,10.00 ,,,,,,,,,,,,,,,,n.a.,1153 ,0.42 ,0.10 ,4.1 ,0.5 ,0.03 ,,6.5 ,,,,46.0 ,3.0 
La,30.00 ,Sr,20.00 ,Co,40.00 ,Fe,10.00 ,,,,,,,,,,,,,,,,n.a.,1153 ,0.31 ,0.10 ,3.1 ,0.4 ,0.03 ,,7.5 ,,,,45.0 ,3.4 
La,30.00 ,Sr,20.00 ,Co,40.00 ,Fe,10.00 ,,,,,,,,,,,,,,,,n.a.,1153 ,0.21 ,0.10 ,2.1 ,0.3 ,0.03 ,,7.6 ,,,,44.2 ,3.4 
La,30.00 ,Sr,20.00 ,Co,40.00 ,Fe,10.00 ,,,,,,,,,,,,,,,,n.a.,1173 ,0.83 ,0.10 ,8.2 ,0.9 ,0.03 ,,4.4 ,,,,41.8 ,1.8 
La,30.00 ,Sr,20.00 ,Co,40.00 ,Fe,10.00 ,,,,,,,,,,,,,,,,n.a.,1173 ,0.72 ,0.10 ,7.1 ,0.8 ,0.03 ,,4.7 ,,,,46.1 ,2.2 
La,30.00 ,Sr,20.00 ,Co,40.00 ,Fe,10.00 ,,,,,,,,,,,,,,,,n.a.,1173 ,0.61 ,0.10 ,6.0 ,0.7 ,0.03 ,,5.4 ,,,,45.3 ,2.4 
La,30.00 ,Sr,20.00 ,Co,40.00 ,Fe,10.00 ,,,,,,,,,,,,,,,,n.a.,1173 ,0.51 ,0.10 ,5.0 ,0.6 ,0.03 ,,6.3 ,,,,43.7 ,2.7 
La,30.00 ,Sr,20.00 ,Co,40.00 ,Fe,10.00 ,,,,,,,,,,,,,,,,n.a.,1173 ,0.42 ,0.10 ,4.1 ,0.5 ,0.03 ,,6.8 ,,,,42.9 ,2.9 
La,30.00 ,Sr,20.00 ,Co,40.00 ,Fe,10.00 ,,,,,,,,,,,,,,,,n.a.,1173 ,0.31 ,0.10 ,3.1 ,0.4 ,0.03 ,,7.5 ,,,,40.3 ,3.0 
La,30.00 ,Sr,20.00 ,Co,40.00 ,Fe,10.00 ,,,,,,,,,,,,,,,,n.a.,1173 ,0.21 ,0.10 ,2.1 ,0.3 ,0.03 ,,8.8 ,,,,36.9 ,3.3 
La,30.00 ,Sr,20.00 ,Co,40.00 ,Fe,10.00 ,,,,,,,,,,,,,,,,n.a.,1073 ,0.04 ,0.30 ,0.1 ,0.1 ,0.03 ,,1.7 ,,,,37.2 ,0.6 
La,30.00 ,Sr,20.00 ,Co,40.00 ,Fe,10.00 ,,,,,,,,,,,,,,,,n.a.,1073 ,0.06 ,0.30 ,0.2 ,0.2 ,0.03 ,,2.0 ,,,,43.5 ,0.9 
La,30.00 ,Sr,20.00 ,Co,40.00 ,Fe,10.00 ,,,,,,,,,,,,,,,,n.a.,1073 ,0.10 ,0.30 ,0.3 ,0.2 ,0.03 ,,2.7 ,,,,50.3 ,1.4 
La,30.00 ,Sr,20.00 ,Co,40.00 ,Fe,10.00 ,,,,,,,,,,,,,,,,n.a.,1073 ,0.13 ,0.30 ,0.4 ,0.2 ,0.03 ,,3.1 ,,,,43.6 ,1.4 
La,30.00 ,Sr,20.00 ,Co,40.00 ,Fe,10.00 ,,,,,,,,,,,,,,,,n.a.,1073 ,0.15 ,0.30 ,0.5 ,0.2 ,0.03 ,,3.5 ,,,,34.2 ,1.2 
La,30.00 ,Sr,20.00 ,Co,40.00 ,Fe,10.00 ,,,,,,,,,,,,,,,,n.a.,1098 ,0.04 ,0.30 ,0.1 ,0.1 ,0.03 ,,2.3 ,,,,43.2 ,1.0 
La,30.00 ,Sr,20.00 ,Co,40.00 ,Fe,10.00 ,,,,,,,,,,,,,,,,n.a.,1098 ,0.06 ,0.30 ,0.2 ,0.2 ,0.03 ,,2.6 ,,,,45.0 ,1.2 
La,30.00 ,Sr,20.00 ,Co,40.00 ,Fe,10.00 ,,,,,,,,,,,,,,,,n.a.,1098 ,0.10 ,0.30 ,0.3 ,0.2 ,0.03 ,,3.2 ,,,,51.0 ,1.6 
La,30.00 ,Sr,20.00 ,Co,40.00 ,Fe,10.00 ,,,,,,,,,,,,,,,,n.a.,1098 ,0.13 ,0.30 ,0.4 ,0.2 ,0.03 ,,3.7 ,,,,43.4 ,1.6 
La,30.00 ,Sr,20.00 ,Co,40.00 ,Fe,10.00 ,,,,,,,,,,,,,,,,n.a.,1098 ,0.15 ,0.30 ,0.5 ,0.2 ,0.03 ,,4.2 ,,,,39.2 ,1.6 
La,30.00 ,Sr,20.00 ,Co,40.00 ,Fe,10.00 ,,,,,,,,,,,,,,,,n.a.,1123 ,0.04 ,0.30 ,0.1 ,0.1 ,0.03 ,,2.7 ,,,,46.1 ,1.2 
La,30.00 ,Sr,20.00 ,Co,40.00 ,Fe,10.00 ,,,,,,,,,,,,,,,,n.a.,1123 ,0.06 ,0.30 ,0.2 ,0.2 ,0.03 ,,3.7 ,,,,41.0 ,1.5 
La,30.00 ,Sr,20.00 ,Co,40.00 ,Fe,10.00 ,,,,,,,,,,,,,,,,n.a.,1123 ,0.10 ,0.30 ,0.3 ,0.2 ,0.03 ,,5.7 ,,,,50.8 ,2.9 
La,30.00 ,Sr,20.00 ,Co,40.00 ,Fe,10.00 ,,,,,,,,,,,,,,,,n.a.,1123 ,0.13 ,0.30 ,0.4 ,0.2 ,0.03 ,,7.2 ,,,,39.7 ,2.8 
La,30.00 ,Sr,20.00 ,Co,40.00 ,Fe,10.00 ,,,,,,,,,,,,,,,,n.a.,1123 ,0.15 ,0.30 ,0.5 ,0.2 ,0.03 ,,8.6 ,,,,29.1 ,2.5 
La,30.00 ,Sr,20.00 ,Co,40.00 ,Fe,10.00 ,,,,,,,,,,,,,,,,n.a.,1153 ,0.04 ,0.30 ,0.1 ,0.1 ,0.03 ,,3.4 ,,,,35.0 ,1.2 
La,30.00 ,Sr,20.00 ,Co,40.00 ,Fe,10.00 ,,,,,,,,,,,,,,,,n.a.,1153 ,0.06 ,0.30 ,0.2 ,0.2 ,0.03 ,,4.8 ,,,,37.7 ,1.8 
La,30.00 ,Sr,20.00 ,Co,40.00 ,Fe,10.00 ,,,,,,,,,,,,,,,,n.a.,1153 ,0.10 ,0.30 ,0.3 ,0.2 ,0.03 ,,7.3 ,,,,42.1 ,3.1 
La,30.00 ,Sr,20.00 ,Co,40.00 ,Fe,10.00 ,,,,,,,,,,,,,,,,n.a.,1153 ,0.13 ,0.30 ,0.4 ,0.2 ,0.03 ,,9.8 ,,,,31.0 ,3.0 
La,30.00 ,Sr,20.00 ,Co,40.00 ,Fe,10.00 ,,,,,,,,,,,,,,,,n.a.,1153 ,0.15 ,0.30 ,0.5 ,0.2 ,0.03 ,,12.0 ,,,,25.5 ,3.1 
La,30.00 ,Sr,20.00 ,Co,40.00 ,Fe,10.00 ,,,,,,,,,,,,,,,,n.a.,1173 ,0.04 ,0.30 ,0.1 ,0.1 ,0.03 ,,4.4 ,,,,35.5 ,1.6 
La,30.00 ,Sr,20.00 ,Co,40.00 ,Fe,10.00 ,,,,,,,,,,,,,,,,n.a.,1173 ,0.06 ,0.30 ,0.2 ,0.2 ,0.03 ,,5.7 ,,,,39.2 ,2.2 
La,30.00 ,Sr,20.00 ,Co,40.00 ,Fe,10.00 ,,,,,,,,,,,,,,,,n.a.,1173 ,0.10 ,0.30 ,0.3 ,0.2 ,0.03 ,,8.4 ,,,,37.0 ,3.1 
La,30.00 ,Sr,20.00 ,Co,40.00 ,Fe,10.00 ,,,,,,,,,,,,,,,,n.a.,1173 ,0.13 ,0.30 ,0.4 ,0.2 ,0.03 ,,11.5 ,,,,26.8 ,3.1 
La,30.00 ,Sr,20.00 ,Co,40.00 ,Fe,10.00 ,,,,,,,,,,,,,,,,n.a.,1173 ,0.15 ,0.30 ,0.5 ,0.2 ,0.03 ,,13.5 ,,,,21.5 ,2.9 
La,30.00 ,Sr,20.00 ,Fe,10.00 ,Co,40.00 ,,,,,,,,,,,,,,,,n.a.,973 ,0.23 ,0.09 ,2.5 ,1.0 ,0.38 ,,11.8 ,96.8 ,0.4 ,2.9 ,3.2 ,0.4 
La,37.89 ,Sr,9.47 ,Mn,52.63 ,,,,,,,,,,,,,,,,,,n.a.,973 ,0.23 ,0.09 ,2.5 ,1.0 ,0.31 ,,11.8 ,98.9 ,0.0 ,1.2 ,1.2 ,0.1 
La,40.00 ,Sr,10.00 ,Cr,50.00 ,,,,,,,,,,,,,,,,,,n.a.,973 ,0.23 ,0.09 ,2.5 ,1.0 ,0.28 ,,11.2 ,99.7 ,0.0 ,0.3 ,0.3 ,0.0 
La,40.00 ,Na,10.00 ,Mn,50.00 ,,,,,,,,,,,,,,,,,,n.a.,973 ,0.23 ,0.09 ,2.5 ,1.0 ,0.31 ,,9.4 ,81.9 ,3.3 ,14.8 ,18.1 ,1.7 
La,40.00 ,Na,10.00 ,Mn,50.00 ,,,,,,,,,,,,,,,,,,n.a.,973 ,0.23 ,0.09 ,2.5 ,1.0 ,0.31 ,,4.7 ,78.0 ,6.8 ,15.2 ,22.0 ,1.0 
La,30.00 ,Sr,20.00 ,Fe,10.00 ,Co,40.00 ,,,,,,,,,,,,,,,,n.a.,993 ,0.23 ,0.09 ,2.5 ,1.0 ,0.38 ,,12.1 ,95.3 ,0.7 ,4.0 ,4.7 ,0.6 
La,37.89 ,Sr,9.47 ,Mn,52.63 ,,,,,,,,,,,,,,,,,,n.a.,993 ,0.23 ,0.09 ,2.5 ,1.0 ,0.31 ,,11.9 ,98.2 ,0.1 ,1.7 ,1.8 ,0.2 
La,40.00 ,Sr,10.00 ,Cr,50.00 ,,,,,,,,,,,,,,,,,,n.a.,993 ,0.23 ,0.09 ,2.5 ,1.0 ,0.28 ,,11.6 ,99.5 ,0.0 ,0.5 ,0.5 ,0.1 
La,40.00 ,Na,10.00 ,Mn,50.00 ,,,,,,,,,,,,,,,,,,n.a.,993 ,0.23 ,0.09 ,2.5 ,1.0 ,0.31 ,,10.3 ,74.5 ,6.8 ,18.7 ,25.5 ,2.6 
La,40.00 ,Na,10.00 ,Mn,50.00 ,,,,,,,,,,,,,,,,,,n.a.,993 ,0.23 ,0.09 ,2.5 ,1.0 ,0.31 ,,6.5 ,73.3 ,8.9 ,17.8 ,26.7 ,1.7 
La,30.00 ,Sr,20.00 ,Fe,10.00 ,Co,40.00 ,,,,,,,,,,,,,,,,n.a.,1013 ,0.23 ,0.09 ,2.5 ,1.0 ,0.38 ,,12.6 ,94.1 ,1.1 ,4.8 ,5.9 ,0.7 
La,37.89 ,Sr,9.47 ,Mn,52.63 ,,,,,,,,,,,,,,,,,,n.a.,1013 ,0.23 ,0.09 ,2.5 ,1.0 ,0.31 ,,12.2 ,97.3 ,0.3 ,2.4 ,2.7 ,0.3 
La,40.00 ,Sr,10.00 ,Cr,50.00 ,,,,,,,,,,,,,,,,,,n.a.,1013 ,0.23 ,0.09 ,2.5 ,1.0 ,0.28 ,,12.4 ,99.3 ,0.0 ,0.7 ,0.7 ,0.1 
La,40.00 ,Na,10.00 ,Mn,50.00 ,,,,,,,,,,,,,,,,,,n.a.,1013 ,0.23 ,0.09 ,2.5 ,1.0 ,0.31 ,,11.5 ,70.5 ,9.1 ,20.4 ,29.5 ,3.4 
La,40.00 ,Na,10.00 ,Mn,50.00 ,,,,,,,,,,,,,,,,,,n.a.,1013 ,0.23 ,0.09 ,2.5 ,1.0 ,0.31 ,,9.3 ,68.6 ,12.2 ,19.2 ,31.4 ,2.9 
La,30.00 ,Sr,20.00 ,Fe,10.00 ,Co,40.00 ,,,,,,,,,,,,,,,,n.a.,1033 ,0.23 ,0.09 ,2.5 ,1.0 ,0.38 ,,13.6 ,92.7 ,1.7 ,5.6 ,7.3 ,1.0 
La,37.89 ,Sr,9.47 ,Mn,52.63 ,,,,,,,,,,,,,,,,,,n.a.,1033 ,0.23 ,0.09 ,2.5 ,1.0 ,0.31 ,,13.0 ,96.2 ,0.8 ,3.1 ,3.8 ,0.5 
La,40.00 ,Sr,10.00 ,Cr,50.00 ,,,,,,,,,,,,,,,,,,n.a.,1033 ,0.23 ,0.09 ,2.5 ,1.0 ,0.28 ,,12.6 ,98.6 ,0.2 ,1.2 ,1.4 ,0.2 
La,40.00 ,Na,10.00 ,Mn,50.00 ,,,,,,,,,,,,,,,,,,n.a.,1033 ,0.23 ,0.09 ,2.5 ,1.0 ,0.31 ,,14.2 ,57.3 ,15.8 ,26.9 ,42.7 ,6.1 
La,40.00 ,Na,10.00 ,Mn,50.00 ,,,,,,,,,,,,,,,,,,n.a.,1033 ,0.23 ,0.09 ,2.5 ,1.0 ,0.31 ,,10.7 ,67.5 ,14.0 ,18.5 ,32.5 ,3.5 
La,30.00 ,Sr,20.00 ,Fe,10.00 ,Co,40.00 ,,,,,,,,,,,,,,,,n.a.,1053 ,0.23 ,0.09 ,2.5 ,1.0 ,0.38 ,,13.8 ,91.0 ,2.7 ,6.3 ,9.0 ,1.2 
La,37.89 ,Sr,9.47 ,Mn,52.63 ,,,,,,,,,,,,,,,,,,n.a.,1053 ,0.23 ,0.09 ,2.5 ,1.0 ,0.31 ,,13.9 ,94.6 ,1.3 ,4.1 ,5.4 ,0.7 
La,40.00 ,Sr,10.00 ,Cr,50.00 ,,,,,,,,,,,,,,,,,,n.a.,1053 ,0.23 ,0.09 ,2.5 ,1.0 ,0.28 ,,13.3 ,97.9 ,0.4 ,1.7 ,2.1 ,0.3 
La,40.00 ,Na,10.00 ,Mn,50.00 ,,,,,,,,,,,,,,,,,,n.a.,1053 ,0.23 ,0.09 ,2.5 ,1.0 ,0.31 ,,15.1 ,52.9 ,21.7 ,25.4 ,47.1 ,7.1 
La,40.00 ,Na,10.00 ,Mn,50.00 ,,,,,,,,,,,,,,,,,,n.a.,1053 ,0.23 ,0.09 ,2.5 ,1.0 ,0.31 ,,11.3 ,64.1 ,18.1 ,17.8 ,35.9 ,4.1 
La,100.00 ,,,,,,,,,,,,,,,,,,,,,,Citric acid method,1023 ,0.24 ,0.02 ,10.0 ,1.0 ,0.00 ,32.2 ,,35.1 ,,,64.9 ,
La,50.00 ,Fe,50.00 ,,,,,,,,,,,,,,,,,,,,Citric acid method,1023 ,0.24 ,0.02 ,10.0 ,1.0 ,0.00 ,86.5 ,,97.9 ,,,2.1 ,
La,50.00 ,Co,50.00 ,,,,,,,,,,,,,,,,,,,,Citric acid method,1023 ,0.24 ,0.02 ,10.0 ,1.0 ,0.00 ,86.0 ,,99.6 ,,,0.4 ,
La,50.00 ,Mn,50.00 ,,,,,,,,,,,,,,,,,,,,Citric acid method,1023 ,0.24 ,0.02 ,10.0 ,1.0 ,0.00 ,83.0 ,,99.4 ,,,0.6 ,
La,50.00 ,Cr,50.00 ,,,,,,,,,,,,,,,,,,,,Citric acid method,1023 ,0.24 ,0.02 ,10.0 ,1.0 ,0.00 ,76.3 ,,100.0 ,,,0.0 ,
La,50.00 ,Ni,50.00 ,,,,,,,,,,,,,,,,,,,,Citric acid method,1023 ,0.24 ,0.02 ,10.0 ,1.0 ,0.00 ,7.2 ,,100.0 ,,,0.0 ,
La,83.33 ,Fe,16.67 ,,,,,,,,,,,,,,,,,,,,Citric acid method,1023 ,0.24 ,0.02 ,10.0 ,1.0 ,0.00 ,85.7 ,,61.5 ,,,38.5 ,
La,83.33 ,Co,16.67 ,,,,,,,,,,,,,,,,,,,,Citric acid method,1023 ,0.24 ,0.02 ,10.0 ,1.0 ,0.18 ,86.8 ,,96.6 ,,,3.4 ,
La,83.33 ,Mn,16.67 ,,,,,,,,,,,,,,,,,,,,Citric acid method,1023 ,0.24 ,0.02 ,10.0 ,1.0 ,0.18 ,90.6 ,,87.7 ,,,12.3 ,
La,83.33 ,Cr,16.67 ,,,,,,,,,,,,,,,,,,,,Citric acid method,1023 ,0.24 ,0.02 ,10.0 ,1.0 ,0.18 ,89.7 ,,98.6 ,,,1.4 ,
La,83.33 ,Ni,16.67 ,,,,,,,,,,,,,,,,,,,,Citric acid method,1023 ,0.24 ,0.02 ,10.0 ,1.0 ,0.18 ,96.2 ,,99.4 ,,,0.6 ,
La,0.10 ,,,,,,,,,,,,,,,,Mg,99.90 ,,,,,Impregnation,1073 ,0.21 ,0.05 ,4.0 ,1.0 ,0.18 ,,12.3 ,54.2 ,,,23.5 ,2.9 
La,0.20 ,,,,,,,,,,,,,,,,Mg,99.80 ,,,,,Impregnation,1073 ,0.21 ,0.05 ,4.0 ,1.0 ,0.18 ,,11.7 ,55.7 ,,,23.6 ,2.8 
La,0.48 ,,,,,,,,,,,,,,,,Mg,99.52 ,,,,,Impregnation,1073 ,0.21 ,0.05 ,4.0 ,1.0 ,0.18 ,,13.0 ,52.2 ,,,28.6 ,3.7 
La,0.97 ,,,,,,,,,,,,,,,,Mg,99.03 ,,,,,Impregnation,1073 ,0.21 ,0.05 ,4.0 ,1.0 ,0.18 ,,13.0 ,52.1 ,,,30.0 ,3.9 
La,16.80 ,Ba,41.60 ,,,,,,,,,C,41.60 ,,,,,,,,,,Slurry,1073 ,0.29 ,0.07 ,4.0 ,1.0 ,0.06 ,99.4 ,23.3 ,,,,57.2 ,13.3 
La,37.72 ,Ba,31.14 ,,,,,,,,,C,31.14 ,,,,,,,,,,Slurry,1073 ,0.29 ,0.07 ,4.0 ,1.0 ,0.05 ,99.8 ,23.9 ,,,,54.9 ,13.1 
La,64.50 ,Ba,17.75 ,,,,,,,,,C,17.75 ,,,,,,,,,,Slurry,1073 ,0.29 ,0.07 ,4.0 ,1.0 ,0.04 ,100.0 ,21.8 ,,,,52.8 ,11.5 
La,100.00 ,,,,,,,,,,,,,,,,,,,,,,Slurry,1073 ,0.29 ,0.07 ,4.0 ,1.0 ,0.04 ,100.0 ,18.6 ,,,,32.0 ,5.9 
La,4.76 ,Ca,95.24 ,,,,,,,,,,,,,,,,,,,,Physical mixing,1073 ,0.80 ,0.20 ,4.0 ,1.0 ,0.02 ,,28.1 ,,27.5 ,25.0 ,52.5 ,14.8 
La,4.76 ,Ca,95.24 ,,,,,,,,,,,,,,,,,,,,Physical mixing,1073 ,0.80 ,0.20 ,4.0 ,1.0 ,0.02 ,,26.7 ,,29.6 ,27.0 ,56.6 ,15.1 
La,4.76 ,Ca,95.24 ,,,,,,,,,,,,,,,,,,,,Physical mixing,1073 ,0.80 ,0.20 ,4.0 ,1.0 ,0.02 ,,25.7 ,,28.5 ,31.6 ,60.1 ,15.4 
La,4.76 ,Ca,95.24 ,,,,,,,,,,,,,,,,,,,,Physical mixing,1073 ,0.80 ,0.20 ,4.0 ,1.0 ,0.02 ,,23.9 ,,26.5 ,33.2 ,59.7 ,14.3 
La,4.76 ,Ca,95.24 ,,,,,,,,,,,,,,,,,,,,Physical mixing,1073 ,0.80 ,0.20 ,4.0 ,1.0 ,0.02 ,,25.7 ,,27.2 ,22.6 ,49.8 ,12.8 
La,4.76 ,Ca,95.24 ,,,,,,,,,,,,,,,,,,,,Physical mixing,1073 ,0.80 ,0.20 ,4.0 ,1.0 ,0.02 ,,26.3 ,,25.4 ,15.8 ,41.2 ,10.8 
La,4.76 ,Ca,95.24 ,,,,,,,,,,,,,,,,,,,,Physical mixing,1073 ,0.80 ,0.20 ,4.0 ,1.0 ,0.02 ,,26.9 ,,29.3 ,24.5 ,53.8 ,14.5 
La,4.76 ,Ca,95.24 ,,,,,,,,,,,,,,,,,,,,Physical mixing,1123 ,0.80 ,0.20 ,4.0 ,1.0 ,0.02 ,,25.9 ,,30.3 ,21.7 ,52.0 ,13.5 
La,4.76 ,Ca,95.24 ,,,,,,,,,,,,,,,,,,,,Physical mixing,1123 ,0.80 ,0.20 ,4.0 ,1.0 ,0.02 ,,26.9 ,,28.2 ,28.2 ,56.4 ,15.2 
La,4.76 ,Ca,95.24 ,,,,,,,,,,,,,,,,,,,,Physical mixing,1123 ,0.80 ,0.20 ,4.0 ,1.0 ,0.02 ,,26.9 ,,31.5 ,21.0 ,52.5 ,14.1 
La,4.76 ,Ca,95.24 ,,,,,,,,,,,,,,,,,,,,Physical mixing,1123 ,0.89 ,0.11 ,8.0 ,1.0 ,0.02 ,,17.8 ,,31.0 ,38.7 ,69.7 ,12.4 
La,4.76 ,Ca,95.24 ,,,,,,,,,,,,,,,,,,,,Physical mixing,1123 ,0.89 ,0.11 ,8.0 ,1.0 ,0.02 ,,19.7 ,,28.2 ,40.3 ,68.5 ,13.5 
La,4.76 ,Ca,95.24 ,,,,,,,,,,,,,,,,,,,,Physical mixing,1123 ,0.89 ,0.11 ,8.0 ,1.0 ,0.02 ,,21.3 ,,31.0 ,28.1 ,59.1 ,12.6 
La,4.76 ,Ca,95.24 ,,,,,,,,,,,,,,,,,,,,Physical mixing,1073 ,0.89 ,0.11 ,8.0 ,1.0 ,0.02 ,,18.6 ,,29.7 ,42.4 ,72.1 ,13.4 
La,4.76 ,Ca,95.24 ,,,,,,,,,,,,,,,,,,,,Physical mixing,1073 ,0.89 ,0.11 ,8.0 ,1.0 ,0.02 ,,17.9 ,,31.2 ,39.1 ,70.3 ,12.6 
La,4.76 ,Ca,95.24 ,,,,,,,,,,,,,,,,,,,,Physical mixing,1073 ,0.89 ,0.11 ,8.0 ,1.0 ,0.02 ,,16.7 ,,24.2 ,34.6 ,58.8 ,9.8 
La,4.76 ,Ca,95.24 ,,,,,,,,,,,,,,,,,,,,Physical mixing,1023 ,0.80 ,0.20 ,4.0 ,1.0 ,0.02 ,,27.4 ,,29.7 ,27.0 ,56.7 ,15.5 
La,4.76 ,Ca,95.24 ,,,,,,,,,,,,,,,,,,,,Physical mixing,1023 ,0.80 ,0.20 ,4.0 ,1.0 ,0.02 ,,25.7 ,,24.7 ,30.9 ,55.6 ,14.3 
La,4.76 ,Ca,95.24 ,,,,,,,,,,,,,,,,,,,,Physical mixing,1023 ,0.80 ,0.20 ,4.0 ,1.0 ,0.02 ,,27.5 ,,29.5 ,24.5 ,54.0 ,14.9 
La,4.76 ,Ca,95.24 ,,,,,,,,,,,,,,,,,,,,Physical mixing,1073 ,0.80 ,0.20 ,4.0 ,1.0 ,0.02 ,,26.7 ,,28.3 ,28.3 ,56.6 ,15.1 
La,4.76 ,Ca,95.24 ,,,,,,,,,,,,,,,,,,,,Physical mixing,1073 ,0.80 ,0.20 ,4.0 ,1.0 ,0.02 ,,25.1 ,,26.0 ,7.9 ,33.9 ,8.5 
La,4.76 ,Ca,95.24 ,,,,,,,,,,,,,,,,,,,,Physical mixing,1073 ,0.89 ,0.11 ,8.0 ,1.0 ,0.02 ,,18.6 ,,29.7 ,42.4 ,72.1 ,13.4 
La,4.76 ,Ca,95.24 ,,,,,,,,,,,,,,,,,,,,Physical mixing,1073 ,0.89 ,0.11 ,8.0 ,1.0 ,0.02 ,,19.8 ,,38.0 ,34.5 ,72.5 ,14.4 
La,4.76 ,Ca,95.24 ,,,,,,,,,,,,,,,,,,,,Physical mixing,1073 ,0.80 ,0.20 ,4.0 ,1.0 ,0.02 ,,22.5 ,,23.7 ,29.7 ,53.4 ,12.0 
La,4.76 ,Ca,95.24 ,,,,,,,,,,,,,,,,,,,,Physical mixing,1073 ,0.80 ,0.20 ,4.0 ,1.0 ,0.01 ,,27.8 ,,26.3 ,23.9 ,50.2 ,14.0 
La,4.76 ,Ca,95.24 ,,,,,,,,,,,,,,,,,,,,Physical mixing,1073 ,0.80 ,0.20 ,4.0 ,1.0 ,0.02 ,,26.5 ,,28.6 ,28.6 ,57.2 ,15.2 
La,4.76 ,Ca,95.24 ,,,,,,,,,,,,,,,,,,,,Physical mixing,1073 ,0.80 ,0.20 ,4.0 ,1.0 ,0.01 ,,23.5 ,,20.3 ,13.5 ,33.8 ,7.9 
La,4.76 ,Ca,95.24 ,,,,,,,,,,,,,,,,,,,,Physical mixing,1073 ,0.89 ,0.11 ,8.0 ,1.0 ,0.02 ,,18.4 ,,27.6 ,39.4 ,67.0 ,12.3 
La,4.76 ,Ca,95.24 ,,,,,,,,,,,,,,,,,,,,Physical mixing,1073 ,0.89 ,0.11 ,8.0 ,1.0 ,0.01 ,,17.3 ,,29.6 ,37.1 ,66.7 ,11.5 
La,4.76 ,Ca,95.24 ,,,,,,,,,,,,,,,,,,,,Precipitation,1073 ,0.80 ,0.20 ,4.0 ,1.0 ,0.02 ,,22.5 ,,23.7 ,29.7 ,53.4 ,12.0 
La,4.76 ,Ca,95.24 ,,,,,,,,,,,,,,,,,,,,Precipitation,1073 ,0.80 ,0.20 ,4.0 ,1.0 ,0.02 ,,26.5 ,,28.6 ,28.6 ,57.2 ,15.2 
La,60.86 ,Si,39.14 ,,,,,,,,,,,,,,,,,,,,n.a.,673 ,,,3.0 ,1.0 ,0.10 ,,5.4 ,63.8 ,18.3 ,17.9 ,36.2 ,2.0 
La,60.86 ,Si,39.14 ,,,,,,,,,,,,,,,,,,,,n.a.,723 ,,,3.0 ,1.0 ,0.10 ,,27.8 ,57.3 ,20.9 ,21.8 ,42.7 ,11.9 
La,60.86 ,Si,39.14 ,,,,,,,,,,,,,,,,,,,,n.a.,773 ,,,3.0 ,1.0 ,0.10 ,,29.6 ,54.6 ,22.4 ,23.0 ,45.4 ,13.4 
La,60.86 ,Si,39.14 ,,,,,,,,,,,,,,,,,,,,n.a.,823 ,,,3.0 ,1.0 ,0.10 ,,21.4 ,53.5 ,23.2 ,23.3 ,46.5 ,10.0 
La,60.86 ,Si,39.14 ,,,,,,,,,,,,,,,,,,,,n.a.,873 ,,,3.0 ,1.0 ,0.10 ,,33.4 ,49.6 ,25.6 ,24.8 ,50.4 ,16.8 
La,50.00 ,Al,50.00 ,,,,,,,,,,,,,,,,,,,,n.a.,1073 ,0.19 ,0.04 ,5.0 ,1.0 ,,,17.2 ,57.7 ,,,42.3 ,7.3 
La,50.00 ,Ga,50.00 ,,,,,,,,,,,,,,,,,,,,n.a.,1073 ,0.19 ,0.04 ,5.0 ,1.0 ,,,16.3 ,50.5 ,,,49.5 ,8.1 
La,50.00 ,In,50.00 ,,,,,,,,,,,,,,,,,,,,n.a.,1073 ,0.19 ,0.04 ,5.0 ,1.0 ,,,10.1 ,47.9 ,,,52.1 ,5.3 
La,50.00 ,In,50.00 ,,,,,,,,,,,,,,,,,,,,n.a.,1073 ,0.19 ,0.04 ,5.0 ,1.0 ,,,12.4 ,51.5 ,,,48.5 ,6.0 
La,50.00 ,In,50.00 ,,,,,,,,,,,,,,,,,,,,n.a.,1073 ,0.19 ,0.04 ,5.0 ,1.0 ,,,15.4 ,46.4 ,,,53.6 ,8.3 
La,45.00 ,Ba,5.00 ,In,50.00 ,,,,,,,,,,,,,,,,,,n.a.,1073 ,0.19 ,0.04 ,5.0 ,1.0 ,,,15.1 ,44.4 ,,,55.6 ,8.4 
La,45.00 ,Ba,5.00 ,In,50.00 ,,,,,,,,,,,,,,,,,,n.a.,1073 ,0.19 ,0.04 ,5.0 ,1.0 ,,,17.5 ,45.3 ,,,54.7 ,9.6 
La,45.00 ,Ba,5.00 ,In,50.00 ,,,,,,,,,,,,,,,,,,n.a.,1073 ,0.19 ,0.04 ,5.0 ,1.0 ,,,21.7 ,40.9 ,,,59.1 ,12.8 
La,40.00 ,Ba,10.00 ,In,50.00 ,,,,,,,,,,,,,,,,,,n.a.,1073 ,0.19 ,0.04 ,5.0 ,1.0 ,,,11.0 ,42.1 ,,,57.9 ,6.4 
La,40.00 ,Ba,10.00 ,In,50.00 ,,,,,,,,,,,,,,,,,,n.a.,1073 ,0.19 ,0.04 ,5.0 ,1.0 ,,,14.0 ,43.2 ,,,56.8 ,8.0 
La,40.00 ,Ba,10.00 ,In,50.00 ,,,,,,,,,,,,,,,,,,n.a.,1073 ,0.19 ,0.04 ,5.0 ,1.0 ,,,17.8 ,40.6 ,,,59.4 ,10.6 
La,30.00 ,Ba,20.00 ,In,50.00 ,,,,,,,,,,,,,,,,,,n.a.,1073 ,0.19 ,0.04 ,5.0 ,1.0 ,,,13.0 ,40.4 ,,,59.6 ,7.7 
La,30.00 ,Ba,20.00 ,In,50.00 ,,,,,,,,,,,,,,,,,,n.a.,1073 ,0.19 ,0.04 ,5.0 ,1.0 ,,,16.0 ,40.5 ,,,59.5 ,9.5 
La,30.00 ,Ba,20.00 ,In,50.00 ,,,,,,,,,,,,,,,,,,n.a.,1074 ,0.19 ,0.04 ,5.0 ,1.0 ,,,21.4 ,38.9 ,,,61.1 ,13.1 
La,75.00 ,Ce,25.00 ,,,,,,,,,,,,,,,,,,,,Citrate method,873 ,,,4.0 ,1.0 ,0.04 ,,15.8 ,86.0 ,,,14.0 ,2.2 
La,75.00 ,Ce,25.00 ,,,,,,,,,,,,,,,,,,,,Citrate method,923 ,,,4.0 ,1.0 ,0.04 ,,19.8 ,66.0 ,,,34.0 ,6.7 
La,75.00 ,Ce,25.00 ,,,,,,,,,,,,,,,,,,,,Citrate method,973 ,,,4.0 ,1.0 ,0.04 ,,22.0 ,59.0 ,,,41.0 ,9.0 
La,75.00 ,Ce,25.00 ,,,,,,,,,,,,,,,,,,,,Citrate method,1023 ,,,4.0 ,1.0 ,0.04 ,,23.6 ,55.5 ,,,44.5 ,10.5 
La,75.00 ,Ce,25.00 ,,,,,,,,,,,,,,,,,,,,n.a.,873 ,,,4.0 ,1.0 ,0.04 ,,9.0 ,96.0 ,,,4.0 ,0.4 
La,75.00 ,Ce,25.00 ,,,,,,,,,,,,,,,,,,,,n.a.,923 ,,,4.0 ,1.0 ,0.04 ,,14.6 ,82.0 ,,,18.0 ,2.6 
La,75.00 ,Ce,25.00 ,,,,,,,,,,,,,,,,,,,,n.a.,973 ,,,4.0 ,1.0 ,0.04 ,,19.5 ,65.5 ,,,34.5 ,6.7 
La,75.00 ,Ce,25.00 ,,,,,,,,,,,,,,,,,,,,n.a.,1023 ,,,4.0 ,1.0 ,0.04 ,,20.6 ,64.0 ,,,36.0 ,7.4 
La,100.00 ,,,,,,,,,,,,,,,,,,,,,,n.a.,673 ,,,3.0 ,1.0 ,0.65 ,,0.0 ,,,,0.0 ,0.0 
La,100.00 ,,,,,,,,,,,,,,,,,,,,,,n.a.,723 ,,,3.0 ,1.0 ,0.65 ,,0.0 ,,,,0.0 ,0.0 
La,100.00 ,,,,,,,,,,,,,,,,,,,,,,n.a.,773 ,,,3.0 ,1.0 ,0.65 ,,1.2 ,,,,0.0 ,0.0 
La,100.00 ,,,,,,,,,,,,,,,,,,,,,,n.a.,823 ,,,3.0 ,1.0 ,0.65 ,,5.0 ,,,,0.0 ,0.0 
La,100.00 ,,,,,,,,,,,,,,,,,,,,,,n.a.,873 ,,,3.0 ,1.0 ,0.65 ,,22.3 ,,,,27.0 ,6.0 
La,100.00 ,,,,,,,,,,,,,,,,,,,,,,n.a.,923 ,,,3.0 ,1.0 ,0.65 ,,38.3 ,,,,41.0 ,15.7 
La,100.00 ,,,,,,,,,,,,,,,,,,,,,,n.a.,973 ,,,3.0 ,1.0 ,0.65 ,,30.5 ,,,,42.0 ,12.8 
La,100.00 ,,,,,,,,,,,,,,,,,,,,,,n.a.,1023 ,,,3.0 ,1.0 ,0.65 ,,31.0 ,,,,46.0 ,14.3 
La,100.00 ,,,,,,,,,,,,,,,,,,,,,,n.a.,1073 ,,,3.0 ,1.0 ,0.65 ,,32.0 ,,,,44.0 ,14.1 
La,30.00 ,,,,,,,,,,,,,,,,Ce,70.00 ,,,,,Impregnation,1073 ,,,3.7 ,1.0 ,0.02 ,,19.4 ,63.0 ,13.5 ,22.6 ,36.1 ,7.0 
La,93.75 ,Ce,6.25 ,,,,,,,,,,,,,,,,,,,,Electrospining,723 ,,,7.0 ,1.0 ,0.00 ,,0.0 ,,,,0.0 ,0.7 
La,93.75 ,Ce,6.25 ,,,,,,,,,,,,,,,,,,,,Electrospining,738 ,,,7.0 ,1.0 ,0.00 ,,25.8 ,,,,63.6 ,16.4 
La,93.75 ,Ce,6.25 ,,,,,,,,,,,,,,,,,,,,Electrospining,763 ,,,7.0 ,1.0 ,0.00 ,,26.4 ,,,,66.4 ,17.6 
La,93.75 ,Ce,6.25 ,,,,,,,,,,,,,,,,,,,,Electrospining,768 ,,,7.0 ,1.0 ,0.00 ,,26.7 ,,,,68.7 ,18.4 
La,93.75 ,Ce,6.25 ,,,,,,,,,,,,,,,,,,,,Electrospining,783 ,,,7.0 ,1.0 ,0.00 ,,27.0 ,,,,69.4 ,18.7 
La,93.75 ,Ce,6.25 ,,,,,,,,,,,,,,,,,,,,Electrospining,788 ,,,7.0 ,1.0 ,0.00 ,,28.7 ,,,,69.9 ,20.0 
La,93.75 ,Ce,6.25 ,,,,,,,,,,,,,,,,,,,,Electrospining,803 ,,,7.0 ,1.0 ,0.00 ,,27.2 ,,,,68.7 ,18.7 
La,93.75 ,Ce,6.25 ,,,,,,,,,,,,,,,,,,,,Electrospining,828 ,,,7.0 ,1.0 ,0.00 ,,27.0 ,,,,67.4 ,18.2 
La,93.75 ,Ce,6.25 ,,,,,,,,,,,,,,,,,,,,Electrospining,433 ,,,4.0 ,1.0 ,0.00 ,,0.0 ,,,,0.0 ,0.0 
La,93.75 ,Ce,6.25 ,,,,,,,,,,,,,,,,,,,,Electrospining,503 ,,,4.0 ,1.0 ,0.00 ,,29.3 ,,,,59.4 ,17.4 
La,93.75 ,Ce,6.25 ,,,,,,,,,,,,,,,,,,,,Electrospining,523 ,,,4.0 ,1.0 ,0.00 ,,32.4 ,,,,58.0 ,18.8 
La,93.75 ,Ce,6.25 ,,,,,,,,,,,,,,,,,,,,Electrospining,603 ,,,4.0 ,1.0 ,0.00 ,,33.3 ,,,,58.3 ,19.4 
La,93.75 ,Ce,6.25 ,,,,,,,,,,,,,,,,,,,,Electrospining,653 ,,,4.0 ,1.0 ,0.00 ,,36.5 ,,,,56.1 ,20.5 
La,93.75 ,Ce,6.25 ,,,,,,,,,,,,,,,,,,,,Electrospining,693 ,,,4.0 ,1.0 ,0.00 ,,38.9 ,,,,56.1 ,21.8 
La,93.75 ,Ce,6.25 ,,,,,,,,,,,,,,,,,,,,Electrospining,723 ,,,4.0 ,1.0 ,0.00 ,,38.4 ,,,,55.9 ,21.5 
La,93.75 ,Ce,6.25 ,,,,,,,,,,,,,,,,,,,,Electrospining,748 ,,,4.0 ,1.0 ,0.00 ,,38.0 ,,,,56.1 ,21.3 
La,93.75 ,Ce,6.25 ,,,,,,,,,,,,,,,,,,,,Electrospining,768 ,,,4.0 ,1.0 ,0.00 ,,39.3 ,,,,55.6 ,21.8 
La,93.75 ,Ce,6.25 ,,,,,,,,,,,,,,,,,,,,Electrospining,783 ,,,4.0 ,1.0 ,0.00 ,,38.5 ,,,,55.8 ,21.5 
La,93.75 ,Ce,6.25 ,,,,,,,,,,,,,,,,,,,,Electrospining,798 ,,,4.0 ,1.0 ,0.00 ,,38.5 ,,,,55.8 ,21.5 
La,93.75 ,Ce,6.25 ,,,,,,,,,,,,,,,,,,,,Electrospining,823 ,,,4.0 ,1.0 ,0.00 ,,39.5 ,,,,55.3 ,21.8 
La,75.00 ,Ce,25.00 ,,,,,,,,,,,,,,,,,,,,Electrospining,923 ,,,7.0 ,1.0 ,0.03 ,,19.0 ,,,,60.5 ,11.5 
La,75.00 ,Ce,25.00 ,,,,,,,,,,,,,,,,,,,,Electrospining,923 ,,,9.0 ,1.0 ,0.03 ,,16.2 ,,,,75.9 ,12.3 
La,75.00 ,Ce,25.00 ,,,,,,,,,,,,,,,,,,,,Electrospining,998 ,,,11.0 ,1.0 ,0.03 ,,15.3 ,,,,80.4 ,12.3 
La,100.00 ,,,,,,,,,,,,,,,,,,,,,,n.a.,1023 ,0.40 ,0.10 ,4.0 ,1.0 ,0.01 ,99.0 ,20.0 ,54.0 ,,,46.0 ,9.2 
La,6.67 ,,,,,,,,,,,C,73.33 ,N,20.00 ,,,,,,,,n.a.,823 ,,,2.8 ,1.0 ,,,0.0 ,0.0 ,,,0.0 ,0.0 
La,6.67 ,,,,,,,,,,,C,73.33 ,N,20.00 ,,,,,,,,n.a.,873 ,,,2.8 ,1.0 ,,,13.0 ,72.0 ,,,28.0 ,3.6 
La,6.67 ,,,,,,,,,,,C,73.33 ,N,20.00 ,,,,,,,,n.a.,923 ,,,2.8 ,1.0 ,,,17.0 ,57.5 ,,,42.5 ,7.2 
La,6.67 ,,,,,,,,,,,C,73.33 ,N,20.00 ,,,,,,,,n.a.,973 ,,,2.8 ,1.0 ,,,23.0 ,54.0 ,,,46.0 ,10.6 
La,6.67 ,,,,,,,,,,,C,73.33 ,N,20.00 ,,,,,,,,n.a.,1023 ,,,2.8 ,1.0 ,,,29.0 ,53.5 ,,,46.5 ,13.5 
La,6.67 ,,,,,,,,,,,C,73.33 ,N,20.00 ,,,,,,,,n.a.,1073 ,,,2.8 ,1.0 ,,,30.0 ,54.5 ,,,45.5 ,13.7 
La,6.90 ,Sr,3.45 ,,,,,,,,,C,75.86 ,N,13.79 ,,,,,,,,n.a.,823 ,,,2.8 ,1.0 ,,,24.0 ,,,,12.0 ,2.9 
La,6.90 ,Sr,3.45 ,,,,,,,,,C,75.86 ,N,13.79 ,,,,,,,,n.a.,873 ,,,2.8 ,1.0 ,,,47.0 ,,,,26.5 ,12.5 
La,6.90 ,Sr,3.45 ,,,,,,,,,C,75.86 ,N,13.79 ,,,,,,,,n.a.,923 ,,,2.8 ,1.0 ,,,45.0 ,,,,29.5 ,13.3 
La,6.90 ,Sr,3.45 ,,,,,,,,,C,75.86 ,N,13.79 ,,,,,,,,n.a.,973 ,,,2.8 ,1.0 ,,,49.0 ,,,,28.0 ,13.7 
La,6.90 ,Sr,3.45 ,,,,,,,,,C,75.86 ,N,13.79 ,,,,,,,,n.a.,1023 ,,,2.8 ,1.0 ,,,51.0 ,,,,28.5 ,14.5 
La,6.90 ,Sr,3.45 ,,,,,,,,,C,75.86 ,N,13.79 ,,,,,,,,n.a.,1073 ,,,2.8 ,1.0 ,,,50.0 ,,,,30.0 ,15.0 
La,100.00 ,,,,,,,,,,,,,,,,,,,,,,Precipitation,673 ,0.75 ,0.25 ,3.0 ,1.0 ,0.04 ,,0.0 ,,,,0.0 ,0.0 
La,100.00 ,,,,,,,,,,,,,,,,,,,,,,Precipitation,723 ,0.75 ,0.25 ,3.0 ,1.0 ,0.04 ,,0.0 ,,,,0.0 ,0.0 
La,100.00 ,,,,,,,,,,,,,,,,,,,,,,Precipitation,748 ,0.75 ,0.25 ,3.0 ,1.0 ,0.04 ,,33.2 ,,,,48.1 ,16.0 
La,100.00 ,,,,,,,,,,,,,,,,,,,,,,Precipitation,773 ,0.75 ,0.25 ,3.0 ,1.0 ,0.04 ,,34.0 ,,,,48.8 ,16.6 
La,100.00 ,,,,,,,,,,,,,,,,,,,,,,Precipitation,823 ,0.75 ,0.25 ,3.0 ,1.0 ,0.04 ,,34.4 ,,,,49.2 ,16.9 
La,100.00 ,,,,,,,,,,,,,,,,,,,,,,Precipitation,873 ,0.75 ,0.25 ,3.0 ,1.0 ,0.04 ,,34.7 ,,,,49.2 ,17.1 
La,100.00 ,,,,,,,,,,,,,,,,,,,,,,Precipitation,923 ,0.75 ,0.25 ,3.0 ,1.0 ,0.04 ,,34.2 ,,,,48.5 ,16.6 
La,100.00 ,,,,,,,,,,,,,,,,,,,,,,Precipitation,973 ,0.75 ,0.25 ,3.0 ,1.0 ,0.04 ,,34.4 ,,,,46.2 ,15.9 
La,100.00 ,,,,,,,,,,,,,,,,,,,,,,Precipitation,1023 ,0.75 ,0.25 ,3.0 ,1.0 ,0.04 ,,33.7 ,,,,44.8 ,15.1 
La,100.00 ,,,,,,,,,,,,,,,,,,,,,,Precipitation,1073 ,0.75 ,0.25 ,3.0 ,1.0 ,0.04 ,,32.6 ,,,,42.5 ,13.9 
La,4.65 ,Sr,14.74 ,Ca,80.61 ,,,,,,,,,,,,,,,,,,Sol-gel,1073 ,0.76 ,0.19 ,4.0 ,1.0 ,0.00 ,,0.1 ,,,,40.7 ,2.3 
La,4.65 ,Sr,14.74 ,Ca,80.61 ,,,,,,,,,,,,,,,,,,Sol-gel,1073 ,0.76 ,0.19 ,4.0 ,1.0 ,0.00 ,,11.2 ,,,,43.1 ,4.8 
La,4.65 ,Sr,14.74 ,Ca,80.61 ,,,,,,,,,,,,,,,,,,Sol-gel,1073 ,0.76 ,0.19 ,4.0 ,1.0 ,0.00 ,,10.7 ,,,,39.1 ,4.2 
La,4.65 ,Sr,14.74 ,Ca,80.61 ,,,,,,,,,,,,,,,,,,Sol-gel,1073 ,0.76 ,0.19 ,4.0 ,1.0 ,0.00 ,,15.1 ,,,,39.8 ,6.0 
La,4.65 ,Sr,14.74 ,Ca,80.61 ,,,,,,,,,,,,,,,,,,Sol-gel,1073 ,0.76 ,0.19 ,4.0 ,1.0 ,0.00 ,,23.6 ,,,,40.3 ,9.5 
La,4.65 ,Sr,14.74 ,Ca,80.61 ,,,,,,,,,,,,,,,,,,Sol-gel,1073 ,0.76 ,0.19 ,4.0 ,1.0 ,0.00 ,,31.7 ,,,,35.5 ,11.3 
La,4.18 ,,,,,,,,,,,,,,,,Mg,95.81 ,,,,,Impregnation,1223 ,0.59 ,0.09 ,7.0 ,1.0 ,1.03 ,98.9 ,28.0 ,50.0 ,,,45.2 ,12.6 
La,4.18 ,,,,,,,,,,,,,,,,Mg,95.81 ,,,,,Impregnation,1233 ,0.59 ,0.09 ,7.0 ,1.0 ,0.51 ,98.6 ,27.8 ,35.7 ,,,54.0 ,15.0 
La,4.18 ,,,,,,,,,,,,,,,,Mg,95.81 ,,,,,Impregnation,1248 ,0.59 ,0.09 ,7.0 ,1.0 ,0.26 ,96.2 ,24.1 ,35.0 ,,,59.6 ,14.4 
La,4.18 ,,,,,,,,,,,,,,,,Mg,95.81 ,,,,,Impregnation,1293 ,0.59 ,0.09 ,7.0 ,1.0 ,0.13 ,94.0 ,21.4 ,30.5 ,,,63.0 ,13.5 
La,4.18 ,,,,,,,,,,,,,,,,Mg,95.81 ,,,,,Impregnation,1293 ,0.59 ,0.09 ,7.0 ,1.0 ,0.09 ,91.6 ,20.4 ,27.8 ,,,66.5 ,13.6 
La,4.18 ,,,,,,,,,,,,,,,,Mg,95.81 ,,,,,Impregnation,1298 ,0.59 ,0.09 ,7.0 ,1.0 ,0.06 ,89.1 ,19.3 ,25.7 ,,,69.5 ,13.4 
La,4.18 ,,,,,,,,,,,,,,,,Mg,95.81 ,,,,,Impregnation,1183 ,0.59 ,0.09 ,7.0 ,1.0 ,0.03 ,60.1 ,16.0 ,23.8 ,,,71.8 ,11.5 
La,4.18 ,,,,,,,,,,,,,,,,Mg,95.81 ,,,,,Impregnation,1008 ,0.59 ,0.09 ,7.0 ,1.0 ,0.13 ,92.1 ,17.6 ,6.0 ,,,65.5 ,11.5 
La,4.18 ,,,,,,,,,,,,,,,,Mg,95.81 ,,,,,Impregnation,1098 ,0.59 ,0.09 ,7.0 ,1.0 ,0.06 ,84.9 ,16.7 ,5.5 ,,,67.2 ,11.2 
La,4.18 ,,,,,,,,,,,,,,,,Mg,95.81 ,,,,,Impregnation,1193 ,0.45 ,0.11 ,4.0 ,1.0 ,0.13 ,97.1 ,15.5 ,8.0 ,,,48.7 ,7.6 
La,4.18 ,,,,,,,,,,,,,,,,Mg,95.81 ,,,,,Impregnation,1273 ,0.45 ,0.11 ,4.0 ,1.0 ,0.06 ,89.8 ,15.3 ,7.5 ,,,51.0 ,7.8 
La,4.18 ,,,,,,,,,,,,,,,,Mg,95.81 ,,,,,Impregnation,1163 ,0.45 ,0.11 ,4.0 ,1.0 ,0.13 ,94.5 ,14.8 ,7.7 ,,,48.2 ,7.1 
La,66.66 ,,,,,,,,,,,C,33.33 ,,,,,,,,,,Precipitation,683 ,0.75 ,0.25 ,3.0 ,1.0 ,0.02 ,0.0 ,0.0 ,100.0 ,,,0.0 ,0.0 
La,66.66 ,,,,,,,,,,,C,33.33 ,,,,,,,,,,Precipitation,693 ,0.75 ,0.25 ,3.0 ,1.0 ,0.02 ,0.0 ,0.0 ,100.0 ,,,0.0 ,0.0 
La,66.66 ,,,,,,,,,,,C,33.33 ,,,,,,,,,,Precipitation,713 ,0.75 ,0.25 ,3.0 ,1.0 ,0.02 ,0.8 ,0.3 ,100.0 ,,,0.0 ,0.0 
La,66.66 ,,,,,,,,,,,C,33.33 ,,,,,,,,,,Precipitation,723 ,0.75 ,0.25 ,3.0 ,1.0 ,0.02 ,5.1 ,1.5 ,100.0 ,,,0.0 ,0.0 
La,66.66 ,,,,,,,,,,,C,33.33 ,,,,,,,,,,Precipitation,773 ,0.75 ,0.25 ,3.0 ,1.0 ,0.02 ,92.0 ,26.8 ,71.9 ,,,29.1 ,7.8 
La,66.66 ,,,,,,,,,,,C,33.33 ,,,,,,,,,,Precipitation,723 ,0.75 ,0.25 ,3.0 ,1.0 ,0.02 ,0.0 ,0.0 ,0.0 ,,,0.0 ,0.0 
La,100.00 ,,,,,,,,,,,,,,,,,,,,,,Precipitation,723 ,0.75 ,0.25 ,3.0 ,1.0 ,0.02 ,7.9 ,2.3 ,100.0 ,,,0.0 ,0.0 
La,100.00 ,,,,,,,,,,,,,,,,,,,,,,Precipitation,773 ,0.75 ,0.25 ,3.0 ,1.0 ,0.02 ,64.3 ,16.2 ,75.4 ,,,24.6 ,4.0 
La,66.66 ,,,,,,,,,,,C,33.33 ,,,,,,,,,,Therm.decomp.,683 ,0.75 ,0.25 ,3.0 ,1.0 ,0.02 ,30.2 ,8.3 ,100.0 ,,,0.0 ,0.0 
La,66.66 ,,,,,,,,,,,C,33.33 ,,,,,,,,,,Therm.decomp.,693 ,0.75 ,0.25 ,3.0 ,1.0 ,0.02 ,95.1 ,29.7 ,51.6 ,,,48.4 ,14.4 
La,66.66 ,,,,,,,,,,,C,33.33 ,,,,,,,,,,Therm.decomp.,693 ,0.75 ,0.25 ,3.0 ,1.0 ,0.02 ,90.3 ,27.6 ,50.7 ,,,49.3 ,13.6 
La,66.66 ,,,,,,,,,,,C,33.33 ,,,,,,,,,,Therm.decomp.,713 ,0.75 ,0.25 ,3.0 ,1.0 ,0.02 ,97.2 ,30.0 ,51.0 ,,,49.0 ,14.7 
La,66.66 ,,,,,,,,,,,C,33.33 ,,,,,,,,,,Therm.decomp.,723 ,0.75 ,0.25 ,3.0 ,1.0 ,0.02 ,99.3 ,30.2 ,51.5 ,,,48.5 ,14.7 
La,66.66 ,,,,,,,,,,,C,33.33 ,,,,,,,,,,Therm.decomp.,773 ,0.75 ,0.25 ,3.0 ,1.0 ,0.02 ,99.8 ,30.5 ,51.4 ,,,48.6 ,14.8 
La,66.66 ,,,,,,,,,,,C,33.33 ,,,,,,,,,,Therm.decomp.,773 ,0.75 ,0.25 ,3.0 ,1.0 ,0.02 ,0.0 ,1.5 ,0.0 ,,,0.0 ,0.0 
La,100.00 ,,,,,,,,,,,,,,,,,,,,,,Therm.decomp.,693 ,0.75 ,0.25 ,3.0 ,1.0 ,0.02 ,14.5 ,5.4 ,100.0 ,,,0.0 ,0.0 
La,100.00 ,,,,,,,,,,,,,,,,,,,,,,Therm.decomp.,723 ,0.75 ,0.25 ,3.0 ,1.0 ,0.02 ,93.6 ,26.2 ,58.5 ,,,41.5 ,10.9 
La,100.00 ,,,,,,,,,,,,,,,,,,,,,,Therm.decomp.,773 ,0.75 ,0.25 ,3.0 ,1.0 ,0.02 ,97.3 ,27.4 ,56.6 ,,,43.4 ,11.9 
La,100.00 ,,,,,,,,,,,,,,,,,,,,,,Therm.decomp.,723 ,0.75 ,0.25 ,3.0 ,1.0 ,0.02 ,0.0 ,0.0 ,0.0 ,,,0.0 ,0.0 
La,100.00 ,,,,,,,,,,,,,,,,,,,,,,Therm.decomp.,773 ,0.75 ,0.25 ,3.0 ,1.0 ,0.02 ,4.8 ,1.2 ,100.0 ,,,0.0 ,0.0 
La,9.37 ,Sr,9.37 ,,,,,,,,,,,,,,Ca,81.25 ,,,,,n.a.,1021 ,0.29 ,0.10 ,3.0 ,1.9 ,3.51 ,12.9 ,3.5 ,75.1 ,0.0 ,23.8 ,23.8 ,0.8 
La,9.37 ,Sr,9.37 ,,,,,,,,,,,,,,Ca,81.25 ,,,,,n.a.,1055 ,0.29 ,0.10 ,3.0 ,1.9 ,3.51 ,21.1 ,7.0 ,66.0 ,3.8 ,28.8 ,32.7 ,2.3 
La,9.37 ,Sr,9.37 ,,,,,,,,,,,,,,Ca,81.25 ,,,,,n.a.,1076 ,0.29 ,0.10 ,3.0 ,1.9 ,3.51 ,28.1 ,9.9 ,60.4 ,7.0 ,32.5 ,39.5 ,3.9 
La,9.37 ,Sr,9.37 ,,,,,,,,,,,,,,Ca,81.25 ,,,,,n.a.,1101 ,0.29 ,0.10 ,3.0 ,1.9 ,3.51 ,37.7 ,12.9 ,54.4 ,11.6 ,33.4 ,45.1 ,5.8 
La,9.37 ,Sr,9.37 ,,,,,,,,,,,,,,Ca,81.25 ,,,,,n.a.,1127 ,0.29 ,0.10 ,3.0 ,1.9 ,3.51 ,51.1 ,18.4 ,49.0 ,17.3 ,32.9 ,50.2 ,9.3 
La,100.00 ,,,,,,,,,,,,,,,,,,,,,,n.a.,723 ,0.75 ,0.25 ,3.0 ,1.0 ,0.05 ,,3.6 ,,3.4 ,3.6 ,7.0 ,0.3 
La,100.00 ,,,,,,,,,,,,,,,,,,,,,,n.a.,773 ,0.75 ,0.25 ,3.0 ,1.0 ,0.05 ,,7.5 ,,6.9 ,7.2 ,14.1 ,1.1 
La,100.00 ,,,,,,,,,,,,,,,,,,,,,,n.a.,823 ,0.75 ,0.25 ,3.0 ,1.0 ,0.05 ,,11.7 ,,10.3 ,10.1 ,20.4 ,2.4
