Repository: jsjong98/Catalyst-AI

Catalyst-AI
Sungkyunkwan University, School of Chemical Engineering
IPSE (Laboratory of Intelligence Process System Engieering)
Jonghwan Oh (1), Janggeun Lee (2), Dongin Jung (2), Jiyong Kim (*)

Don't Copy this code.

File: Database/La_Cat_1.csv (part 1 of 6)
Promotor,Preparation,"Temperature, K","p(CH4), bar","p(O2), bar",p(CH4)/p(O2),"p total, bar","Contact time, s","X(O2), %","X(CH4), %","S(COx), %","S(C2=), %","S(C2-), %","S(C2), %","Y(C2), %",La_C_mol%,Mg_C_mol%,Ce_C_mol%,Re_C_mol%,Al_C_mol%,Sr_C_mol%,Ti_C_mol%,Ca_C_mol%,Ba_C_mol%,Th_C_mol%,Na_C_mol%,Mn_C_mol%,Co_C_mol%,Y_C_mol%,Fe_C_mol%,Nb_C_mol%,Zr_C_mol%,Sn_C_mol%,Pb_C_mol%,Zn_C_mol%,Nd_C_mol%,Pr_C_mol%,W_C_mol%,Li_C_mol%,Cr_C_mol%,Ni_C_mol%,Si_C_mol%,Ga_C_mol%,In_C_mol%,Rb_C_mol%,Cu_C_mol%,K_C_mol%,Bi_C_mol%,Ag_C_mol%,Cs_C_mol%,Sb_C_mol%,Au_C_mol%,Ir_C_mol%,V_C_mol%,Ta_C_mol%,Cl_A_mol%,C_A_mol%,F_A_mol%,Br_A_mol%,N_A_mol%,S_A_mol%,P_A_mol%,Si_S_mol%,Al_S_mol%,Mg_S_mol%,Ce_S_mol%,Ca_S_mol%,Co_S_mol%
0,Impregnation,1123,0.3,0.05,6.0,1.0,0.1,100.0,18.0,0.0,28.8,23.1,51.9,9.3,10.0,90.0,0.0,0.0,0.0,0.0,0.0,0.0,0.0,0.0,0.0,0.0,0.0,0.0,0.0,0.0,0.0,0.0,0.0,0.0,0.0,0.0,0.0,0.0,0.0,0.0,0.0,0.0,0.0,0.0,0.0,0.0,0.0,0.0,0.0,0.0,0.0,0.0,0.0,0.0,0.0,0.0,0.0,0.0,0.0,0.0,0.0,0.0,0.0,0.0,0.0,0.0,0.0
0,Impregnation,1023,0.3,0.05,6.0,1.0,0.1,100.0,16.5,0.0,17.8,30.0,47.8,7.9,67.0,0.0,1.0,32.0,0.0,0.0,0.0,0.0,0.0,0.0,0.0,0.0,0.0,0.0,0.0,0.0,0.0,0.0,0.0,0.0,0.0,0.0,0.0,0.0,0.0,0.0,0.0,0.0,0.0,0.0,0.0,0.0,0.0,0.0,0.0,0.0,0.0,0.0,0.0,0.0,0.0,0.0,0.0,0.0,0.0,0.0,0.0,0.0,0.0,0.0,0.0,0.0,0.0
0,Impregnation,1023,0.3,0.05,6.0,1.0,0.1,100.0,15.5,0.0,18.4,31.8,50.2,7.8,60.0,0.0,10.0,30.0,0.0,0.0,0.0,0.0,0.0,0.0,0.0,0.0,0.0,0.0,0.0,0.0,0.0,0.0,0.0,0.0,0.0,0.0,0.0,0.0,0.0,0.0,0.0,0.0,0.0,0.0,0.0,0.0,0.0,0.0,0.0,0.0,0.0,0.0,0.0,0.0,0.0,0.0,0.0,0.0,0.0,0.0,0.0,0.0,0.0,0.0,0.0,0.0,0.0
0,Impregnation,1023,0.3,0.05,6.0,1.0,0.1,100.0,11.6,0.0,7.9,16.2,24.1,2.8,40.0,0.0,40.0,20.0,0.0,0.0,0.0,0.0,0.0,0.0,0.0,0.0,0.0,0.0,0.0,0.0,0.0,0.0,0.0,0.0,0.0,0.0,0.0,0.0,0.0,0.0,0.0,0.0,0.0,0.0,0.0,0.0,0.0,0.0,0.0,0.0,0.0,0.0,0.0,0.0,0.0,0.0,0.0,0.0,0.0,0.0,0.0,0.0,0.0,0.0,0.0,0.0,0.0
0,n.a.,1023,0.3,0.05,6.0,1.0,0.1,100.0,19.6,0.0,25.7,30.9,56.6,11.1,100.0,0.0,0.0,0.0,0.0,0.0,0.0,0.0,0.0,0.0,0.0,0.0,0.0,0.0,0.0,0.0,0.0,0.0,0.0,0.0,0.0,0.0,0.0,0.0,0.0,0.0,0.0,0.0,0.0,0.0,0.0,0.0,0.0,0.0,0.0,0.0,0.0,0.0,0.0,0.0,0.0,0.0,0.0,0.0,0.0,0.0,0.0,0.0,0.0,0.0,0.0,0.0,0.0
0,n.a.,983,0.51,0.11,4.8,1.0,0.45,94.7,25.3,0.0,0.0,0.0,48.4,12.2,50.0,0.0,0.0,0.0,50.0,0.0,0.0,0.0,0.0,0.0,0.0,0.0,0.0,0.0,0.0,0.0,0.0,0.0,0.0,0.0,0.0,0.0,0.0,0.0,0.0,0.0,0.0,0.0,0.0,0.0,0.0,0.0,0.0,0.0,0.0,0.0,0.0,0.0,0.0,0.0,0.0,0.0,0.0,0.0,0.0,0.0,0.0,0.0,0.0,0.0,0.0,0.0,0.0
0,Impregnation,1023,0.66,0.07,9.4,1.0,1.8,0.0,7.6,0.0,56.2,14.1,70.3,5.3,25.0,0.0,0.0,0.0,0.0,0.0,0.0,0.0,0.0,0.0,0.0,0.0,0.0,0.0,0.0,0.0,0.0,0.0,0.0,0.0,0.0,0.0,0.0,0.0,0.0,0.0,0.0,0.0,0.0,0.0,0.0,0.0,0.0,0.0,0.0,0.0,0.0,0.0,0.0,0.0,75.0,0.0,0.0,0.0,0.0,0.0,0.0,0.0,0.0,0.0,0.0,0.0,0.0
0,n.a.,1023,0.3,0.05,6.0,1.0,0.18,100.0,20.0,51.0,26.0,31.0,57.0,11.4,100.0,0.0,0.0,0.0,0.0,0.0,0.0,0.0,0.0,0.0,0.0,0.0,0.0,0.0,0.0,0.0,0.0,0.0,0.0,0.0,0.0,0.0,0.0,0.0,0.0,0.0,0.0,0.0,0.0,0.0,0.0,0.0,0.0,0.0,0.0,0.0,0.0,0.0,0.0,0.0,0.0,0.0,0.0,0.0,0.0,0.0,0.0,0.0,0.0,0.0,0.0,0.0,0.0
0,Therm.decomp.,1023,0.3,0.05,6.0,1.0,0.18,100.0,20.9,32.0,29.0,35.0,64.0,13.4,34.9,0.0,0.0,0.0,0.0,65.1,0.0,0.0,0.0,0.0,0.0,0.0,0.0,0.0,0.0,0.0,0.0,0.0,0.0,0.0,0.0,0.0,0.0,0.0,0.0,0.0,0.0,0.0,0.0,0.0,0.0,0.0,0.0,0.0,0.0,0.0,0.0,0.0,0.0,0.0,0.0,0.0,0.0,0.0,0.0,0.0,0.0,0.0,0.0,0.0,0.0,0.0,0.0
0,Pyrolysis,983,0.5,0.1,5.0,1.0,0.06,0.0,21.1,0.0,0.0,0.0,40.0,8.4,50.0,0.0,0.0,0.0,50.0,0.0,0.0,0.0,0.0,0.0,0.0,0.0,0.0,0.0,0.0,0.0,0.0,0.0,0.0,0.0,0.0,0.0,0.0,0.0,0.0,0.0,0.0,0.0,0.0,0.0,0.0,0.0,0.0,0.0,0.0,0.0,0.0,0.0,0.0,0.0,0.0,0.0,0.0,0.0,0.0,0.0,0.0,0.0,0.0,0.0,0.0,0.0,0.0
0,Therm.decomp.,973,0.88,0.12,7.3,1.0,0.05,97.2,17.7,0.0,34.1,34.0,68.1,12.1,66.7,0.0,0.0,0.0,0.0,0.0,0.0,0.0,0.0,0.0,0.0,0.0,0.0,0.0,0.0,0.0,0.0,0.0,0.0,0.0,0.0,0.0,0.0,0.0,0.0,0.0,0.0,0.0,0.0,0.0,0.0,0.0,0.0,0.0,0.0,0.0,0.0,0.0,0.0,0.0,0.0,33.3,0.0,0.0,0.0,0.0,0.0,0.0,0.0,0.0,0.0,0.0,0.0
0,Pyrolysis,1023,0.41,0.1,4.0,1.0,0.6,99.0,20.0,0.0,0.0,0.0,50.0,10.0,50.0,0.0,0.0,0.0,0.0,0.0,50.0,0.0,0.0,0.0,0.0,0.0,0.0,0.0,0.0,0.0,0.0,0.0,0.0,0.0,0.0,0.0,0.0,0.0,0.0,0.0,0.0,0.0,0.0,0.0,0.0,0.0,0.0,0.0,0.0,0.0,0.0,0.0,0.0,0.0,0.0,0.0,0.0,0.0,0.0,0.0,0.0,0.0,0.0,0.0,0.0,0.0,0.0
0,Impregnation,1073,0.81,0.2,4.0,1.0,0.03,0.0,22.7,0.0,0.0,0.0,66.8,15.2,4.8,0.0,0.0,0.0,0.0,0.0,0.0,95.2,0.0,0.0,0.0,0.0,0.0,0.0,0.0,0.0,0.0,0.0,0.0,0.0,0.0,0.0,0.0,0.0,0.0,0.0,0.0,0.0,0.0,0.0,0.0,0.0,0.0,0.0,0.0,0.0,0.0,0.0,0.0,0.0,0.0,0.0,0.0,0.0,0.0,0.0,0.0,0.0,0.0,0.0,0.0,0.0,0.0
0,Impregnation,1073,0.14,0.06,2.3,1.0,0.04,99.9,36.6,51.0,0.0,0.0,50.0,18.3,13.6,0.0,0.0,0.0,0.0,0.0,0.0,0.0,86.4,0.0,0.0,0.0,0.0,0.0,0.0,0.0,0.0,0.0,0.0,0.0,0.0,0.0,0.0,0.0,0.0,0.0,0.0,0.0,0.0,0.0,0.0,0.0,0.0,0.0,0.0,0.0,0.0,0.0,0.0,0.0,0.0,0.0,0.0,0.0,0.0,0.0,0.0,0.0,0.0,0.0,0.0,0.0,0.0
0,Impregnation,1073,0.81,0.2,4.0,1.0,0.03,0.0,24.1,0.0,0.0,0.0,63.3,15.3,9.1,90.9,0.0,0.0,0.0,0.0,0.0,0.0,0.0,0.0,0.0,0.0,0.0,0.0,0.0,0.0,0.0,0.0,0.0,0.0,0.0,0.0,0.0,0.0,0.0,0.0,0.0,0.0,0.0,0.0,0.0,0.0,0.0,0.0,0.0,0.0,0.0,0.0,0.0,0.0,0.0,0.0,0.0,0.0,0.0,0.0,0.0,0.0,0.0,0.0,0.0,0.0,0.0
0,Impregnation,1023,0.81,0.2,4.0,1.0,0.04,98.7,29.1,0.0,0.0,0.0,70.0,20.4,9.1,90.9,0.0,0.0,0.0,0.0,0.0,0.0,0.0,0.0,0.0,0.0,0.0,0.0,0.0,0.0,0.0,0.0,0.0,0.0,0.0,0.0,0.0,0.0,0.0,0.0,0.0,0.0,0.0,0.0,0.0,0.0,0.0,0.0,0.0,0.0,0.0,0.0,0.0,0.0,0.0,0.0,0.0,0.0,0.0,0.0,0.0,0.0,0.0,0.0,0.0,0.0,0.0
0,n.a.,1023,0.5,0.1,5.0,1.0,2.77,0.0,23.0,0.0,0.0,0.0,65.0,14.9,10.7,0.0,0.0,0.0,0.0,0.0,0.0,0.0,89.3,0.0,0.0,0.0,0.0,0.0,0.0,0.0,0.0,0.0,0.0,0.0,0.0,0.0,0.0,0.0,0.0,0.0,0.0,0.0,0.0,0.0,0.0,0.0,0.0,0.0,0.0,0.0,0.0,0.0,0.0,0.0,0.0,0.0,0.0,0.0,0.0,0.0,0.0,0.0,0.0,0.0,0.0,0.0,0.0
0,Impregnation,1073,0.14,0.06,2.3,1.0,0.04,99.9,36.6,51.0,0.0,0.0,50.0,18.3,13.6,0.0,0.0,0.0,0.0,0.0,0.0,0.0,86.4,0.0,0.0,0.0,0.0,0.0,0.0,0.0,0.0,0.0,0.0,0.0,0.0,0.0,0.0,0.0,0.0,0.0,0.0,0.0,0.0,0.0,0.0,0.0,0.0,0.0,0.0,0.0,0.0,0.0,0.0,0.0,0.0,0.0,0.0,0.0,0.0,0.0,0.0,0.0,0.0,0.0,0.0,0.0,0.0
0,Therm.decomp.,1153,0.91,0.09,10.0,1.0,0.24,69.6,10.1,0.0,0.0,0.0,65.3,6.6,100.0,0.0,0.0,0.0,0.0,0.0,0.0,0.0,0.0,0.0,0.0,0.0,0.0,0.0,0.0,0.0,0.0,0.0,0.0,0.0,0.0,0.0,0.0,0.0,0.0,0.0,0.0,0.0,0.0,0.0,0.0,0.0,0.0,0.0,0.0,0.0,0.0,0.0,0.0,0.0,0.0,0.0,0.0,0.0,0.0,0.0,0.0,0.0,0.0,0.0,0.0,0.0,0.0
0,Therm.decomp.,1153,0.91,0.09,10.0,1.0,0.24,99.4,15.1,0.0,0.0,0.0,74.9,11.3,4.5,0.0,0.0,0.0,0.0,4.6,0.0,0.0,0.0,90.9,0.0,0.0,0.0,0.0,0.0,0.0,0.0,0.0,0.0,0.0,0.0,0.0,0.0,0.0,0.0,0.0,0.0,0.0,0.0,0.0,0.0,0.0,0.0,0.0,0.0,0.0,0.0,0.0,0.0,0.0,0.0,0.0,0.0,0.0,0.0,0.0,0.0,0.0,0.0,0.0,0.0,0.0,0.0
0,Therm.decomp.,1153,0.91,0.09,10.0,1.0,0.24,99.7,13.8,0.0,0.0,0.0,68.3,9.4,9.1,0.0,0.0,0.0,0.0,0.0,0.0,0.0,0.0,90.9,0.0,0.0,0.0,0.0,0.0,0.0,0.0,0.0,0.0,0.0,0.0,0.0,0.0,0.0,0.0,0.0,0.0,0.0,0.0,0.0,0.0,0.0,0.0,0.0,0.0,0.0,0.0,0.0,0.0,0.0,0.0,0.0,0.0,0.0,0.0,0.0,0.0,0.0,0.0,0.0,0.0,0.0,0.0
0,n.a.,998,0.18,0.02,8.8,1.0,2.38,91.0,9.4,53.0,0.0,0.0,46.6,4.4,100.0,0.0,0.0,0.0,0.0,0.0,0.0,0.0,0.0,0.0,0.0,0.0,0.0,0.0,0.0,0.0,0.0,0.0,0.0,0.0,0.0,0.0,0.0,0.0,0.0,0.0,0.0,0.0,0.0,0.0,0.0,0.0,0.0,0.0,0.0,0.0,0.0,0.0,0.0,0.0,0.0,0.0,0.0,0.0,0.0,0.0,0.0,0.0,0.0,0.0,0.0,0.0,0.0
0,Impregnation,1073,0.8,0.2,4.0,1.0,0.06,0.0,29.2,0.0,0.0,0.0,60.3,17.6,9.1,90.9,0.0,0.0,0.0,0.0,0.0,0.0,0.0,0.0,0.0,0.0,0.0,0.0,0.0,0.0,0.0,0.0,0.0,0.0,0.0,0.0,0.0,0.0,0.0,0.0,0.0,0.0,0.0,0.0,0.0,0.0,0.0,0.0,0.0,0.0,0.0,0.0,0.0,0.0,0.0,0.0,0.0,0.0,0.0,0.0,0.0,0.0,0.0,0.0,0.0,0.0,0.0
0,n.a.,1023,0.4,0.08,5.0,1.0,0.65,92.0,26.0,22.0,32.0,40.0,72.0,18.7,24.4,0.0,0.0,0.0,0.0,0.0,0.0,0.0,0.0,0.0,75.6,0.0,0.0,0.0,0.0,0.0,0.0,0.0,0.0,0.0,0.0,0.0,0.0,0.0,0.0,0.0,0.0,0.0,0.0,0.0,0.0,0.0,0.0,0.0,0.0,0.0,0.0,0.0,0.0,0.0,0.0,0.0,0.0,0.0,0.0,0.0,0.0,0.0,0.0,0.0,0.0,0.0,0.0
0,Therm.decomp.,1073,0.15,0.08,1.9,1.0,0.72,0.0,37.6,0.0,0.0,0.0,24.8,9.3,100.0,0.0,0.0,0.0,0.0,0.0,0.0,0.0,0.0,0.0,0.0,0.0,0.0,0.0,0.0,0.0,0.0,0.0,0.0,0.0,0.0,0.0,0.0,0.0,0.0,0.0,0.0,0.0,0.0,0.0,0.0,0.0,0.0,0.0,0.0,0.0,0.0,0.0,0.0,0.0,0.0,0.0,0.0,0.0,0.0,0.0,0.0,0.0,0.0,0.0,0.0,0.0,0.0
0,Therm.decomp.,1013,0.93,0.07,13.3,1.0,0.02,95.0,11.8,0.0,0.0,0.0,76.0,9.0,27.0,0.0,0.0,0.0,0.0,0.0,0.0,73.0,0.0,0.0,0.0,0.0,0.0,0.0,0.0,0.0,0.0,0.0,0.0,0.0,0.0,0.0,0.0,0.0,0.0,0.0,0.0,0.0,0.0,0.0,0.0,0.0,0.0,0.0,0.0,0.0,0.0,0.0,0.0,0.0,0.0,0.0,0.0,0.0,0.0,0.0,0.0,0.0,0.0,0.0,0.0,0.0,0.0
0,Therm.decomp.,1048,0.5,0.09,5.5,1.0,0.38,99.0,25.1,0.0,0.0,0.0,46.2,11.6,100.0,0.0,0.0,0.0,0.0,0.0,0.0,0.0,0.0,0.0,0.0,0.0,0.0,0.0,0.0,0.0,0.0,0.0,0.0,0.0,0.0,0.0,0.0,0.0,0.0,0.0,0.0,0.0,0.0,0.0,0.0,0.0,0.0,0.0,0.0,0.0,0.0,0.0,0.0,0.0,0.0,0.0,0.0,0.0,0.0,0.0,0.0,0.0,0.0,0.0,0.0,0.0,0.0
0,n.a.,1023,0.4,0.2,2.0,1.0,0.18,0.0,42.0,0.0,0.0,0.0,43.0,18.1,85.0,0.0,0.0,0.0,0.0,0.0,0.0,0.0,15.0,0.0,0.0,0.0,0.0,0.0,0.0,0.0,0.0,0.0,0.0,0.0,0.0,0.0,0.0,0.0,0.0,0.0,0.0,0.0,0.0,0.0,0.0,0.0,0.0,0.0,0.0,0.0,0.0,0.0,0.0,0.0,0.0,0.0,0.0,0.0,0.0,0.0,0.0,0.0,0.0,0.0,0.0,0.0,0.0
0,n.a.,1032,0.91,0.09,10.0,1.0,0.02,100.0,14.0,30.0,30.0,40.0,70.0,9.8,100.0,0.0,0.0,0.0,0.0,0.0,0.0,0.0,0.0,0.0,0.0,0.0,0.0,0.0,0.0,0.0,0.0,0.0,0.0,0.0,0.0,0.0,0.0,0.0,0.0,0.0,0.0,0.0,0.0,0.0,0.0,0.0,0.0,0.0,0.0,0.0,0.0,0.0,0.0,0.0,0.0,0.0,0.0,0.0,0.0,0.0,0.0,0.0,0.0,0.0,0.0,0.0,0.0
0,Therm.decomp.,1073,0.81,0.19,4.3,1.0,0.03,62.0,12.0,36.0,0.0,0.0,64.0,7.7,100.0,0.0,0.0,0.0,0.0,0.0,0.0,0.0,0.0,0.0,0.0,0.0,0.0,0.0,0.0,0.0,0.0,0.0,0.0,0.0,0.0,0.0,0.0,0.0,0.0,0.0,0.0,0.0,0.0,0.0,0.0,0.0,0.0,0.0,0.0,0.0,0.0,0.0,0.0,0.0,0.0,0.0,0.0,0.0,0.0,0.0,0.0,0.0,0.0,0.0,0.0,0.0,0.0
0,Therm.decomp.,973,0.9,0.2,4.5,1.0,6.8,0.0,2.2,0.0,0.0,0.0,5.9,0.1,25.0,0.0,0.0,0.0,0.0,0.0,0.0,25.0,0.0,0.0,0.0,25.0,25.0,0.0,0.0,0.0,0.0,0.0,0.0,0.0,0.0,0.0,0.0,0.0,0.0,0.0,0.0,0.0,0.0,0.0,0.0,0.0,0.0,0.0,0.0,0.0,0.0,0.0,0.0,0.0,0.0,0.0,0.0,0.0,0.0,0.0,0.0,0.0,0.0,0.0,0.0,0.0,0.0
0,Precipitation,1123,0.91,0.1,9.0,1.0,0.0,82.0,13.1,0.0,0.0,0.0,70.0,9.2,100.0,0.0,0.0,0.0,0.0,0.0,0.0,0.0,0.0,0.0,0.0,0.0,0.0,0.0,0.0,0.0,0.0,0.0,0.0,0.0,0.0,0.0,0.0,0.0,0.0,0.0,0.0,0.0,0.0,0.0,0.0,0.0,0.0,0.0,0.0,0.0,0.0,0.0,0.0,0.0,0.0,0.0,0.0,0.0,0.0,0.0,0.0,0.0,0.0,0.0,0.0,0.0,0.0
0,n.a.,1023,0.28,0.04,7.0,1.0,2.8,100.0,14.3,0.0,26.1,35.8,61.9,8.9,100.0,0.0,0.0,0.0,0.0,0.0,0.0,0.0,0.0,0.0,0.0,0.0,0.0,0.0,0.0,0.0,0.0,0.0,0.0,0.0,0.0,0.0,0.0,0.0,0.0,0.0,0.0,0.0,0.0,0.0,0.0,0.0,0.0,0.0,0.0,0.0,0.0,0.0,0.0,0.0,0.0,0.0,0.0,0.0,0.0,0.0,0.0,0.0,0.0,0.0,0.0,0.0,0.0
0,n.a.,1068,0.3,0.05,6.0,1.0,0.24,0.0,17.5,0.0,0.0,0.0,52.6,9.2,100.0,0.0,0.0,0.0,0.0,0.0,0.0,0.0,0.0,0.0,0.0,0.0,0.0,0.0,0.0,0.0,0.0,0.0,0.0,0.0,0.0,0.0,0.0,0.0,0.0,0.0,0.0,0.0,0.0,0.0,0.0,0.0,0.0,0.0,0.0,0.0,0.0,0.0,0.0,0.0,0.0,0.0,0.0,0.0,0.0,0.0,0.0,0.0,0.0,0.0,0.0,0.0,0.0
0,Sol-gel,1068,0.3,0.05,6.0,1.0,0.24,0.0,16.8,0.0,0.0,0.0,45.7,7.7,50.0,0.0,0.0,0.0,0.0,0.0,0.0,0.0,0.0,0.0,0.0,0.0,0.0,50.0,0.0,0.0,0.0,0.0,0.0,0.0,0.0,0.0,0.0,0.0,0.0,0.0,0.0,0.0,0.0,0.0,0.0,0.0,0.0,0.0,0.0,0.0,0.0,0.0,0.0,0.0,0.0,0.0,0.0,0.0,0.0,0.0,0.0,0.0,0.0,0.0,0.0,0.0,0.0
0,Sol-gel,1068,0.3,0.05,6.0,1.0,0.24,0.0,18.3,0.0,0.0,0.0,59.6,10.9,90.0,0.0,0.0,0.0,0.0,10.0,0.0,0.0,0.0,0.0,0.0,0.0,0.0,0.0,0.0,0.0,0.0,0.0,0.0,0.0,0.0,0.0,0.0,0.0,0.0,0.0,0.0,0.0,0.0,0.0,0.0,0.0,0.0,0.0,0.0,0.0,0.0,0.0,0.0,0.0,0.0,0.0,0.0,0.0,0.0,0.0,0.0,0.0,0.0,0.0,0.0,0.0,0.0
0,Therm.decomp.,1068,0.3,0.05,6.0,1.0,0.24,0.0,11.9,0.0,0.0,0.0,18.4,2.2,40.0,0.0,0.0,0.0,0.0,10.0,0.0,0.0,0.0,0.0,0.0,50.0,0.0,0.0,0.0,0.0,0.0,0.0,0.0,0.0,0.0,0.0,0.0,0.0,0.0,0.0,0.0,0.0,0.0,0.0,0.0,0.0,0.0,0.0,0.0,0.0,0.0,0.0,0.0,0.0,0.0,0.0,0.0,0.0,0.0,0.0,0.0,0.0,0.0,0.0,0.0,0.0,0.0
0,Therm.decomp.,1068,0.3,0.05,6.0,1.0,0.24,0.0,11.4,0.0,0.0,0.0,18.9,2.2,40.0,0.0,0.0,0.0,0.0,0.0,0.0,0.0,0.0,0.0,0.0,0.0,0.0,0.0,10.0,50.0,0.0,0.0,0.0,0.0,0.0,0.0,0.0,0.0,0.0,0.0,0.0,0.0,0.0,0.0,0.0,0.0,0.0,0.0,0.0,0.0,0.0,0.0,0.0,0.0,0.0,0.0,0.0,0.0,0.0,0.0,0.0,0.0,0.0,0.0,0.0,0.0,0.0
0,Therm.decomp.,1068,0.3,0.05,6.0,1.0,0.24,0.0,14.4,0.0,0.0,0.0,27.1,3.9,50.0,0.0,0.0,0.0,0.0,0.0,0.0,0.0,0.0,0.0,0.0,0.0,0.0,50.0,0.0,0.0,0.0,0.0,0.0,0.0,0.0,0.0,0.0,0.0,0.0,0.0,0.0,0.0,0.0,0.0,0.0,0.0,0.0,0.0,0.0,0.0,0.0,0.0,0.0,0.0,0.0,0.0,0.0,0.0,0.0,0.0,0.0,0.0,0.0,0.0,0.0,0.0,0.0
0,Therm.decomp.,1068,0.3,0.05,6.0,1.0,0.24,0.0,15.4,0.0,0.0,0.0,43.7,6.7,40.0,0.0,0.0,0.0,0.0,10.0,0.0,0.0,0.0,0.0,0.0,0.0,0.0,50.0,0.0,0.0,0.0,0.0,0.0,0.0,0.0,0.0,0.0,0.0,0.0,0.0,0.0,0.0,0.0,0.0,0.0,0.0,0.0,0.0,0.0,0.0,0.0,0.0,0.0,0.0,0.0,0.0,0.0,0.0,0.0,0.0,0.0,0.0,0.0,0.0,0.0,0.0,0.0
0,Sol-gel,973,0.13,0.07,2.0,1.0,0.8,0.0,33.0,0.0,0.0,0.0,33.6,11.1,50.0,0.0,0.0,0.0,0.0,0.0,0.0,0.0,0.0,0.0,0.0,0.0,0.0,0.0,0.0,0.0,50.0,0.0,0.0,0.0,0.0,0.0,0.0,0.0,0.0,0.0,0.0,0.0,0.0,0.0,0.0,0.0,0.0,0.0,0.0,0.0,0.0,0.0,0.0,0.0,0.0,0.0,0.0,0.0,0.0,0.0,0.0,0.0,0.0,0.0,0.0,0.0,0.0
0,Sol-gel,973,0.13,0.07,2.0,1.0,0.8,0.0,35.0,0.0,0.0,0.0,42.8,15.0,50.0,0.0,0.0,0.0,0.0,0.0,0.0,0.0,0.0,0.0,0.0,0.0,0.0,0.0,0.0,0.0,0.0,50.0,0.0,0.0,0.0,0.0,0.0,0.0,0.0,0.0,0.0,0.0,0.0,0.0,0.0,0.0,0.0,0.0,0.0,0.0,0.0,0.0,0.0,0.0,0.0,0.0,0.0,0.0,0.0,0.0,0.0,0.0,0.0,0.0,0.0,0.0,0.0
0,Therm.decomp.,923,0.38,0.13,3.0,1.0,0.24,0.0,6.8,0.0,0.0,0.0,12.1,0.8,100.0,0.0,0.0,0.0,0.0,0.0,0.0,0.0,0.0,0.0,0.0,0.0,0.0,0.0,0.0,0.0,0.0,0.0,0.0,0.0,0.0,0.0,0.0,0.0,0.0,0.0,0.0,0.0,0.0,0.0,0.0,0.0,0.0,0.0,0.0,0.0,0.0,0.0,0.0,0.0,0.0,0.0,0.0,0.0,0.0,0.0,0.0,0.0,0.0,0.0,0.0,0.0,0.0
0,Precipitation,1123,0.95,0.05,19.0,1.0,0.05,100.0,10.6,0.0,0.0,0.0,85.0,9.0,2.1,77.9,0.0,0.0,0.0,20.0,0.0,0.0,0.0,0.0,0.0,0.0,0.0,0.0,0.0,0.0,0.0,0.0,0.0,0.0,0.0,0.0,0.0,0.0,0.0,0.0,0.0,0.0,0.0,0.0,0.0,0.0,0.0,0.0,0.0,0.0,0.0,0.0,0.0,0.0,0.0,0.0,0.0,0.0,0.0,0.0,0.0,0.0,0.0,0.0,0.0,0.0,0.0
0,Precipitation,1123,0.95,0.05,19.0,1.0,0.05,100.0,10.0,0.0,0.0,0.0,83.0,8.3,2.0,78.0,0.0,0.0,0.0,0.0,0.0,0.0,20.0,0.0,0.0,0.0,0.0,0.0,0.0,0.0,0.0,0.0,0.0,0.0,0.0,0.0,0.0,0.0,0.0,0.0,0.0,0.0,0.0,0.0,0.0,0.0,0.0,0.0,0.0,0.0,0.0,0.0,0.0,0.0,0.0,0.0,0.0,0.0,0.0,0.0,0.0,0.0,0.0,0.0,0.0,0.0,0.0
0,Therm.decomp.,1023,0.1,0.05,2.0,1.0,0.5,99.3,36.5,73.3,21.1,5.6,26.7,9.7,50.0,0.0,0.0,0.0,0.0,0.0,0.0,0.0,0.0,0.0,0.0,0.0,0.0,50.0,0.0,0.0,0.0,0.0,0.0,0.0,0.0,0.0,0.0,0.0,0.0,0.0,0.0,0.0,0.0,0.0,0.0,0.0,0.0,0.0,0.0,0.0,0.0,0.0,0.0,0.0,0.0,0.0,0.0,0.0,0.0,0.0,0.0,0.0,0.0,0.0,0.0,0.0,0.0
0,Precipitation,1073,0.33,0.07,5.0,1.0,0.03,90.0,26.0,0.0,0.0,0.0,58.0,15.1,100.0,0.0,0.0,0.0,0.0,0.0,0.0,0.0,0.0,0.0,0.0,0.0,0.0,0.0,0.0,0.0,0.0,0.0,0.0,0.0,0.0,0.0,0.0,0.0,0.0,0.0,0.0,0.0,0.0,0.0,0.0,0.0,0.0,0.0,0.0,0.0,0.0,0.0,0.0,0.0,0.0,0.0,0.0,0.0,0.0,0.0,0.0,0.0,0.0,0.0,0.0,0.0,0.0
0,Therm.decomp.,1023,0.17,0.06,2.6,1.0,0.6,0.0,25.0,0.0,0.0,0.0,50.0,12.5,25.0,0.0,0.0,0.0,0.0,0.0,0.0,0.0,0.0,0.0,0.0,0.0,0.0,0.0,0.0,0.0,0.0,0.0,0.0,0.0,0.0,0.0,0.0,0.0,0.0,0.0,0.0,0.0,0.0,0.0,0.0,0.0,0.0,0.0,0.0,0.0,0.0,0.0,0.0,0.0,0.0,0.0,75.0,0.0,0.0,0.0,0.0,0.0,0.0,0.0,0.0,0.0,0.0
0,Therm.decomp.,873,0.2,0.25,0.8,1.0,0.24,0.0,29.1,0.0,24.6,20.2,44.8,13.0,100.0,0.0,0.0,0.0,0.0,0.0,0.0,0.0,0.0,0.0,0.0,0.0,0.0,0.0,0.0,0.0,0.0,0.0,0.0,0.0,0.0,0.0,0.0,0.0,0.0,0.0,0.0,0.0,0.0,0.0,0.0,0.0,0.0,0.0,0.0,0.0,0.0,0.0,0.0,0.0,0.0,0.0,0.0,0.0,0.0,0.0,0.0,0.0,0.0,0.0,0.0,0.0,0.0
0,Therm.decomp.,1023,0.2,0.25,0.8,1.0,0.24,0.0,2.1,0.0,0.0,53.8,53.8,1.1,25.0,0.0,0.0,0.0,0.0,0.0,0.0,0.0,0.0,0.0,0.0,0.0,0.0,0.0,0.0,0.0,0.0,0.0,0.0,0.0,0.0,0.0,0.0,0.0,0.0,0.0,0.0,0.0,0.0,0.0,0.0,0.0,0.0,0.0,0.0,0.0,0.0,0.0,0.0,0.0,0.0,0.0,75.0,0.0,0.0,0.0,0.0,0.0,0.0,0.0,0.0,0.0,0.0
Cl,Therm.decomp.,923,0.75,0.25,3.0,1.0,0.24,0.0,29.3,58.3,24.6,19.2,43.8,12.8,100.0,0.0,0.0,0.0,0.0,0.0,0.0,0.0,0.0,0.0,0.0,0.0,0.0,0.0,0.0,0.0,0.0,0.0,0.0,0.0,0.0,0.0,0.0,0.0,0.0,0.0,0.0,0.0,0.0,0.0,0.0,0.0,0.0,0.0,0.0,0.0,0.0,0.0,0.0,0.0,0.0,0.0,0.0,0.0,0.0,0.0,0.0,0.0,0.0,0.0,0.0,0.0,0.0
0,Therm.decomp.,1023,0.75,0.25,3.0,1.0,0.24,0.0,2.1,46.2,0.0,53.8,53.8,1.1,25.0,0.0,0.0,0.0,0.0,0.0,0.0,0.0,0.0,0.0,0.0,0.0,0.0,0.0,0.0,0.0,0.0,0.0,0.0,0.0,0.0,0.0,0.0,0.0,0.0,0.0,0.0,0.0,0.0,0.0,0.0,0.0,0.0,0.0,0.0,0.0,0.0,0.0,0.0,0.0,0.0,0.0,75.0,0.0,0.0,0.0,0.0,0.0,0.0,0.0,0.0,0.0,0.0
0,Impregnation,1073,0.9,0.1,9.0,1.0,0.06,0.0,14.8,0.0,0.0,0.0,67.4,10.0,33.3,0.0,0.0,0.0,0.0,0.0,0.0,66.7,0.0,0.0,0.0,0.0,0.0,0.0,0.0,0.0,0.0,0.0,0.0,0.0,0.0,0.0,0.0,0.0,0.0,0.0,0.0,0.0,0.0,0.0,0.0,0.0,0.0,0.0,0.0,0.0,0.0,0.0,0.0,0.0,0.0,0.0,0.0,0.0,0.0,0.0,0.0,0.0,0.0,0.0,0.0,0.0,0.0
0,Impregnation,1073,0.75,0.25,3.0,1.0,2.1,0.0,16.0,0.0,0.8,0.0,2.8,0.4,0.7,0.0,0.0,0.0,0.0,0.0,90.0,0.0,0.0,0.0,0.0,9.3,0.0,0.0,0.0,0.0,0.0,0.0,0.0,0.0,0.0,0.0,0.0,0.0,0.0,0.0,0.0,0.0,0.0,0.0,0.0,0.0,0.0,0.0,0.0,0.0,0.0,0.0,0.0,0.0,0.0,0.0,0.0,0.0,0.0,0.0,0.0,0.0,0.0,0.0,0.0,0.0,0.0
0,Therm.decomp.,1023,0.07,0.03,2.0,1.0,1.8,0.0,32.0,0.0,0.0,0.0,26.0,8.3,3.0,0.0,0.0,0.0,0.0,0.0,0.0,91.1,0.0,0.0,0.0,0.0,0.0,0.0,0.0,0.0,0.0,0.0,5.9,0.0,0.0,0.0,0.0,0.0,0.0,0.0,0.0,0.0,0.0,0.0,0.0,0.0,0.0,0.0,0.0,0.0,0.0,0.0,0.0,0.0,0.0,0.0,0.0,0.0,0.0,0.0,0.0,0.0,0.0,0.0,0.0,0.0,0.0
0,Therm.decomp.,1053,0.8,0.2,4.0,1.0,0.24,0.0,25.0,0.0,27.2,19.4,46.6,11.6,50.0,0.0,0.0,0.0,0.0,0.0,0.0,0.0,0.0,0.0,0.0,0.0,0.0,0.0,0.0,0.0,0.0,0.0,0.0,0.0,0.0,0.0,0.0,0.0,0.0,0.0,0.0,0.0,0.0,0.0,0.0,0.0,0.0,0.0,0.0,0.0,0.0,0.0,0.0,0.0,0.0,0.0,50.0,0.0,0.0,0.0,0.0,0.0,0.0,0.0,0.0,0.0,0.0
0,Therm.decomp.,1003,0.78,0.22,3.5,1.0,1.62,0.0,36.2,0.0,0.0,0.0,49.2,17.8,40.0,0.0,0.0,0.0,0.0,0.0,0.0,0.0,20.0,0.0,40.0,0.0,0.0,0.0,0.0,0.0,0.0,0.0,0.0,0.0,0.0,0.0,0.0,0.0,0.0,0.0,0.0,0.0,0.0,0.0,0.0,0.0,0.0,0.0,0.0,0.0,0.0,0.0,0.0,0.0,0.0,0.0,0.0,0.0,0.0,0.0,0.0,0.0,0.0,0.0,0.0,0.0,0.0
0,Therm.decomp.,1003,0.78,0.22,3.5,1.0,1.62,0.0,37.3,0.0,0.0,0.0,51.3,19.1,40.0,20.0,0.0,0.0,0.0,0.0,0.0,0.0,0.0,0.0,40.0,0.0,0.0,0.0,0.0,0.0,0.0,0.0,0.0,0.0,0.0,0.0,0.0,0.0,0.0,0.0,0.0,0.0,0.0,0.0,0.0,0.0,0.0,0.0,0.0,0.0,0.0,0.0,0.0,0.0,0.0,0.0,0.0,0.0,0.0,0.0,0.0,0.0,0.0,0.0,0.0,0.0,0.0
0,Therm.decomp.,1003,0.78,0.22,3.5,1.0,1.62,0.0,24.7,0.0,0.0,0.0,45.5,11.2,40.0,0.0,0.0,0.0,0.0,0.0,0.0,0.0,0.0,0.0,40.0,0.0,0.0,0.0,0.0,0.0,0.0,0.0,0.0,20.0,0.0,0.0,0.0,0.0,0.0,0.0,0.0,0.0,0.0,0.0,0.0,0.0,0.0,0.0,0.0,0.0,0.0,0.0,0.0,0.0,0.0,0.0,0.0,0.0,0.0,0.0,0.0,0.0,0.0,0.0,0.0,0.0,0.0
0,Impregnation,1003,0.78,0.22,3.5,1.0,1.62,0.0,34.5,56.7,34.8,13.2,48.0,16.6,40.0,0.0,0.0,0.0,0.0,0.0,0.0,0.0,20.0,0.0,40.0,0.0,0.0,0.0,0.0,0.0,0.0,0.0,0.0,0.0,0.0,0.0,0.0,0.0,0.0,0.0,0.0,0.0,0.0,0.0,0.0,0.0,0.0,0.0,0.0,0.0,0.0,0.0,0.0,0.0,0.0,0.0,0.0,0.0,0.0,0.0,0.0,0.0,0.0,0.0,0.0,0.0,0.0
0,Impregnation,1003,0.78,0.22,3.5,1.0,1.62,0.0,37.3,45.2,30.8,20.5,51.3,19.1,40.0,20.0,0.0,0.0,0.0,0.0,0.0,0.0,0.0,0.0,40.0,0.0,0.0,0.0,0.0,0.0,0.0,0.0,0.0,0.0,0.0,0.0,0.0,0.0,0.0,0.0,0.0,0.0,0.0,0.0,0.0,0.0,0.0,0.0,0.0,0.0,0.0,0.0,0.0,0.0,0.0,0.0,0.0,0.0,0.0,0.0,0.0,0.0,0.0,0.0,0.0,0.0,0.0
0,Impregnation,1003,0.78,0.22,3.5,1.0,1.62,0.0,24.7,53.8,27.9,17.6,45.5,11.2,40.0,0.0,0.0,0.0,0.0,0.0,0.0,0.0,0.0,0.0,40.0,0.0,0.0,0.0,0.0,0.0,0.0,0.0,0.0,20.0,0.0,0.0,0.0,0.0,0.0,0.0,0.0,0.0,0.0,0.0,0.0,0.0,0.0,0.0,0.0,0.0,0.0,0.0,0.0,0.0,0.0,0.0,0.0,0.0,0.0,0.0,0.0,0.0,0.0,0.0,0.0,0.0,0.0
0,Therm.decomp.,1023,0.17,0.06,2.6,1.0,0.6,92.9,24.1,72.0,15.0,13.1,28.1,6.8,100.0,0.0,0.0,0.0,0.0,0.0,0.0,0.0,0.0,0.0,0.0,0.0,0.0,0.0,0.0,0.0,0.0,0.0,0.0,0.0,0.0,0.0,0.0,0.0,0.0,0.0,0.0,0.0,0.0,0.0,0.0,0.0,0.0,0.0,0.0,0.0,0.0,0.0,0.0,0.0,0.0,0.0,0.0,0.0,0.0,0.0,0.0,0.0,0.0,0.0,0.0,0.0,0.0
0,Therm.decomp.,1023,0.17,0.06,2.6,1.0,0.6,93.0,35.0,78.3,14.5,7.1,21.6,7.6,92.5,0.0,0.0,0.0,0.0,0.0,0.0,0.0,0.0,0.0,0.0,0.0,0.0,0.0,0.0,0.0,0.0,0.0,0.0,0.0,0.0,0.0,0.0,0.0,0.0,0.0,0.0,0.0,0.0,0.0,0.0,0.0,0.0,0.0,0.0,0.0,0.0,0.0,0.0,0.0,0.0,0.0,0.0,7.5,0.0,0.0,0.0,0.0,0.0,0.0,0.0,0.0,0.0
0,Therm.decomp.,1073,0.89,0.11,8.1,1.0,0.07,0.0,17.0,0.0,0.0,0.0,68.3,11.6,0.5,99.5,0.0,0.0,0.0,0.0,0.0,0.0,0.0,0.0,0.0,0.0,0.0,0.0,0.0,0.0,0.0,0.0,0.0,0.0,0.0,0.0,0.0,0.0,0.0,0.0,0.0,0.0,0.0,0.0,0.0,0.0,0.0,0.0,0.0,0.0,0.0,0.0,0.0,0.0,0.0,0.0,0.0,0.0,0.0,0.0,0.0,0.0,0.0,0.0,0.0,0.0,0.0
0,Therm.decomp.,1073,0.89,0.11,8.1,1.0,0.07,0.0,17.7,0.0,0.0,0.0,69.8,12.4,9.9,90.1,0.0,0.0,0.0,0.0,0.0,0.0,0.0,0.0,0.0,0.0,0.0,0.0,0.0,0.0,0.0,0.0,0.0,0.0,0.0,0.0,0.0,0.0,0.0,0.0,0.0,0.0,0.0,0.0,0.0,0.0,0.0,0.0,0.0,0.0,0.0,0.0,0.0,0.0,0.0,0.0,0.0,0.0,0.0,0.0,0.0,0.0,0.0,0.0,0.0,0.0,0.0
0,Therm.decomp.,1073,0.18,0.07,2.5,1.0,0.6,0.0,37.0,71.0,0.0,0.0,29.0,10.7,50.0,0.0,0.0,0.0,0.0,0.0,0.0,0.0,0.0,0.0,0.0,0.0,0.0,0.0,0.0,0.0,0.0,0.0,0.0,0.0,0.0,0.0,0.0,0.0,0.0,0.0,0.0,0.0,0.0,0.0,0.0,0.0,0.0,0.0,0.0,0.0,0.0,0.0,0.0,0.0,50.0,0.0,0.0,0.0,0.0,0.0,0.0,0.0,0.0,0.0,0.0,0.0,0.0
0,Impregnation,1073,0.5,0.1,5.0,1.0,0.04,0.0,16.4,51.4,10.4,38.2,48.6,8.0,100.0,0.0,0.0,0.0,0.0,0.0,0.0,0.0,0.0,0.0,0.0,0.0,0.0,0.0,0.0,0.0,0.0,0.0,0.0,0.0,0.0,0.0,0.0,0.0,0.0,0.0,0.0,0.0,0.0,0.0,0.0,0.0,0.0,0.0,0.0,0.0,0.0,0.0,0.0,0.0,0.0,0.0,0.0,0.0,0.0,0.0,0.0,0.0,0.0,0.0,0.0,0.0,0.0
0,Impregnation,1073,0.5,0.1,5.0,1.0,0.04,0.0,24.3,45.5,22.1,32.4,54.5,13.2,46.2,0.0,0.0,0.0,0.0,0.0,0.0,0.0,0.0,0.0,0.0,0.0,0.0,0.0,0.0,0.0,0.0,0.0,0.0,53.8,0.0,0.0,0.0,0.0,0.0,0.0,0.0,0.0,0.0,0.0,0.0,0.0,0.0,0.0,0.0,0.0,0.0,0.0,0.0,0.0,0.0,0.0,0.0,0.0,0.0,0.0,0.0,0.0,0.0,0.0,0.0,0.0,0.0
0,Therm.decomp.,1103,0.07,0.03,2.0,1.0,0.1,0.0,48.4,66.4,17.9,13.7,31.6,15.3,9.0,0.0,0.0,0.0,0.0,0.0,0.0,91.0,0.0,0.0,0.0,0.0,0.0,0.0,0.0,0.0,0.0,0.0,0.0,0.0,0.0,0.0,0.0,0.0,0.0,0.0,0.0,0.0,0.0,0.0,0.0,0.0,0.0,0.0,0.0,0.0,0.0,0.0,0.0,0.0,0.0,0.0,0.0,0.0,0.0,0.0,0.0,0.0,0.0,0.0,0.0,0.0,0.0
0,Therm.decomp.,1073,0.8,0.2,4.0,1.0,0.04,0.0,25.7,0.0,0.0,0.0,54.9,14.1,100.0,0.0,0.0,0.0,0.0,0.0,0.0,0.0,0.0,0.0,0.0,0.0,0.0,0.0,0.0,0.0,0.0,0.0,0.0,0.0,0.0,0.0,0.0,0.0,0.0,0.0,0.0,0.0,0.0,0.0,0.0,0.0,0.0,0.0,0.0,0.0,0.0,0.0,0.0,0.0,0.0,0.0,0.0,0.0,0.0,0.0,0.0,0.0,0.0,0.0,0.0,0.0,0.0
0,Therm.decomp.,973,0.75,0.15,5.0,1.0,0.18,100.0,29.4,62.8,21.5,15.7,37.2,10.9,100.0,0.0,0.0,0.0,0.0,0.0,0.0,0.0,0.0,0.0,0.0,0.0,0.0,0.0,0.0,0.0,0.0,0.0,0.0,0.0,0.0,0.0,0.0,0.0,0.0,0.0,0.0,0.0,0.0,0.0,0.0,0.0,0.0,0.0,0.0,0.0,0.0,0.0,0.0,0.0,0.0,0.0,0.0,0.0,0.0,0.0,0.0,0.0,0.0,0.0,0.0,0.0,0.0
0,Therm.decomp.,1053,0.8,0.2,4.0,1.0,0.24,0.0,25.0,53.4,27.2,19.4,46.6,11.6,50.0,0.0,0.0,0.0,0.0,0.0,0.0,0.0,0.0,0.0,0.0,0.0,0.0,0.0,0.0,0.0,0.0,0.0,0.0,0.0,0.0,0.0,0.0,0.0,0.0,0.0,0.0,0.0,0.0,0.0,0.0,0.0,0.0,0.0,0.0,0.0,0.0,0.0,0.0,0.0,0.0,0.0,50.0,0.0,0.0,0.0,0.0,0.0,0.0,0.0,0.0,0.0,0.0
0,Impregnation,1073,0.8,0.2,4.0,1.0,0.04,0.0,25.7,0.0,0.0,0.0,51.0,13.1,100.0,0.0,0.0,0.0,0.0,0.0,0.0,0.0,0.0,0.0,0.0,0.0,0.0,0.0,0.0,0.0,0.0,0.0,0.0,0.0,0.0,0.0,0.0,0.0,0.0,0.0,0.0,0.0,0.0,0.0,0.0,0.0,0.0,0.0,0.0,0.0,0.0,0.0,0.0,0.0,0.0,0.0,0.0,0.0,0.0,0.0,0.0,0.0,0.0,0.0,0.0,0.0,0.0
0,Impregnation,1073,0.8,0.2,4.0,1.0,0.04,0.0,26.5,0.0,0.0,0.0,53.2,14.1,17.3,0.0,0.0,0.0,0.0,0.0,0.0,0.0,0.0,0.0,0.0,0.0,0.0,0.0,0.0,0.0,0.0,0.0,0.0,0.0,0.0,0.0,0.0,0.0,0.0,0.0,0.0,0.0,0.0,0.0,0.0,0.0,0.0,0.0,0.0,0.0,0.0,0.0,0.0,0.0,0.0,0.0,0.0,0.0,0.0,0.0,0.0,11.5,71.2,0.0,0.0,0.0,0.0
0,Therm.decomp.,1023,0.8,0.2,4.0,1.0,0.07,0.0,30.0,0.0,0.0,0.0,56.7,17.0,9.1,90.9,0.0,0.0,0.0,0.0,0.0,0.0,0.0,0.0,0.0,0.0,0.0,0.0,0.0,0.0,0.0,0.0,0.0,0.0,0.0,0.0,0.0,0.0,0.0,0.0,0.0,0.0,0.0,0.0,0.0,0.0,0.0,0.0,0.0,0.0,0.0,0.0,0.0,0.0,0.0,0.0,0.0,0.0,0.0,0.0,0.0,0.0,0.0,0.0,0.0,0.0,0.0
0,Sol-gel,1013,0.33,0.07,5.0,1.0,0.0,0.0,15.0,0.0,0.0,0.0,4.5,0.7,50.0,0.0,0.0,0.0,50.0,0.0,0.0,0.0,0.0,0.0,0.0,0.0,0.0,0.0,0.0,0.0,0.0,0.0,0.0,0.0,0.0,0.0,0.0,0.0,0.0,0.0,0.0,0.0,0.0,0.0,0.0,0.0,0.0,0.0,0.0,0.0,0.0,0.0,0.0,0.0,0.0,0.0,0.0,0.0,0.0,0.0,0.0,0.0,0.0,0.0,0.0,0.0,0.0
0,Precipitation,1093,0.74,0.05,13.7,1.0,0.38,100.0,13.0,20.1,45.4,29.1,74.5,9.7,100.0,0.0,0.0,0.0,0.0,0.0,0.0,0.0,0.0,0.0,0.0,0.0,0.0,0.0,0.0,0.0,0.0,0.0,0.0,0.0,0.0,0.0,0.0,0.0,0.0,0.0,0.0,0.0,0.0,0.0,0.0,0.0,0.0,0.0,0.0,0.0,0.0,0.0,0.0,0.0,0.0,0.0,0.0,0.0,0.0,0.0,0.0,0.0,0.0,0.0,0.0,0.0,0.0
0,Precipitation,1128,0.56,0.09,6.6,1.0,0.26,100.0,19.6,38.3,42.8,13.9,56.7,11.1,63.0,0.0,0.0,0.0,0.0,0.0,0.0,0.0,0.0,0.0,0.0,0.0,0.0,0.0,0.0,0.0,0.0,0.0,0.0,0.0,37.0,0.0,0.0,0.0,0.0,0.0,0.0,0.0,0.0,0.0,0.0,0.0,0.0,0.0,0.0,0.0,0.0,0.0,0.0,0.0,0.0,0.0,0.0,0.0,0.0,0.0,0.0,0.0,0.0,0.0,0.0,0.0,0.0
0,Precipitation,1108,0.63,0.08,8.0,1.0,0.27,100.0,15.0,32.3,35.7,27.9,63.6,9.5,55.9,0.0,0.0,0.0,0.0,0.0,0.0,0.0,0.0,0.0,0.0,0.0,0.0,0.0,0.0,0.0,0.0,0.0,0.0,0.0,33.1,11.0,0.0,0.0,0.0,0.0,0.0,0.0,0.0,0.0,0.0,0.0,0.0,0.0,0.0,0.0,0.0,0.0,0.0,0.0,0.0,0.0,0.0,0.0,0.0,0.0,0.0,0.0,0.0,0.0,0.0,0.0,0.0
0,Precipitation,1113,0.61,0.08,7.3,1.0,0.34,100.0,11.0,58.8,26.7,12.0,38.7,4.3,18.7,0.0,64.5,0.0,0.0,0.0,0.0,0.0,0.0,0.0,0.0,0.0,0.0,0.0,0.0,0.0,0.0,0.0,0.0,0.0,9.6,7.2,0.0,0.0,0.0,0.0,0.0,0.0,0.0,0.0,0.0,0.0,0.0,0.0,0.0,0.0,0.0,0.0,0.0,0.0,0.0,0.0,0.0,0.0,0.0,0.0,0.0,0.0,0.0,0.0,0.0,0.0,0.0
0,Precipitation,1108,0.61,0.08,7.4,1.0,0.3,100.0,19.0,29.8,38.9,25.2,64.1,12.2,53.1,0.0,10.9,0.0,0.0,0.0,0.0,0.0,0.0,0.0,0.0,0.0,0.0,0.0,0.0,0.0,0.0,0.0,0.0,0.0,26.6,9.4,0.0,0.0,0.0,0.0,0.0,0.0,0.0,0.0,0.0,0.0,0.0,0.0,0.0,0.0,0.0,0.0,0.0,0.0,0.0,0.0,0.0,0.0,0.0,0.0,0.0,0.0,0.0,0.0,0.0,0.0,0.0
0,Therm.decomp.,1073,0.89,0.11,8.0,1.0,0.07,0.0,19.8,0.0,0.0,0.0,67.2,13.3,4.8,0.0,0.0,0.0,0.0,0.0,0.0,95.2,0.0,0.0,0.0,0.0,0.0,0.0,0.0,0.0,0.0,0.0,0.0,0.0,0.0,0.0,0.0,0.0,0.0,0.0,0.0,0.0,0.0,0.0,0.0,0.0,0.0,0.0,0.0,0.0,0.0,0.0,0.0,0.0,0.0,0.0,0.0,0.0,0.0,0.0,0.0,0.0,0.0,0.0,0.0,0.0,0.0
0,Impregnation,973,0.67,0.33,2.0,1.0,0.22,100.0,45.8,0.0,0.0,0.0,55.9,25.6,1.1,0.0,0.0,0.0,0.0,0.0,0.0,0.0,0.0,0.0,2.1,2.2,0.0,0.0,0.0,0.0,0.0,0.0,0.0,0.0,0.0,0.0,1.0,0.0,0.0,0.0,0.0,0.0,0.0,0.0,0.0,0.0,0.0,0.0,0.0,0.0,0.0,0.0,0.0,0.0,0.0,0.0,0.0,0.0,0.0,0.0,0.0,93.6,0.0,0.0,0.0,0.0,0.0
0,n.a.,1073,0.1,0.03,3.0,1.0,0.06,97.0,33.0,0.0,0.0,0.0,57.0,18.8,10.0,0.0,0.0,0.0,0.0,20.0,0.0,70.0,0.0,0.0,0.0,0.0,0.0,0.0,0.0,0.0,0.0,0.0,0.0,0.0,0.0,0.0,0.0,0.0,0.0,0.0,0.0,0.0,0.0,0.0,0.0,0.0,0.0,0.0,0.0,0.0,0.0,0.0,0.0,0.0,0.0,0.0,0.0,0.0,0.0,0.0,0.0,0.0,0.0,0.0,0.0,0.0,0.0
0,n.a.,1073,0.1,0.03,3.0,1.0,0.06,97.0,32.0,0.0,0.0,0.0,52.0,16.6,10.0,0.0,0.0,0.0,0.0,0.0,0.0,90.0,0.0,0.0,0.0,0.0,0.0,0.0,0.0,0.0,0.0,0.0,0.0,0.0,0.0,0.0,0.0,0.0,0.0,0.0,0.0,0.0,0.0,0.0,0.0,0.0,0.0,0.0,0.0,0.0,0.0,0.0,0.0,0.0,0.0,0.0,0.0,0.0,0.0,0.0,0.0,0.0,0.0,0.0,0.0,0.0,0.0
0,n.a.,1073,0.1,0.03,3.0,1.0,0.06,98.0,28.0,0.0,0.0,0.0,46.0,12.9,10.0,90.0,0.0,0.0,0.0,0.0,0.0,0.0,0.0,0.0,0.0,0.0,0.0,0.0,0.0,0.0,0.0,0.0,0.0,0.0,0.0,0.0,0.0,0.0,0.0,0.0,0.0,0.0,0.0,0.0,0.0,0.0,0.0,0.0,0.0,0.0,0.0,0.0,0.0,0.0,0.0,0.0,0.0,0.0,0.0,0.0,0.0,0.0,0.0,0.0,0.0,0.0,0.0
0,n.a.,1073,0.1,0.03,3.0,1.0,0.06,43.0,6.0,0.0,0.0,0.0,6.0,0.4,6.0,0.0,0.0,0.0,0.0,0.0,94.0,0.0,0.0,0.0,0.0,0.0,0.0,0.0,0.0,0.0,0.0,0.0,0.0,0.0,0.0,0.0,0.0,0.0,0.0,0.0,0.0,0.0,0.0,0.0,0.0,0.0,0.0,0.0,0.0,0.0,0.0,0.0,0.0,0.0,0.0,0.0,0.0,0.0,0.0,0.0,0.0,0.0,0.0,0.0,0.0,0.0,0.0
0,n.a.,1073,0.1,0.03,3.0,1.0,0.06,97.0,22.0,0.0,0.0,0.0,34.0,7.5,3.1,96.9,0.0,0.0,0.0,0.0,0.0,0.0,0.0,0.0,0.0,0.0,0.0,0.0,0.0,0.0,0.0,0.0,0.0,0.0,0.0,0.0,0.0,0.0,0.0,0.0,0.0,0.0,0.0,0.0,0.0,0.0,0.0,0.0,0.0,0.0,0.0,0.0,0.0,0.0,0.0,0.0,0.0,0.0,0.0,0.0,0.0,0.0,0.0,0.0,0.0,0.0,0.0
0,n.a.,1073,0.1,0.03,3.0,1.0,0.06,96.0,28.0,0.0,0.0,0.0,51.0,14.3,20.0,80.0,0.0,0.0,0.0,0.0,0.0,0.0,0.0,0.0,0.0,0.0,0.0,0.0,0.0,0.0,0.0,0.0,0.0,0.0,0.0,0.0,0.0,0.0,0.0,0.0,0.0,0.0,0.0,0.0,0.0,0.0,0.0,0.0,0.0,0.0,0.0,0.0,0.0,0.0,0.0,0.0,0.0,0.0,0.0,0.0,0.0,0.0,0.0,0.0,0.0,0.0,0.0
0,n.a.,1073,0.1,0.03,3.0,1.0,0.06,95.0,28.0,0.0,0.0,0.0,50.0,14.0,11.1,88.9,0.0,0.0,0.0,0.0,0.0,0.0,0.0,0.0,0.0,0.0,0.0,0.0,0.0,0.0,0.0,0.0,0.0,0.0,0.0,0.0,0.0,0.0,0.0,0.0,0.0,0.0,0.0,0.0,0.0,0.0,0.0,0.0,0.0,0.0,0.0,0.0,0.0,0.0,0.0,0.0,0.0,0.0,0.0,0.0,0.0,0.0,0.0,0.0,0.0,0.0,0.0
0,n.a.,1073,0.07,0.03,2.0,1.0,0.06,97.0,42.0,0.0,0.0,0.0,47.0,19.7,10.0,0.0,0.0,0.0,0.0,20.0,0.0,70.0,0.0,0.0,0.0,0.0,0.0,0.0,0.0,0.0,0.0,0.0,0.0,0.0,0.0,0.0,0.0,0.0,0.0,0.0,0.0,0.0,0.0,0.0,0.0,0.0,0.0,0.0,0.0,0.0,0.0,0.0,0.0,0.0,0.0,0.0,0.0,0.0,0.0,0.0,0.0,0.0,0.0,0.0,0.0,0.0,0.0
0,n.a.,1013,0.68,0.07,10.0,1.0,0.22,100.0,18.8,0.0,0.0,0.0,40.0,7.5,100.0,0.0,0.0,0.0,0.0,0.0,0.0,0.0,0.0,0.0,0.0,0.0,0.0,0.0,0.0,0.0,0.0,0.0,0.0,0.0,0.0,0.0,0.0,0.0,0.0,0.0,0.0,0.0,0.0,0.0,0.0,0.0,0.0,0.0,0.0,0.0,0.0,0.0,0.0,0.0,0.0,0.0,0.0,0.0,0.0,0.0,0.0,0.0,0.0,0.0,0.0,0.0,0.0
0,Precipitation,1073,0.91,0.09,10.0,1.0,9.0,0.0,10.0,0.0,0.0,0.0,73.5,7.3,10.0,0.0,0.0,0.0,0.0,0.0,0.0,0.0,90.0,0.0,0.0,0.0,0.0,0.0,0.0,0.0,0.0,0.0,0.0,0.0,0.0,0.0,0.0,0.0,0.0,0.0,0.0,0.0,0.0,0.0,0.0,0.0,0.0,0.0,0.0,0.0,0.0,0.0,0.0,0.0,0.0,0.0,0.0,0.0,0.0,0.0,0.0,0.0,0.0,0.0,0.0,0.0,0.0
0,Precipitation,1073,0.91,0.09,10.0,1.0,9.0,0.0,12.0,0.0,0.0,0.0,77.0,9.2,40.0,0.0,0.0,0.0,0.0,0.0,0.0,0.0,60.0,0.0,0.0,0.0,0.0,0.0,0.0,0.0,0.0,0.0,0.0,0.0,0.0,0.0,0.0,0.0,0.0,0.0,0.0,0.0,0.0,0.0,0.0,0.0,0.0,0.0,0.0,0.0,0.0,0.0,0.0,0.0,0.0,0.0,0.0,0.0,0.0,0.0,0.0,0.0,0.0,0.0,0.0,0.0,0.0
0,Precipitation,1073,0.91,0.09,10.0,1.0,9.0,0.0,10.0,0.0,0.0,0.0,71.5,7.2,80.0,0.0,0.0,0.0,0.0,0.0,0.0,0.0,20.0,0.0,0.0,0.0,0.0,0.0,0.0,0.0,0.0,0.0,0.0,0.0,0.0,0.0,0.0,0.0,0.0,0.0,0.0,0.0,0.0,0.0,0.0,0.0,0.0,0.0,0.0,0.0,0.0,0.0,0.0,0.0,0.0,0.0,0.0,0.0,0.0,0.0,0.0,0.0,0.0,0.0,0.0,0.0,0.0
0,Precipitation,1073,0.91,0.09,10.0,1.0,9.0,0.0,12.0,0.0,0.0,0.0,71.0,8.5,90.0,0.0,0.0,0.0,0.0,0.0,0.0,0.0,10.0,0.0,0.0,0.0,0.0,0.0,0.0,0.0,0.0,0.0,0.0,0.0,0.0,0.0,0.0,0.0,0.0,0.0,0.0,0.0,0.0,0.0,0.0,0.0,0.0,0.0,0.0,0.0,0.0,0.0,0.0,0.0,0.0,0.0,0.0,0.0,0.0,0.0,0.0,0.0,0.0,0.0,0.0,0.0,0.0
0,Precipitation,1023,0.08,0.04,2.0,1.0,2.0,0.0,30.0,0.0,0.0,0.0,40.0,12.0,100.0,0.0,0.0,0.0,0.0,0.0,0.0,0.0,0.0,0.0,0.0,0.0,0.0,0.0,0.0,0.0,0.0,0.0,0.0,0.0,0.0,0.0,0.0,0.0,0.0,0.0,0.0,0.0,0.0,0.0,0.0,0.0,0.0,0.0,0.0,0.0,0.0,0.0,0.0,0.0,0.0,0.0,0.0,0.0,0.0,0.0,0.0,0.0,0.0,0.0,0.0,0.0,0.0
0,n.a.,1023,0.4,0.08,5.0,1.0,0.06,0.0,17.3,0.0,31.0,10.0,41.0,7.1,100.0,0.0,0.0,0.0,0.0,0.0,0.0,0.0,0.0,0.0,0.0,0.0,0.0,0.0,0.0,0.0,0.0,0.0,0.0,0.0,0.0,0.0,0.0,0.0,0.0,0.0,0.0,0.0,0.0,0.0,0.0,0.0,0.0,0.0,0.0,0.0,0.0,0.0,0.0,0.0,0.0,0.0,0.0,0.0,0.0,0.0,0.0,0.0,0.0,0.0,0.0,0.0,0.0
0,Precipitation,973,0.13,0.07,2.0,1.0,0.8,46.9,26.9,0.0,12.3,11.2,23.5,6.3,100.0,0.0,0.0,0.0,0.0,0.0,0.0,0.0,0.0,0.0,0.0,0.0,0.0,0.0,0.0,0.0,0.0,0.0,0.0,0.0,0.0,0.0,0.0,0.0,0.0,0.0,0.0,0.0,0.0,0.0,0.0,0.0,0.0,0.0,0.0,0.0,0.0,0.0,0.0,0.0,0.0,0.0,0.0,0.0,0.0,0.0,0.0,0.0,0.0,0.0,0.0,0.0,0.0
0,Precipitation,973,0.13,0.07,2.0,1.0,0.8,39.0,17.7,0.0,13.1,29.8,42.9,7.6,50.0,0.0,0.0,0.0,0.0,0.0,0.0,0.0,0.0,0.0,0.0,0.0,0.0,0.0,0.0,0.0,0.0,0.0,0.0,0.0,0.0,0.0,0.0,50.0,0.0,0.0,0.0,0.0,0.0,0.0,0.0,0.0,0.0,0.0,0.0,0.0,0.0,0.0,0.0,0.0,0.0,0.0,0.0,0.0,0.0,0.0,0.0,0.0,0.0,0.0,0.0,0.0,0.0
0,Precipitation,973,0.13,0.07,2.0,1.0,0.8,52.7,30.3,0.0,11.3,21.1,32.4,9.8,50.0,0.0,0.0,0.0,0.0,0.0,0.0,0.0,0.0,0.0,50.0,0.0,0.0,0.0,0.0,0.0,0.0,0.0,0.0,0.0,0.0,0.0,0.0,0.0,0.0,0.0,0.0,0.0,0.0,0.0,0.0,0.0,0.0,0.0,0.0,0.0,0.0,0.0,0.0,0.0,0.0,0.0,0.0,0.0,0.0,0.0,0.0,0.0,0.0,0.0,0.0,0.0,0.0
0,Therm.decomp.,948,0.13,0.07,2.0,1.0,0.8,49.7,29.5,0.0,9.8,9.5,19.3,5.7,50.0,0.0,0.0,0.0,0.0,0.0,0.0,0.0,0.0,0.0,0.0,0.0,0.0,0.0,0.0,0.0,0.0,0.0,0.0,0.0,0.0,0.0,0.0,0.0,0.0,0.0,0.0,0.0,0.0,0.0,0.0,0.0,0.0,0.0,0.0,0.0,0.0,0.0,0.0,0.0,50.0,0.0,0.0,0.0,0.0,0.0,0.0,0.0,0.0,0.0,0.0,0.0,0.0
0,Therm.decomp.,948,0.13,0.07,2.0,1.0,0.8,49.0,24.6,0.0,37.5,5.2,42.7,10.5,50.0,0.0,0.0,0.0,0.0,0.0,0.0,0.0,0.0,0.0,0.0,0.0,0.0,0.0,0.0,0.0,0.0,0.0,0.0,0.0,0.0,0.0,0.0,0.0,0.0,0.0,0.0,0.0,0.0,0.0,0.0,0.0,0.0,0.0,0.0,0.0,0.0,0.0,0.0,0.0,0.0,0.0,0.0,50.0,0.0,0.0,0.0,0.0,0.0,0.0,0.0,0.0,0.0
0,n.a.,1073,0.83,0.1,8.2,0.9,0.03,0.0,1.4,0.0,0.0,0.0,57.7,0.8,30.0,0.0,0.0,0.0,0.0,20.0,0.0,0.0,0.0,0.0,0.0,0.0,40.0,0.0,10.0,0.0,0.0,0.0,0.0,0.0,0.0,0.0,0.0,0.0,0.0,0.0,0.0,0.0,0.0,0.0,0.0,0.0,0.0,0.0,0.0,0.0,0.0,0.0,0.0,0.0,0.0,0.0,0.0,0.0,0.0,0.0,0.0,0.0,0.0,0.0,0.0,0.0,0.0
0,n.a.,1073,0.72,0.1,7.1,0.8,0.03,0.0,1.7,0.0,0.0,0.0,55.6,0.9,30.0,0.0,0.0,0.0,0.0,20.0,0.0,0.0,0.0,0.0,0.0,0.0,40.0,0.0,10.0,0.0,0.0,0.0,0.0,0.0,0.0,0.0,0.0,0.0,0.0,0.0,0.0,0.0,0.0,0.0,0.0,0.0,0.0,0.0,0.0,0.0,0.0,0.0,0.0,0.0,0.0,0.0,0.0,0.0,0.0,0.0,0.0,0.0,0.0,0.0,0.0,0.0,0.0
0,n.a.,1073,0.61,0.1,6.0,0.7,0.03,0.0,1.9,0.0,0.0,0.0,52.2,1.0,30.0,0.0,0.0,0.0,0.0,20.0,0.0,0.0,0.0,0.0,0.0,0.0,40.0,0.0,10.0,0.0,0.0,0.0,0.0,0.0,0.0,0.0,0.0,0.0,0.0,0.0,0.0,0.0,0.0,0.0,0.0,0.0,0.0,0.0,0.0,0.0,0.0,0.0,0.0,0.0,0.0,0.0,0.0,0.0,0.0,0.0,0.0,0.0,0.0,0.0,0.0,0.0,0.0
0,n.a.,1073,0.51,0.1,5.0,0.6,0.03,0.0,2.2,0.0,0.0,0.0,51.6,1.1,30.0,0.0,0.0,0.0,0.0,20.0,0.0,0.0,0.0,0.0,0.0,0.0,40.0,0.0,10.0,0.0,0.0,0.0,0.0,0.0,0.0,0.0,0.0,0.0,0.0,0.0,0.0,0.0,0.0,0.0,0.0,0.0,0.0,0.0,0.0,0.0,0.0,0.0,0.0,0.0,0.0,0.0,0.0,0.0,0.0,0.0,0.0,0.0,0.0,0.0,0.0,0.0,0.0
0,n.a.,1073,0.42,0.1,4.1,0.5,0.03,0.0,2.5,0.0,0.0,0.0,53.4,1.4,30.0,0.0,0.0,0.0,0.0,20.0,0.0,0.0,0.0,0.0,0.0,0.0,40.0,0.0,10.0,0.0,0.0,0.0,0.0,0.0,0.0,0.0,0.0,0.0,0.0,0.0,0.0,0.0,0.0,0.0,0.0,0.0,0.0,0.0,0.0,0.0,0.0,0.0,0.0,0.0,0.0,0.0,0.0,0.0,0.0,0.0,0.0,0.0,0.0,0.0,0.0,0.0,0.0
0,n.a.,1073,0.31,0.1,3.1,0.4,0.03,0.0,2.7,0.0,0.0,0.0,48.1,1.3,30.0,0.0,0.0,0.0,0.0,20.0,0.0,0.0,0.0,0.0,0.0,0.0,40.0,0.0,10.0,0.0,0.0,0.0,0.0,0.0,0.0,0.0,0.0,0.0,0.0,0.0,0.0,0.0,0.0,0.0,0.0,0.0,0.0,0.0,0.0,0.0,0.0,0.0,0.0,0.0,0.0,0.0,0.0,0.0,0.0,0.0,0.0,0.0,0.0,0.0,0.0,0.0,0.0
0,n.a.,1073,0.21,0.1,2.1,0.3,0.03,0.0,2.8,0.0,0.0,0.0,43.2,1.2,30.0,0.0,0.0,0.0,0.0,20.0,0.0,0.0,0.0,0.0,0.0,0.0,40.0,0.0,10.0,0.0,0.0,0.0,0.0,0.0,0.0,0.0,0.0,0.0,0.0,0.0,0.0,0.0,0.0,0.0,0.0,0.0,0.0,0.0,0.0,0.0,0.0,0.0,0.0,0.0,0.0,0.0,0.0,0.0,0.0,0.0,0.0,0.0,0.0,0.0,0.0,0.0,0.0
0,n.a.,1098,0.83,0.1,8.2,0.9,0.03,0.0,2.2,0.0,0.0,0.0,50.1,1.1,30.0,0.0,0.0,0.0,0.0,20.0,0.0,0.0,0.0,0.0,0.0,0.0,40.0,0.0,10.0,0.0,0.0,0.0,0.0,0.0,0.0,0.0,0.0,0.0,0.0,0.0,0.0,0.0,0.0,0.0,0.0,0.0,0.0,0.0,0.0,0.0,0.0,0.0,0.0,0.0,0.0,0.0,0.0,0.0,0.0,0.0,0.0,0.0,0.0,0.0,0.0,0.0,0.0
0,n.a.,1098,0.72,0.1,7.1,0.8,0.03,0.0,2.6,0.0,0.0,0.0,46.9,1.2,30.0,0.0,0.0,0.0,0.0,20.0,0.0,0.0,0.0,0.0,0.0,0.0,40.0,0.0,10.0,0.0,0.0,0.0,0.0,0.0,0.0,0.0,0.0,0.0,0.0,0.0,0.0,0.0,0.0,0.0,0.0,0.0,0.0,0.0,0.0,0.0,0.0,0.0,0.0,0.0,0.0,0.0,0.0,0.0,0.0,0.0,0.0,0.0,0.0,0.0,0.0,0.0,0.0
0,n.a.,1098,0.61,0.1,6.0,0.7,0.03,0.0,2.9,0.0,0.0,0.0,49.0,1.4,30.0,0.0,0.0,0.0,0.0,20.0,0.0,0.0,0.0,0.0,0.0,0.0,40.0,0.0,10.0,0.0,0.0,0.0,0.0,0.0,0.0,0.0,0.0,0.0,0.0,0.0,0.0,0.0,0.0,0.0,0.0,0.0,0.0,0.0,0.0,0.0,0.0,0.0,0.0,0.0,0.0,0.0,0.0,0.0,0.0,0.0,0.0,0.0,0.0,0.0,0.0,0.0,0.0
0,n.a.,1098,0.51,0.1,5.0,0.6,0.03,0.0,3.3,0.0,0.0,0.0,47.1,1.6,30.0,0.0,0.0,0.0,0.0,20.0,0.0,0.0,0.0,0.0,0.0,0.0,40.0,0.0,10.0,0.0,0.0,0.0,0.0,0.0,0.0,0.0,0.0,0.0,0.0,0.0,0.0,0.0,0.0,0.0,0.0,0.0,0.0,0.0,0.0,0.0,0.0,0.0,0.0,0.0,0.0,0.0,0.0,0.0,0.0,0.0,0.0,0.0,0.0,0.0,0.0,0.0,0.0
0,n.a.,1098,0.42,0.1,4.1,0.5,0.03,0.0,3.9,0.0,0.0,0.0,42.9,1.7,30.0,0.0,0.0,0.0,0.0,20.0,0.0,0.0,0.0,0.0,0.0,0.0,40.0,0.0,10.0,0.0,0.0,0.0,0.0,0.0,0.0,0.0,0.0,0.0,0.0,0.0,0.0,0.0,0.0,0.0,0.0,0.0,0.0,0.0,0.0,0.0,0.0,0.0,0.0,0.0,0.0,0.0,0.0,0.0,0.0,0.0,0.0,0.0,0.0,0.0,0.0,0.0,0.0
0,n.a.,1098,0.31,0.1,3.1,0.4,0.03,0.0,4.7,0.0,0.0,0.0,41.3,1.9,30.0,0.0,0.0,0.0,0.0,20.0,0.0,0.0,0.0,0.0,0.0,0.0,40.0,0.0,10.0,0.0,0.0,0.0,0.0,0.0,0.0,0.0,0.0,0.0,0.0,0.0,0.0,0.0,0.0,0.0,0.0,0.0,0.0,0.0,0.0,0.0,0.0,0.0,0.0,0.0,0.0,0.0,0.0,0.0,0.0,0.0,0.0,0.0,0.0,0.0,0.0,0.0,0.0
0,n.a.,1098,0.21,0.1,2.1,0.3,0.03,0.0,4.9,0.0,0.0,0.0,31.0,1.5,30.0,0.0,0.0,0.0,0.0,20.0,0.0,0.0,0.0,0.0,0.0,0.0,40.0,0.0,10.0,0.0,0.0,0.0,0.0,0.0,0.0,0.0,0.0,0.0,0.0,0.0,0.0,0.0,0.0,0.0,0.0,0.0,0.0,0.0,0.0,0.0,0.0,0.0,0.0,0.0,0.0,0.0,0.0,0.0,0.0,0.0,0.0,0.0,0.0,0.0,0.0,0.0,0.0
0,n.a.,1123,0.83,0.1,8.2,0.9,0.03,0.0,2.6,0.0,0.0,0.0,52.6,1.4,30.0,0.0,0.0,0.0,0.0,20.0,0.0,0.0,0.0,0.0,0.0,0.0,40.0,0.0,10.0,0.0,0.0,0.0,0.0,0.0,0.0,0.0,0.0,0.0,0.0,0.0,0.0,0.0,0.0,0.0,0.0,0.0,0.0,0.0,0.0,0.0,0.0,0.0,0.0,0.0,0.0,0.0,0.0,0.0,0.0,0.0,0.0,0.0,0.0,0.0,0.0,0.0,0.0
0,n.a.,1123,0.72,0.1,7.1,0.8,0.03,0.0,3.0,0.0,0.0,0.0,52.2,1.6,30.0,0.0,0.0,0.0,0.0,20.0,0.0,0.0,0.0,0.0,0.0,0.0,40.0,0.0,10.0,0.0,0.0,0.0,0.0,0.0,0.0,0.0,0.0,0.0,0.0,0.0,0.0,0.0,0.0,0.0,0.0,0.0,0.0,0.0,0.0,0.0,0.0,0.0,0.0,0.0,0.0,0.0,0.0,0.0,0.0,0.0,0.0,0.0,0.0,0.0,0.0,0.0,0.0
0,n.a.,1123,0.61,0.1,6.0,0.7,0.03,0.0,3.4,0.0,0.0,0.0,53.6,1.8,30.0,0.0,0.0,0.0,0.0,20.0,0.0,0.0,0.0,0.0,0.0,0.0,40.0,0.0,10.0,0.0,0.0,0.0,0.0,0.0,0.0,0.0,0.0,0.0,0.0,0.0,0.0,0.0,0.0,0.0,0.0,0.0,0.0,0.0,0.0,0.0,0.0,0.0,0.0,0.0,0.0,0.0,0.0,0.0,0.0,0.0,0.0,0.0,0.0,0.0,0.0,0.0,0.0
0,n.a.,1123,0.51,0.1,5.0,0.6,0.03,0.0,4.0,0.0,0.0,0.0,52.9,2.1,30.0,0.0,0.0,0.0,0.0,20.0,0.0,0.0,0.0,0.0,0.0,0.0,40.0,0.0,10.0,0.0,0.0,0.0,0.0,0.0,0.0,0.0,0.0,0.0,0.0,0.0,0.0,0.0,0.0,0.0,0.0,0.0,0.0,0.0,0.0,0.0,0.0,0.0,0.0,0.0,0.0,0.0,0.0,0.0,0.0,0.0,0.0,0.0,0.0,0.0,0.0,0.0,0.0
0,n.a.,1123,0.42,0.1,4.1,0.5,0.03,0.0,4.8,0.0,0.0,0.0,52.9,2.5,30.0,0.0,0.0,0.0,0.0,20.0,0.0,0.0,0.0,0.0,0.0,0.0,40.0,0.0,10.0,0.0,0.0,0.0,0.0,0.0,0.0,0.0,0.0,0.0,0.0,0.0,0.0,0.0,0.0,0.0,0.0,0.0,0.0,0.0,0.0,0.0,0.0,0.0,0.0,0.0,0.0,0.0,0.0,0.0,0.0,0.0,0.0,0.0,0.0,0.0,0.0,0.0,0.0
0,n.a.,1123,0.31,0.1,3.1,0.4,0.03,0.0,5.3,0.0,0.0,0.0,52.1,2.8,30.0,0.0,0.0,0.0,0.0,20.0,0.0,0.0,0.0,0.0,0.0,0.0,40.0,0.0,10.0,0.0,0.0,0.0,0.0,0.0,0.0,0.0,0.0,0.0,0.0,0.0,0.0,0.0,0.0,0.0,0.0,0.0,0.0,0.0,0.0,0.0,0.0,0.0,0.0,0.0,0.0,0.0,0.0,0.0,0.0,0.0,0.0,0.0,0.0,0.0,0.0,0.0,0.0
0,n.a.,1123,0.21,0.1,2.1,0.3,0.03,0.0,6.2,0.0,0.0,0.0,49.8,3.1,30.0,0.0,0.0,0.0,0.0,20.0,0.0,0.0,0.0,0.0,0.0,0.0,40.0,0.0,10.0,0.0,0.0,0.0,0.0,0.0,0.0,0.0,0.0,0.0,0.0,0.0,0.0,0.0,0.0,0.0,0.0,0.0,0.0,0.0,0.0,0.0,0.0,0.0,0.0,0.0,0.0,0.0,0.0,0.0,0.0,0.0,0.0,0.0,0.0,0.0,0.0,0.0,0.0
0,n.a.,1153,0.83,0.1,8.2,0.9,0.03,0.0,3.5,0.0,0.0,0.0,48.4,1.7,30.0,0.0,0.0,0.0,0.0,20.0,0.0,0.0,0.0,0.0,0.0,0.0,40.0,0.0,10.0,0.0,0.0,0.0,0.0,0.0,0.0,0.0,0.0,0.0,0.0,0.0,0.0,0.0,0.0,0.0,0.0,0.0,0.0,0.0,0.0,0.0,0.0,0.0,0.0,0.0,0.0,0.0,0.0,0.0,0.0,0.0,0.0,0.0,0.0,0.0,0.0,0.0,0.0
0,n.a.,1153,0.72,0.1,7.1,0.8,0.03,0.0,4.1,0.0,0.0,0.0,47.4,1.9,30.0,0.0,0.0,0.0,0.0,20.0,0.0,0.0,0.0,0.0,0.0,0.0,40.0,0.0,10.0,0.0,0.0,0.0,0.0,0.0,0.0,0.0,0.0,0.0,0.0,0.0,0.0,0.0,0.0,0.0,0.0,0.0,0.0,0.0,0.0,0.0,0.0,0.0,0.0,0.0,0.0,0.0,0.0,0.0,0.0,0.0,0.0,0.0,0.0,0.0,0.0,0.0,0.0
0,n.a.,1153,0.61,0.1,6.0,0.7,0.03,0.0,4.7,0.0,0.0,0.0,45.8,2.2,30.0,0.0,0.0,0.0,0.0,20.0,0.0,0.0,0.0,0.0,0.0,0.0,40.0,0.0,10.0,0.0,0.0,0.0,0.0,0.0,0.0,0.0,0.0,0.0,0.0,0.0,0.0,0.0,0.0,0.0,0.0,0.0,0.0,0.0,0.0,0.0,0.0,0.0,0.0,0.0,0.0,0.0,0.0,0.0,0.0,0.0,0.0,0.0,0.0,0.0,0.0,0.0,0.0
0,n.a.,1153,0.51,0.1,5.0,0.6,0.03,0.0,5.6,0.0,0.0,0.0,47.1,2.6,30.0,0.0,0.0,0.0,0.0,20.0,0.0,0.0,0.0,0.0,0.0,0.0,40.0,0.0,10.0,0.0,0.0,0.0,0.0,0.0,0.0,0.0,0.0,0.0,0.0,0.0,0.0,0.0,0.0,0.0,0.0,0.0,0.0,0.0,0.0,0.0,0.0,0.0,0.0,0.0,0.0,0.0,0.0,0.0,0.0,0.0,0.0,0.0,0.0,0.0,0.0,0.0,0.0
0,n.a.,1153,0.42,0.1,4.1,0.5,0.03,0.0,6.5,0.0,0.0,0.0,46.0,3.0,30.0,0.0,0.0,0.0,0.0,20.0,0.0,0.0,0.0,0.0,0.0,0.0,40.0,0.0,10.0,0.0,0.0,0.0,0.0,0.0,0.0,0.0,0.0,0.0,0.0,0.0,0.0,0.0,0.0,0.0,0.0,0.0,0.0,0.0,0.0,0.0,0.0,0.0,0.0,0.0,0.0,0.0,0.0,0.0,0.0,0.0,0.0,0.0,0.0,0.0,0.0,0.0,0.0
0,n.a.,1153,0.31,0.1,3.1,0.4,0.03,0.0,7.5,0.0,0.0,0.0,45.0,3.4,30.0,0.0,0.0,0.0,0.0,20.0,0.0,0.0,0.0,0.0,0.0,0.0,40.0,0.0,10.0,0.0,0.0,0.0,0.0,0.0,0.0,0.0,0.0,0.0,0.0,0.0,0.0,0.0,0.0,0.0,0.0,0.0,0.0,0.0,0.0,0.0,0.0,0.0,0.0,0.0,0.0,0.0,0.0,0.0,0.0,0.0,0.0,0.0,0.0,0.0,0.0,0.0,0.0
0,n.a.,1153,0.21,0.1,2.1,0.3,0.03,0.0,7.6,0.0,0.0,0.0,44.2,3.4,30.0,0.0,0.0,0.0,0.0,20.0,0.0,0.0,0.0,0.0,0.0,0.0,40.0,0.0,10.0,0.0,0.0,0.0,0.0,0.0,0.0,0.0,0.0,0.0,0.0,0.0,0.0,0.0,0.0,0.0,0.0,0.0,0.0,0.0,0.0,0.0,0.0,0.0,0.0,0.0,0.0,0.0,0.0,0.0,0.0,0.0,0.0,0.0,0.0,0.0,0.0,0.0,0.0
0,n.a.,1173,0.83,0.1,8.2,0.9,0.03,0.0,4.4,0.0,0.0,0.0,41.8,1.8,30.0,0.0,0.0,0.0,0.0,20.0,0.0,0.0,0.0,0.0,0.0,0.0,40.0,0.0,10.0,0.0,0.0,0.0,0.0,0.0,0.0,0.0,0.0,0.0,0.0,0.0,0.0,0.0,0.0,0.0,0.0,0.0,0.0,0.0,0.0,0.0,0.0,0.0,0.0,0.0,0.0,0.0,0.0,0.0,0.0,0.0,0.0,0.0,0.0,0.0,0.0,0.0,0.0
0,n.a.,1173,0.72,0.1,7.1,0.8,0.03,0.0,4.7,0.0,0.0,0.0,46.1,2.2,30.0,0.0,0.0,0.0,0.0,20.0,0.0,0.0,0.0,0.0,0.0,0.0,40.0,0.0,10.0,0.0,0.0,0.0,0.0,0.0,0.0,0.0,0.0,0.0,0.0,0.0,0.0,0.0,0.0,0.0,0.0,0.0,0.0,0.0,0.0,0.0,0.0,0.0,0.0,0.0,0.0,0.0,0.0,0.0,0.0,0.0,0.0,0.0,0.0,0.0,0.0,0.0,0.0
0,n.a.,1173,0.61,0.1,6.0,0.7,0.03,0.0,5.4,0.0,0.0,0.0,45.3,2.4,30.0,0.0,0.0,0.0,0.0,20.0,0.0,0.0,0.0,0.0,0.0,0.0,40.0,0.0,10.0,0.0,0.0,0.0,0.0,0.0,0.0,0.0,0.0,0.0,0.0,0.0,0.0,0.0,0.0,0.0,0.0,0.0,0.0,0.0,0.0,0.0,0.0,0.0,0.0,0.0,0.0,0.0,0.0,0.0,0.0,0.0,0.0,0.0,0.0,0.0,0.0,0.0,0.0
0,n.a.,1173,0.51,0.1,5.0,0.6,0.03,0.0,6.3,0.0,0.0,0.0,43.7,2.7,30.0,0.0,0.0,0.0,0.0,20.0,0.0,0.0,0.0,0.0,0.0,0.0,40.0,0.0,10.0,0.0,0.0,0.0,0.0,0.0,0.0,0.0,0.0,0.0,0.0,0.0,0.0,0.0,0.0,0.0,0.0,0.0,0.0,0.0,0.0,0.0,0.0,0.0,0.0,0.0,0.0,0.0,0.0,0.0,0.0,0.0,0.0,0.0,0.0,0.0,0.0,0.0,0.0
0,n.a.,1173,0.42,0.1,4.1,0.5,0.03,0.0,6.8,0.0,0.0,0.0,42.9,2.9,30.0,0.0,0.0,0.0,0.0,20.0,0.0,0.0,0.0,0.0,0.0,0.0,40.0,0.0,10.0,0.0,0.0,0.0,0.0,0.0,0.0,0.0,0.0,0.0,0.0,0.0,0.0,0.0,0.0,0.0,0.0,0.0,0.0,0.0,0.0,0.0,0.0,0.0,0.0,0.0,0.0,0.0,0.0,0.0,0.0,0.0,0.0,0.0,0.0,0.0,0.0,0.0,0.0
