Repository: jsjong98/Catalyst-AI

Catalyst-AI
Sungkyunkwan University, School of Chemical Engineering
IPSE (Laboratory of Intelligence Process System Engieering)
Jonghwan Oh (1), Janggeun Lee (2), Dongin Jung (2), Jiyong Kim (*)

Don't Copy this code.

File: Database/Li_Cat_1.csv (part 1 of 6)
Promotor,Preparation,"Temperature, K","p(CH4), bar","p(O2), bar",p(CH4)/p(O2),"p total, bar","Contact time, s","X(O2), %","X(CH4), %","S(COx), %","S(C2=), %","S(C2-), %","S(C2), %","Y(C2), %",Li_C_mol%,Mg_C_mol%,Ca_C_mol%,Al_C_mol%,La_C_mol%,Sm_C_mol%,Zn_C_mol%,Ni_C_mol%,Ba_C_mol%,Pb_C_mol%,Pr_C_mol%,Ce_C_mol%,Ti_C_mol%,Be_C_mol%,Na_C_mol%,Th_C_mol%,K_C_mol%,Mn_C_mol%,Y_C_mol%,B_C_mol%,Co_C_mol%,Bi_C_mol%,Sr_C_mol%,Mo_C_mol%,Sb_C_mol%,Si_C_mol%,Ag_C_mol%,Cs_C_mol%,Zr_C_mol%,Cd_C_mol%,Nd_C_mol%,Rb_C_mol%,W_C_mol%,Fe_C_mol%,Yb_C_mol%,Te_C_mol%,Ho_C_mol%,Tb_C_mol%,Sn_C_mol%,In_C_mol%,Ge_C_mol%,Dy_C_mol%,Nb_C_mol%,Ta_C_mol%,Pt_C_mol%,V_C_mol%,S_A_mol%,Br_A_mol%,Cl_A_mol%,C_A_mol%,B_A_mol%,P_A_mol%,Al_S_mol%,Si_S_mol%,Ca_S_mol%,Co_S_mol%,Ti_S_mol%,Ce_S_mol%,Mg_S_mol%,Sn_S_mol%
0,Impregnation,1073,0.4,0.08,4.8,1.0,0.04,0.0,3.2,0.0,0.0,0.0,6.3,0.2,44.6,0.0,0.0,0.0,0.0,0.0,0.0,0.0,0.0,0.0,0.0,0.0,0.0,0.0,0.0,0.0,0.0,0.0,0.0,0.0,0.0,0.0,0.0,0.0,0.0,0.0,0.0,0.0,0.0,0.0,0.0,0.0,0.0,0.0,0.0,0.0,0.0,0.0,0.0,0.0,0.0,0.0,0.0,0.0,0.0,0.0,0.0,0.0,0.0,0.0,0.0,0.0,55.4,0.0,0.0,0.0,0.0,0.0,0.0,0.0
0,n.a.,993,0.08,0.04,2.0,1.0,5.3,85.0,38.0,0.0,0.0,0.0,50.0,19.0,30.3,69.7,0.0,0.0,0.0,0.0,0.0,0.0,0.0,0.0,0.0,0.0,0.0,0.0,0.0,0.0,0.0,0.0,0.0,0.0,0.0,0.0,0.0,0.0,0.0,0.0,0.0,0.0,0.0,0.0,0.0,0.0,0.0,0.0,0.0,0.0,0.0,0.0,0.0,0.0,0.0,0.0,0.0,0.0,0.0,0.0,0.0,0.0,0.0,0.0,0.0,0.0,0.0,0.0,0.0,0.0,0.0,0.0,0.0,0.0
0,Impregnation,1017,0.64,0.08,8.0,1.0,1.05,99.0,13.0,0.0,24.0,38.0,62.0,8.1,6.0,0.0,94.0,0.0,0.0,0.0,0.0,0.0,0.0,0.0,0.0,0.0,0.0,0.0,0.0,0.0,0.0,0.0,0.0,0.0,0.0,0.0,0.0,0.0,0.0,0.0,0.0,0.0,0.0,0.0,0.0,0.0,0.0,0.0,0.0,0.0,0.0,0.0,0.0,0.0,0.0,0.0,0.0,0.0,0.0,0.0,0.0,0.0,0.0,0.0,0.0,0.0,0.0,0.0,0.0,0.0,0.0,0.0,0.0,0.0
0,Impregnation,1027,0.67,0.07,9.6,1.0,0.5,97.0,14.0,0.0,24.0,40.0,64.0,9.0,5.8,0.0,94.2,0.0,0.0,0.0,0.0,0.0,0.0,0.0,0.0,0.0,0.0,0.0,0.0,0.0,0.0,0.0,0.0,0.0,0.0,0.0,0.0,0.0,0.0,0.0,0.0,0.0,0.0,0.0,0.0,0.0,0.0,0.0,0.0,0.0,0.0,0.0,0.0,0.0,0.0,0.0,0.0,0.0,0.0,0.0,0.0,0.0,0.0,0.0,0.0,0.0,0.0,0.0,0.0,0.0,0.0,0.0,0.0,0.0
0,Impregnation,1030,0.65,0.08,8.1,1.0,0.9,98.0,14.0,0.0,32.0,34.0,66.0,9.2,5.4,0.0,91.9,0.0,0.0,0.0,0.0,0.0,0.0,0.0,0.0,0.0,0.0,0.0,0.0,0.0,0.0,0.0,0.0,0.0,0.0,0.0,0.0,0.0,0.0,0.0,0.0,0.0,0.0,0.0,0.0,0.0,0.0,0.0,0.0,0.0,0.0,0.0,0.0,0.0,0.0,0.0,0.0,0.0,0.0,0.0,2.7,0.0,0.0,0.0,0.0,0.0,0.0,0.0,0.0,0.0,0.0,0.0,0.0,0.0
0,Impregnation,1024,0.65,0.08,8.1,1.0,6.88,100.0,11.0,0.0,24.0,26.0,50.0,5.5,13.0,0.0,0.0,87.0,0.0,0.0,0.0,0.0,0.0,0.0,0.0,0.0,0.0,0.0,0.0,0.0,0.0,0.0,0.0,0.0,0.0,0.0,0.0,0.0,0.0,0.0,0.0,0.0,0.0,0.0,0.0,0.0,0.0,0.0,0.0,0.0,0.0,0.0,0.0,0.0,0.0,0.0,0.0,0.0,0.0,0.0,0.0,0.0,0.0,0.0,0.0,0.0,0.0,0.0,0.0,0.0,0.0,0.0,0.0,0.0
0,Impregnation,1073,0.3,0.05,6.0,1.0,0.1,100.0,21.6,0.0,32.6,37.6,70.2,15.2,10.0,0.0,0.0,0.0,90.0,0.0,0.0,0.0,0.0,0.0,0.0,0.0,0.0,0.0,0.0,0.0,0.0,0.0,0.0,0.0,0.0,0.0,0.0,0.0,0.0,0.0,0.0,0.0,0.0,0.0,0.0,0.0,0.0,0.0,0.0,0.0,0.0,0.0,0.0,0.0,0.0,0.0,0.0,0.0,0.0,0.0,0.0,0.0,0.0,0.0,0.0,0.0,0.0,0.0,0.0,0.0,0.0,0.0,0.0,0.0
0,Impregnation,1123,0.3,0.05,6.0,1.0,0.1,100.0,21.1,0.0,38.0,29.1,67.1,14.2,10.0,90.0,0.0,0.0,0.0,0.0,0.0,0.0,0.0,0.0,0.0,0.0,0.0,0.0,0.0,0.0,0.0,0.0,0.0,0.0,0.0,0.0,0.0,0.0,0.0,0.0,0.0,0.0,0.0,0.0,0.0,0.0,0.0,0.0,0.0,0.0,0.0,0.0,0.0,0.0,0.0,0.0,0.0,0.0,0.0,0.0,0.0,0.0,0.0,0.0,0.0,0.0,0.0,0.0,0.0,0.0,0.0,0.0,0.0,0.0
0,n.a.,1023,0.05,0.02,2.5,1.0,0.6,80.0,28.8,0.0,59.0,10.8,70.0,20.2,11.1,0.0,0.0,0.0,0.0,88.9,0.0,0.0,0.0,0.0,0.0,0.0,0.0,0.0,0.0,0.0,0.0,0.0,0.0,0.0,0.0,0.0,0.0,0.0,0.0,0.0,0.0,0.0,0.0,0.0,0.0,0.0,0.0,0.0,0.0,0.0,0.0,0.0,0.0,0.0,0.0,0.0,0.0,0.0,0.0,0.0,0.0,0.0,0.0,0.0,0.0,0.0,0.0,0.0,0.0,0.0,0.0,0.0,0.0,0.0
0,n.a.,1013,0.11,0.06,1.9,1.0,2.4,90.0,40.0,0.0,0.0,0.0,62.1,24.8,12.5,0.0,0.0,0.0,0.0,0.0,87.5,0.0,0.0,0.0,0.0,0.0,0.0,0.0,0.0,0.0,0.0,0.0,0.0,0.0,0.0,0.0,0.0,0.0,0.0,0.0,0.0,0.0,0.0,0.0,0.0,0.0,0.0,0.0,0.0,0.0,0.0,0.0,0.0,0.0,0.0,0.0,0.0,0.0,0.0,0.0,0.0,0.0,0.0,0.0,0.0,0.0,0.0,0.0,0.0,0.0,0.0,0.0,0.0,0.0
0,n.a.,984,0.5,0.11,4.7,1.0,7.2,0.0,20.0,0.0,39.0,27.0,66.0,13.2,14.3,0.0,85.7,0.0,0.0,0.0,0.0,0.0,0.0,0.0,0.0,0.0,0.0,0.0,0.0,0.0,0.0,0.0,0.0,0.0,0.0,0.0,0.0,0.0,0.0,0.0,0.0,0.0,0.0,0.0,0.0,0.0,0.0,0.0,0.0,0.0,0.0,0.0,0.0,0.0,0.0,0.0,0.0,0.0,0.0,0.0,0.0,0.0,0.0,0.0,0.0,0.0,0.0,0.0,0.0,0.0,0.0,0.0,0.0,0.0
0,Impregnation,1023,0.05,0.03,2.0,1.0,0.6,94.0,35.1,0.0,43.0,3.0,46.0,16.1,16.7,0.0,0.0,0.0,0.0,0.0,0.0,66.6,0.0,0.0,0.0,0.0,0.0,0.0,0.0,0.0,0.0,0.0,0.0,0.0,0.0,0.0,0.0,0.0,0.0,0.0,0.0,0.0,0.0,0.0,0.0,0.0,0.0,0.0,0.0,0.0,0.0,0.0,0.0,0.0,0.0,0.0,0.0,0.0,0.0,0.0,0.0,16.7,0.0,0.0,0.0,0.0,0.0,0.0,0.0,0.0,0.0,0.0,0.0,0.0
0,Impregnation,1023,0.05,0.03,2.0,1.0,0.6,57.0,25.9,0.0,56.0,16.0,72.0,18.6,16.7,0.0,0.0,0.0,0.0,0.0,0.0,66.6,0.0,0.0,0.0,0.0,0.0,0.0,0.0,0.0,0.0,0.0,0.0,0.0,0.0,0.0,0.0,0.0,0.0,0.0,0.0,0.0,0.0,0.0,0.0,0.0,0.0,0.0,0.0,0.0,0.0,0.0,0.0,0.0,0.0,0.0,0.0,0.0,0.0,0.0,0.0,0.0,16.7,0.0,0.0,0.0,0.0,0.0,0.0,0.0,0.0,0.0,0.0,0.0
0,Impregnation,1023,0.05,0.02,2.5,1.0,0.6,90.0,41.2,0.0,26.0,28.0,54.1,22.3,20.0,0.0,0.0,0.0,0.0,80.0,0.0,0.0,0.0,0.0,0.0,0.0,0.0,0.0,0.0,0.0,0.0,0.0,0.0,0.0,0.0,0.0,0.0,0.0,0.0,0.0,0.0,0.0,0.0,0.0,0.0,0.0,0.0,0.0,0.0,0.0,0.0,0.0,0.0,0.0,0.0,0.0,0.0,0.0,0.0,0.0,0.0,0.0,0.0,0.0,0.0,0.0,0.0,0.0,0.0,0.0,0.0,0.0,0.0,0.0
0,n.a.,1073,0.03,0.01,1.9,1.0,2.4,0.0,37.0,0.0,0.0,0.0,50.0,18.5,2.0,0.0,0.0,0.0,0.0,0.0,0.0,0.0,98.0,0.0,0.0,0.0,0.0,0.0,0.0,0.0,0.0,0.0,0.0,0.0,0.0,0.0,0.0,0.0,0.0,0.0,0.0,0.0,0.0,0.0,0.0,0.0,0.0,0.0,0.0,0.0,0.0,0.0,0.0,0.0,0.0,0.0,0.0,0.0,0.0,0.0,0.0,0.0,0.0,0.0,0.0,0.0,0.0,0.0,0.0,0.0,0.0,0.0,0.0,0.0
0,Impregnation,1013,0.52,0.06,9.0,1.0,0.37,92.0,15.0,0.0,0.0,0.0,76.0,11.4,2.4,0.0,96.4,0.0,0.0,0.0,0.0,0.0,0.0,0.0,0.0,0.0,0.0,0.0,0.0,0.0,0.0,0.0,0.0,0.0,0.0,0.0,0.0,0.0,0.0,0.0,0.0,0.0,0.0,0.0,0.0,0.0,0.0,0.0,0.0,0.0,0.0,0.0,0.0,0.0,0.0,0.0,0.0,0.0,0.0,0.0,0.0,0.0,0.0,1.2,0.0,0.0,0.0,0.0,0.0,0.0,0.0,0.0,0.0,0.0
0,Impregnation,1013,0.52,0.06,9.0,1.0,0.44,93.0,16.0,0.0,0.0,0.0,77.0,12.3,11.6,0.0,82.6,0.0,0.0,0.0,0.0,0.0,0.0,0.0,0.0,0.0,0.0,0.0,0.0,0.0,0.0,0.0,0.0,0.0,0.0,0.0,0.0,0.0,0.0,0.0,0.0,0.0,0.0,0.0,0.0,0.0,0.0,0.0,0.0,0.0,0.0,0.0,0.0,0.0,0.0,0.0,0.0,0.0,0.0,0.0,0.0,0.0,0.0,5.8,0.0,0.0,0.0,0.0,0.0,0.0,0.0,0.0,0.0,0.0
0,Impregnation,1013,0.52,0.06,9.0,1.0,0.37,92.0,14.0,0.0,0.0,0.0,75.0,10.5,2.8,0.0,97.2,0.0,0.0,0.0,0.0,0.0,0.0,0.0,0.0,0.0,0.0,0.0,0.0,0.0,0.0,0.0,0.0,0.0,0.0,0.0,0.0,0.0,0.0,0.0,0.0,0.0,0.0,0.0,0.0,0.0,0.0,0.0,0.0,0.0,0.0,0.0,0.0,0.0,0.0,0.0,0.0,0.0,0.0,0.0,0.0,0.0,0.0,0.0,0.0,0.0,0.0,0.0,0.0,0.0,0.0,0.0,0.0,0.0
0,Impregnation,1013,0.52,0.06,9.0,1.0,0.38,97.0,14.0,0.0,0.0,0.0,72.0,10.1,6.0,0.0,94.0,0.0,0.0,0.0,0.0,0.0,0.0,0.0,0.0,0.0,0.0,0.0,0.0,0.0,0.0,0.0,0.0,0.0,0.0,0.0,0.0,0.0,0.0,0.0,0.0,0.0,0.0,0.0,0.0,0.0,0.0,0.0,0.0,0.0,0.0,0.0,0.0,0.0,0.0,0.0,0.0,0.0,0.0,0.0,0.0,0.0,0.0,0.0,0.0,0.0,0.0,0.0,0.0,0.0,0.0,0.0,0.0,0.0
0,Impregnation,1013,0.52,0.06,9.0,1.0,0.36,99.0,14.0,0.0,0.0,0.0,72.0,10.1,12.0,0.0,88.0,0.0,0.0,0.0,0.0,0.0,0.0,0.0,0.0,0.0,0.0,0.0,0.0,0.0,0.0,0.0,0.0,0.0,0.0,0.0,0.0,0.0,0.0,0.0,0.0,0.0,0.0,0.0,0.0,0.0,0.0,0.0,0.0,0.0,0.0,0.0,0.0,0.0,0.0,0.0,0.0,0.0,0.0,0.0,0.0,0.0,0.0,0.0,0.0,0.0,0.0,0.0,0.0,0.0,0.0,0.0,0.0,0.0
0,Impregnation,1013,0.52,0.06,9.0,1.0,0.91,100.0,16.0,0.0,0.0,0.0,76.0,12.2,2.8,0.0,95.8,0.0,0.0,0.0,0.0,0.0,0.0,0.0,0.0,0.0,0.0,0.0,0.0,0.0,0.0,0.0,0.0,0.0,0.0,0.0,0.0,0.0,0.0,0.0,0.0,0.0,0.0,0.0,0.0,0.0,0.0,0.0,0.0,0.0,0.0,0.0,0.0,0.0,0.0,0.0,0.0,0.0,0.0,0.0,1.4,0.0,0.0,0.0,0.0,0.0,0.0,0.0,0.0,0.0,0.0,0.0,0.0,0.0
0,Impregnation,1013,0.52,0.06,9.0,1.0,1.4,99.0,16.0,0.0,0.0,0.0,76.0,12.2,6.8,0.0,89.8,0.0,0.0,0.0,0.0,0.0,0.0,0.0,0.0,0.0,0.0,0.0,0.0,0.0,0.0,0.0,0.0,0.0,0.0,0.0,0.0,0.0,0.0,0.0,0.0,0.0,0.0,0.0,0.0,0.0,0.0,0.0,0.0,0.0,0.0,0.0,0.0,0.0,0.0,0.0,0.0,0.0,0.0,0.0,3.4,0.0,0.0,0.0,0.0,0.0,0.0,0.0,0.0,0.0,0.0,0.0,0.0,0.0
0,Impregnation,1013,0.52,0.06,9.0,1.0,0.95,93.0,14.0,0.0,0.0,0.0,74.0,10.4,13.0,0.0,80.5,0.0,0.0,0.0,0.0,0.0,0.0,0.0,0.0,0.0,0.0,0.0,0.0,0.0,0.0,0.0,0.0,0.0,0.0,0.0,0.0,0.0,0.0,0.0,0.0,0.0,0.0,0.0,0.0,0.0,0.0,0.0,0.0,0.0,0.0,0.0,0.0,0.0,0.0,0.0,0.0,0.0,0.0,0.0,6.5,0.0,0.0,0.0,0.0,0.0,0.0,0.0,0.0,0.0,0.0,0.0,0.0,0.0
0,Impregnation,1013,0.52,0.06,9.0,1.0,0.36,91.0,16.0,0.0,0.0,0.0,77.0,12.3,4.5,0.0,95.5,0.0,0.0,0.0,0.0,0.0,0.0,0.0,0.0,0.0,0.0,0.0,0.0,0.0,0.0,0.0,0.0,0.0,0.0,0.0,0.0,0.0,0.0,0.0,0.0,0.0,0.0,0.0,0.0,0.0,0.0,0.0,0.0,0.0,0.0,0.0,0.0,0.0,0.0,0.0,0.0,0.0,0.0,0.0,0.0,0.0,0.0,0.0,0.0,0.0,0.0,0.0,0.0,0.0,0.0,0.0,0.0,0.0
0,n.a.,1023,0.7,0.07,10.0,1.0,0.21,100.0,10.0,0.0,21.3,35.6,56.9,5.7,7.6,0.0,0.0,0.0,0.0,0.0,0.0,0.0,0.0,12.0,0.0,0.0,0.0,0.0,0.0,0.0,0.0,0.0,0.0,0.0,0.0,0.0,0.0,0.0,0.0,0.0,0.0,0.0,0.0,0.0,0.0,0.0,0.0,0.0,0.0,0.0,0.0,0.0,0.0,0.0,0.0,0.0,0.0,0.0,0.0,0.0,0.0,0.0,0.0,0.0,0.0,0.0,80.4,0.0,0.0,0.0,0.0,0.0,0.0,0.0
0,n.a.,1023,0.7,0.07,10.0,1.0,0.42,21.5,2.2,0.0,4.2,40.9,45.1,1.0,100.0,0.0,0.0,0.0,0.0,0.0,0.0,0.0,0.0,0.0,0.0,0.0,0.0,0.0,0.0,0.0,0.0,0.0,0.0,0.0,0.0,0.0,0.0,0.0,0.0,0.0,0.0,0.0,0.0,0.0,0.0,0.0,0.0,0.0,0.0,0.0,0.0,0.0,0.0,0.0,0.0,0.0,0.0,0.0,0.0,0.0,0.0,0.0,0.0,0.0,0.0,0.0,0.0,0.0,0.0,0.0,0.0,0.0,0.0,0.0
0,n.a.,1023,0.67,0.07,9.6,1.0,0.41,100.0,9.4,0.0,27.0,44.6,71.6,6.7,19.1,0.0,80.9,0.0,0.0,0.0,0.0,0.0,0.0,0.0,0.0,0.0,0.0,0.0,0.0,0.0,0.0,0.0,0.0,0.0,0.0,0.0,0.0,0.0,0.0,0.0,0.0,0.0,0.0,0.0,0.0,0.0,0.0,0.0,0.0,0.0,0.0,0.0,0.0,0.0,0.0,0.0,0.0,0.0,0.0,0.0,0.0,0.0,0.0,0.0,0.0,0.0,0.0,0.0,0.0,0.0,0.0,0.0,0.0,0.0
0,n.a.,893,0.48,0.11,4.5,1.0,25.7,0.0,20.0,0.0,0.0,0.0,51.6,10.3,15.2,84.8,0.0,0.0,0.0,0.0,0.0,0.0,0.0,0.0,0.0,0.0,0.0,0.0,0.0,0.0,0.0,0.0,0.0,0.0,0.0,0.0,0.0,0.0,0.0,0.0,0.0,0.0,0.0,0.0,0.0,0.0,0.0,0.0,0.0,0.0,0.0,0.0,0.0,0.0,0.0,0.0,0.0,0.0,0.0,0.0,0.0,0.0,0.0,0.0,0.0,0.0,0.0,0.0,0.0,0.0,0.0,0.0,0.0,0.0
0,n.a.,973,0.47,0.11,4.4,1.0,8.0,0.0,22.0,0.0,0.0,0.0,71.0,15.6,30.5,69.5,0.0,0.0,0.0,0.0,0.0,0.0,0.0,0.0,0.0,0.0,0.0,0.0,0.0,0.0,0.0,0.0,0.0,0.0,0.0,0.0,0.0,0.0,0.0,0.0,0.0,0.0,0.0,0.0,0.0,0.0,0.0,0.0,0.0,0.0,0.0,0.0,0.0,0.0,0.0,0.0,0.0,0.0,0.0,0.0,0.0,0.0,0.0,0.0,0.0,0.0,0.0,0.0,0.0,0.0,0.0,0.0,0.0,0.0
0,n.a.,984,0.47,0.11,4.4,1.0,8.7,0.0,18.0,30.0,38.0,27.0,65.0,11.7,22.2,0.0,77.8,0.0,0.0,0.0,0.0,0.0,0.0,0.0,0.0,0.0,0.0,0.0,0.0,0.0,0.0,0.0,0.0,0.0,0.0,0.0,0.0,0.0,0.0,0.0,0.0,0.0,0.0,0.0,0.0,0.0,0.0,0.0,0.0,0.0,0.0,0.0,0.0,0.0,0.0,0.0,0.0,0.0,0.0,0.0,0.0,0.0,0.0,0.0,0.0,0.0,0.0,0.0,0.0,0.0,0.0,0.0,0.0,0.0
0,n.a.,1043,0.38,0.13,3.0,1.0,5.5,0.0,59.0,48.0,36.0,17.0,53.0,31.3,17.2,82.8,0.0,0.0,0.0,0.0,0.0,0.0,0.0,0.0,0.0,0.0,0.0,0.0,0.0,0.0,0.0,0.0,0.0,0.0,0.0,0.0,0.0,0.0,0.0,0.0,0.0,0.0,0.0,0.0,0.0,0.0,0.0,0.0,0.0,0.0,0.0,0.0,0.0,0.0,0.0,0.0,0.0,0.0,0.0,0.0,0.0,0.0,0.0,0.0,0.0,0.0,0.0,0.0,0.0,0.0,0.0,0.0,0.0,0.0
0,Impregnation,1023,0.66,0.07,9.4,1.0,1.8,0.0,5.1,0.0,44.0,45.8,89.8,4.6,50.0,0.0,0.0,0.0,0.0,0.0,0.0,0.0,0.0,0.0,0.0,0.0,0.0,0.0,0.0,0.0,0.0,0.0,0.0,0.0,0.0,0.0,0.0,0.0,0.0,0.0,0.0,0.0,0.0,0.0,0.0,0.0,0.0,0.0,0.0,0.0,0.0,0.0,0.0,0.0,0.0,0.0,0.0,0.0,0.0,0.0,0.0,0.0,50.0,0.0,0.0,0.0,0.0,0.0,0.0,0.0,0.0,0.0,0.0,0.0
Cl,n.a.,1023,0.91,0.09,10.0,1.0,2.0,0.0,5.0,0.0,44.0,46.0,90.0,4.5,100.0,0.0,0.0,0.0,0.0,0.0,0.0,0.0,0.0,0.0,0.0,0.0,0.0,0.0,0.0,0.0,0.0,0.0,0.0,0.0,0.0,0.0,0.0,0.0,0.0,0.0,0.0,0.0,0.0,0.0,0.0,0.0,0.0,0.0,0.0,0.0,0.0,0.0,0.0,0.0,0.0,0.0,0.0,0.0,0.0,0.0,0.0,0.0,0.0,0.0,0.0,0.0,0.0,0.0,0.0,0.0,0.0,0.0,0.0,0.0
Cl,n.a.,1023,0.91,0.09,10.0,1.0,2.0,0.0,14.0,0.0,71.0,13.0,84.0,11.8,33.3,0.0,33.3,0.0,0.0,0.0,0.0,0.0,0.0,0.0,33.4,0.0,0.0,0.0,0.0,0.0,0.0,0.0,0.0,0.0,0.0,0.0,0.0,0.0,0.0,0.0,0.0,0.0,0.0,0.0,0.0,0.0,0.0,0.0,0.0,0.0,0.0,0.0,0.0,0.0,0.0,0.0,0.0,0.0,0.0,0.0,0.0,0.0,0.0,0.0,0.0,0.0,0.0,0.0,0.0,0.0,0.0,0.0,0.0,0.0
Cl,n.a.,1023,0.91,0.09,10.0,1.0,2.0,0.0,14.0,0.0,70.0,14.0,84.0,11.8,33.3,0.0,33.3,0.0,0.0,0.0,0.0,0.0,0.0,0.0,0.0,33.4,0.0,0.0,0.0,0.0,0.0,0.0,0.0,0.0,0.0,0.0,0.0,0.0,0.0,0.0,0.0,0.0,0.0,0.0,0.0,0.0,0.0,0.0,0.0,0.0,0.0,0.0,0.0,0.0,0.0,0.0,0.0,0.0,0.0,0.0,0.0,0.0,0.0,0.0,0.0,0.0,0.0,0.0,0.0,0.0,0.0,0.0,0.0,0.0
0,n.a.,1024,0.5,0.1,5.0,1.0,7.9,0.0,8.0,25.0,34.0,39.0,73.0,5.8,21.1,52.6,0.0,0.0,0.0,0.0,0.0,0.0,0.0,0.0,0.0,0.0,26.3,0.0,0.0,0.0,0.0,0.0,0.0,0.0,0.0,0.0,0.0,0.0,0.0,0.0,0.0,0.0,0.0,0.0,0.0,0.0,0.0,0.0,0.0,0.0,0.0,0.0,0.0,0.0,0.0,0.0,0.0,0.0,0.0,0.0,0.0,0.0,0.0,0.0,0.0,0.0,0.0,0.0,0.0,0.0,0.0,0.0,0.0,0.0
0,n.a.,980,0.5,0.1,5.0,1.0,7.9,0.0,17.0,22.0,39.0,31.0,70.0,11.9,25.0,0.0,50.0,0.0,0.0,0.0,0.0,0.0,0.0,0.0,0.0,0.0,25.0,0.0,0.0,0.0,0.0,0.0,0.0,0.0,0.0,0.0,0.0,0.0,0.0,0.0,0.0,0.0,0.0,0.0,0.0,0.0,0.0,0.0,0.0,0.0,0.0,0.0,0.0,0.0,0.0,0.0,0.0,0.0,0.0,0.0,0.0,0.0,0.0,0.0,0.0,0.0,0.0,0.0,0.0,0.0,0.0,0.0,0.0,0.0
0,n.a.,977,0.47,0.11,4.2,1.0,8.0,0.0,34.0,4.0,52.0,34.0,86.0,29.2,45.5,0.0,0.0,0.0,54.5,0.0,0.0,0.0,0.0,0.0,0.0,0.0,0.0,0.0,0.0,0.0,0.0,0.0,0.0,0.0,0.0,0.0,0.0,0.0,0.0,0.0,0.0,0.0,0.0,0.0,0.0,0.0,0.0,0.0,0.0,0.0,0.0,0.0,0.0,0.0,0.0,0.0,0.0,0.0,0.0,0.0,0.0,0.0,0.0,0.0,0.0,0.0,0.0,0.0,0.0,0.0,0.0,0.0,0.0,0.0
0,n.a.,1073,0.3,0.05,6.0,1.0,0.19,100.0,22.0,24.0,33.0,38.0,71.0,15.6,19.2,0.0,0.0,0.0,80.8,0.0,0.0,0.0,0.0,0.0,0.0,0.0,0.0,0.0,0.0,0.0,0.0,0.0,0.0,0.0,0.0,0.0,0.0,0.0,0.0,0.0,0.0,0.0,0.0,0.0,0.0,0.0,0.0,0.0,0.0,0.0,0.0,0.0,0.0,0.0,0.0,0.0,0.0,0.0,0.0,0.0,0.0,0.0,0.0,0.0,0.0,0.0,0.0,0.0,0.0,0.0,0.0,0.0,0.0,0.0
0,Therm.decomp.,973,0.47,0.11,4.4,1.0,7.6,0.0,23.7,0.0,37.5,24.1,61.6,14.6,7.0,93.0,0.0,0.0,0.0,0.0,0.0,0.0,0.0,0.0,0.0,0.0,0.0,0.0,0.0,0.0,0.0,0.0,0.0,0.0,0.0,0.0,0.0,0.0,0.0,0.0,0.0,0.0,0.0,0.0,0.0,0.0,0.0,0.0,0.0,0.0,0.0,0.0,0.0,0.0,0.0,0.0,0.0,0.0,0.0,0.0,0.0,0.0,0.0,0.0,0.0,0.0,0.0,0.0,0.0,0.0,0.0,0.0,0.0,0.0
0,Therm.decomp.,958,0.47,0.11,4.4,1.0,7.6,0.0,20.4,0.0,47.3,39.1,86.4,17.6,3.0,97.0,0.0,0.0,0.0,0.0,0.0,0.0,0.0,0.0,0.0,0.0,0.0,0.0,0.0,0.0,0.0,0.0,0.0,0.0,0.0,0.0,0.0,0.0,0.0,0.0,0.0,0.0,0.0,0.0,0.0,0.0,0.0,0.0,0.0,0.0,0.0,0.0,0.0,0.0,0.0,0.0,0.0,0.0,0.0,0.0,0.0,0.0,0.0,0.0,0.0,0.0,0.0,0.0,0.0,0.0,0.0,0.0,0.0,0.0
0,Therm.decomp.,989,0.47,0.11,4.4,1.0,7.6,0.0,2.0,0.0,11.0,0.0,11.0,0.2,3.0,0.0,0.0,0.0,0.0,0.0,0.0,0.0,0.0,0.0,0.0,0.0,0.0,0.0,0.0,0.0,0.0,0.0,0.0,0.0,0.0,0.0,0.0,0.0,0.0,0.0,0.0,0.0,0.0,0.0,0.0,0.0,0.0,0.0,0.0,0.0,0.0,0.0,0.0,0.0,0.0,0.0,0.0,0.0,0.0,0.0,0.0,0.0,0.0,0.0,0.0,0.0,0.0,97.0,0.0,0.0,0.0,0.0,0.0,0.0
0,Therm.decomp.,973,0.47,0.11,4.4,1.0,7.6,0.0,15.0,0.0,0.0,3.0,3.0,0.4,3.0,0.0,0.0,0.0,0.0,0.0,0.0,0.0,0.0,0.0,0.0,0.0,0.0,0.0,0.0,0.0,0.0,0.0,0.0,0.0,0.0,0.0,0.0,0.0,0.0,0.0,0.0,0.0,0.0,0.0,0.0,0.0,0.0,0.0,0.0,0.0,0.0,0.0,0.0,0.0,0.0,0.0,0.0,0.0,0.0,0.0,0.0,0.0,0.0,0.0,0.0,0.0,97.0,0.0,0.0,0.0,0.0,0.0,0.0,0.0
0,Therm.decomp.,973,0.47,0.11,4.4,1.0,7.6,0.0,3.0,0.0,0.0,0.0,0.0,0.0,3.0,0.0,0.0,0.0,0.0,0.0,0.0,0.0,0.0,0.0,0.0,0.0,0.0,0.0,0.0,0.0,0.0,0.0,0.0,0.0,0.0,0.0,0.0,0.0,0.0,0.0,0.0,0.0,0.0,0.0,0.0,0.0,0.0,0.0,0.0,0.0,0.0,0.0,0.0,0.0,0.0,0.0,0.0,0.0,0.0,0.0,0.0,0.0,0.0,0.0,0.0,0.0,0.0,48.5,48.5,0.0,0.0,0.0,0.0,0.0
0,Impregnation,1033,0.76,0.25,3.0,1.0,0.01,73.0,24.2,0.0,0.0,0.0,63.0,15.2,50.0,0.0,0.0,0.0,0.0,0.0,0.0,0.0,0.0,0.0,0.0,0.0,0.0,50.0,0.0,0.0,0.0,0.0,0.0,0.0,0.0,0.0,0.0,0.0,0.0,0.0,0.0,0.0,0.0,0.0,0.0,0.0,0.0,0.0,0.0,0.0,0.0,0.0,0.0,0.0,0.0,0.0,0.0,0.0,0.0,0.0,0.0,0.0,0.0,0.0,0.0,0.0,0.0,0.0,0.0,0.0,0.0,0.0,0.0,0.0
0,Impregnation,1064,0.68,0.07,9.9,1.0,0.22,100.0,13.0,0.0,0.0,0.0,76.0,9.9,20.0,0.0,0.0,0.0,0.0,0.0,0.0,0.0,0.0,0.0,0.0,0.0,0.0,0.0,0.0,0.0,0.0,0.0,0.0,0.0,0.0,0.0,0.0,0.0,0.0,0.0,0.0,0.0,0.0,0.0,0.0,0.0,0.0,0.0,0.0,0.0,0.0,0.0,0.0,0.0,0.0,0.0,0.0,0.0,0.0,0.0,0.0,0.0,0.0,0.0,0.0,0.0,80.0,0.0,0.0,0.0,0.0,0.0,0.0,0.0
0,n.a.,1076,0.51,0.11,4.7,1.0,0.23,0.0,23.0,0.0,0.0,0.0,54.0,12.4,24.8,75.2,0.0,0.0,0.0,0.0,0.0,0.0,0.0,0.0,0.0,0.0,0.0,0.0,0.0,0.0,0.0,0.0,0.0,0.0,0.0,0.0,0.0,0.0,0.0,0.0,0.0,0.0,0.0,0.0,0.0,0.0,0.0,0.0,0.0,0.0,0.0,0.0,0.0,0.0,0.0,0.0,0.0,0.0,0.0,0.0,0.0,0.0,0.0,0.0,0.0,0.0,0.0,0.0,0.0,0.0,0.0,0.0,0.0,0.0
0,Precipitation,1076,0.5,0.1,4.8,1.0,0.22,100.0,23.0,0.0,0.0,0.0,54.0,12.4,24.7,0.0,0.0,0.0,0.0,0.0,0.0,0.0,0.0,0.0,0.0,0.0,0.0,0.0,0.0,0.0,0.0,0.0,0.0,0.0,0.0,0.0,0.0,0.0,0.0,0.0,0.0,0.0,0.0,0.0,0.0,0.0,0.0,0.0,0.0,0.0,0.0,0.0,0.0,0.0,0.0,0.0,0.0,0.0,0.0,0.0,0.0,0.0,0.0,0.0,0.0,0.0,75.3,0.0,0.0,0.0,0.0,0.0,0.0,0.0
0,Pyrolysis,1023,0.1,0.05,2.0,1.0,0.6,43.6,22.2,0.0,0.0,0.0,59.0,13.1,50.0,0.0,0.0,0.0,0.0,0.0,0.0,50.0,0.0,0.0,0.0,0.0,0.0,0.0,0.0,0.0,0.0,0.0,0.0,0.0,0.0,0.0,0.0,0.0,0.0,0.0,0.0,0.0,0.0,0.0,0.0,0.0,0.0,0.0,0.0,0.0,0.0,0.0,0.0,0.0,0.0,0.0,0.0,0.0,0.0,0.0,0.0,0.0,0.0,0.0,0.0,0.0,0.0,0.0,0.0,0.0,0.0,0.0,0.0,0.0
0,n.a.,973,0.1,0.05,2.0,1.0,0.87,0.0,22.6,0.0,0.0,0.0,56.7,12.8,30.5,69.5,0.0,0.0,0.0,0.0,0.0,0.0,0.0,0.0,0.0,0.0,0.0,0.0,0.0,0.0,0.0,0.0,0.0,0.0,0.0,0.0,0.0,0.0,0.0,0.0,0.0,0.0,0.0,0.0,0.0,0.0,0.0,0.0,0.0,0.0,0.0,0.0,0.0,0.0,0.0,0.0,0.0,0.0,0.0,0.0,0.0,0.0,0.0,0.0,0.0,0.0,0.0,0.0,0.0,0.0,0.0,0.0,0.0,0.0
0,n.a.,1043,0.91,0.09,10.0,1.0,1.3,71.0,11.0,22.0,31.0,41.0,72.0,7.9,37.0,63.0,0.0,0.0,0.0,0.0,0.0,0.0,0.0,0.0,0.0,0.0,0.0,0.0,0.0,0.0,0.0,0.0,0.0,0.0,0.0,0.0,0.0,0.0,0.0,0.0,0.0,0.0,0.0,0.0,0.0,0.0,0.0,0.0,0.0,0.0,0.0,0.0,0.0,0.0,0.0,0.0,0.0,0.0,0.0,0.0,0.0,0.0,0.0,0.0,0.0,0.0,0.0,0.0,0.0,0.0,0.0,0.0,0.0,0.0
0,n.a.,1008,0.67,0.07,10.0,1.0,3.9,0.0,10.0,0.0,31.0,42.0,73.0,7.3,14.3,85.7,0.0,0.0,0.0,0.0,0.0,0.0,0.0,0.0,0.0,0.0,0.0,0.0,0.0,0.0,0.0,0.0,0.0,0.0,0.0,0.0,0.0,0.0,0.0,0.0,0.0,0.0,0.0,0.0,0.0,0.0,0.0,0.0,0.0,0.0,0.0,0.0,0.0,0.0,0.0,0.0,0.0,0.0,0.0,0.0,0.0,0.0,0.0,0.0,0.0,0.0,0.0,0.0,0.0,0.0,0.0,0.0,0.0,0.0
Cl,n.a.,1008,0.67,0.07,10.0,1.0,3.9,0.0,10.0,0.0,43.0,31.0,74.0,7.4,14.3,85.7,0.0,0.0,0.0,0.0,0.0,0.0,0.0,0.0,0.0,0.0,0.0,0.0,0.0,0.0,0.0,0.0,0.0,0.0,0.0,0.0,0.0,0.0,0.0,0.0,0.0,0.0,0.0,0.0,0.0,0.0,0.0,0.0,0.0,0.0,0.0,0.0,0.0,0.0,0.0,0.0,0.0,0.0,0.0,0.0,0.0,0.0,0.0,0.0,0.0,0.0,0.0,0.0,0.0,0.0,0.0,0.0,0.0,0.0
Cl,n.a.,1008,0.2,0.02,9.8,1.0,3.9,0.0,14.0,0.0,48.0,21.0,69.0,9.7,75.0,0.0,0.0,0.0,0.0,0.0,0.0,0.0,0.0,0.0,0.0,0.0,25.0,0.0,0.0,0.0,0.0,0.0,0.0,0.0,0.0,0.0,0.0,0.0,0.0,0.0,0.0,0.0,0.0,0.0,0.0,0.0,0.0,0.0,0.0,0.0,0.0,0.0,0.0,0.0,0.0,0.0,0.0,0.0,0.0,0.0,0.0,0.0,0.0,0.0,0.0,0.0,0.0,0.0,0.0,0.0,0.0,0.0,0.0,0.0
0,n.a.,1057,0.67,0.33,2.0,1.0,6.0,100.0,40.0,48.0,28.0,16.0,44.0,17.6,15.5,0.0,0.0,0.0,0.0,0.0,0.0,0.0,0.0,0.0,84.5,0.0,0.0,0.0,0.0,0.0,0.0,0.0,0.0,0.0,0.0,0.0,0.0,0.0,0.0,0.0,0.0,0.0,0.0,0.0,0.0,0.0,0.0,0.0,0.0,0.0,0.0,0.0,0.0,0.0,0.0,0.0,0.0,0.0,0.0,0.0,0.0,0.0,0.0,0.0,0.0,0.0,0.0,0.0,0.0,0.0,0.0,0.0,0.0,0.0
0,n.a.,1031,0.67,0.33,2.0,1.0,6.0,100.0,41.0,47.0,30.0,15.0,45.0,18.5,11.5,0.0,0.0,0.0,0.0,0.0,0.0,0.0,0.0,0.0,77.0,0.0,0.0,0.0,11.5,0.0,0.0,0.0,0.0,0.0,0.0,0.0,0.0,0.0,0.0,0.0,0.0,0.0,0.0,0.0,0.0,0.0,0.0,0.0,0.0,0.0,0.0,0.0,0.0,0.0,0.0,0.0,0.0,0.0,0.0,0.0,0.0,0.0,0.0,0.0,0.0,0.0,0.0,0.0,0.0,0.0,0.0,0.0,0.0,0.0
0,n.a.,1078,0.67,0.33,2.0,1.0,6.0,100.0,31.0,47.0,33.0,13.0,46.0,14.3,50.0,0.0,0.0,0.0,0.0,0.0,0.0,0.0,0.0,0.0,0.0,0.0,0.0,0.0,0.0,50.0,0.0,0.0,0.0,0.0,0.0,0.0,0.0,0.0,0.0,0.0,0.0,0.0,0.0,0.0,0.0,0.0,0.0,0.0,0.0,0.0,0.0,0.0,0.0,0.0,0.0,0.0,0.0,0.0,0.0,0.0,0.0,0.0,0.0,0.0,0.0,0.0,0.0,0.0,0.0,0.0,0.0,0.0,0.0,0.0
0,Therm.decomp.,1173,0.9,0.1,9.0,1.0,0.0,0.0,6.2,0.0,0.0,0.0,98.0,6.1,7.5,0.0,0.0,0.0,0.0,0.0,0.0,0.0,0.0,0.0,0.0,0.0,0.0,0.0,15.0,0.0,7.5,20.0,0.0,0.0,0.0,0.0,0.0,0.0,0.0,0.0,0.0,0.0,0.0,0.0,0.0,0.0,0.0,0.0,0.0,0.0,0.0,0.0,0.0,0.0,0.0,0.0,0.0,0.0,0.0,0.0,0.0,0.0,0.0,50.0,0.0,0.0,0.0,0.0,0.0,0.0,0.0,0.0,0.0,0.0
0,Therm.decomp.,1173,0.9,0.1,9.0,1.0,0.0,0.0,10.2,0.0,0.0,0.0,37.0,3.8,25.0,0.0,0.0,0.0,0.0,0.0,0.0,0.0,0.0,0.0,4.0,0.0,0.0,0.0,30.0,0.0,20.0,0.0,0.0,0.0,0.0,0.0,0.0,0.0,0.0,0.0,0.0,0.0,0.0,0.0,0.0,0.0,0.0,0.0,0.0,0.0,0.0,0.0,0.0,0.0,0.0,0.0,0.0,0.0,0.0,0.0,0.0,0.0,0.0,21.0,0.0,0.0,0.0,0.0,0.0,0.0,0.0,0.0,0.0,0.0
0,Impregnation,1023,0.5,0.02,25.0,1.0,0.75,90.0,33.7,41.0,49.0,12.0,61.3,20.7,20.0,0.0,0.0,0.0,0.0,0.0,0.0,0.0,0.0,0.0,0.0,0.0,0.0,0.0,0.0,0.0,0.0,60.1,0.0,0.0,0.0,0.0,0.0,0.0,0.0,0.0,0.0,0.0,0.0,0.0,0.0,0.0,0.0,0.0,0.0,0.0,0.0,0.0,0.0,0.0,0.0,0.0,0.0,0.0,0.0,0.0,0.0,0.0,19.9,0.0,0.0,0.0,0.0,0.0,0.0,0.0,0.0,0.0,0.0,0.0
0,Therm.decomp.,970,0.18,0.03,6.1,1.0,1.6,99.0,24.0,0.0,23.0,49.0,72.0,17.3,50.0,0.0,0.0,0.0,0.0,0.0,0.0,0.0,0.0,0.0,0.0,0.0,0.0,0.0,0.0,0.0,0.0,0.0,50.0,0.0,0.0,0.0,0.0,0.0,0.0,0.0,0.0,0.0,0.0,0.0,0.0,0.0,0.0,0.0,0.0,0.0,0.0,0.0,0.0,0.0,0.0,0.0,0.0,0.0,0.0,0.0,0.0,0.0,0.0,0.0,0.0,0.0,0.0,0.0,0.0,0.0,0.0,0.0,0.0,0.0
0,n.a.,973,0.22,0.11,2.0,1.0,2.43,90.0,25.0,2.0,67.0,31.0,91.0,22.8,19.8,79.6,0.0,0.0,0.0,0.0,0.0,0.0,0.0,0.0,0.0,0.6,0.0,0.0,0.0,0.0,0.0,0.0,0.0,0.0,0.0,0.0,0.0,0.0,0.0,0.0,0.0,0.0,0.0,0.0,0.0,0.0,0.0,0.0,0.0,0.0,0.0,0.0,0.0,0.0,0.0,0.0,0.0,0.0,0.0,0.0,0.0,0.0,0.0,0.0,0.0,0.0,0.0,0.0,0.0,0.0,0.0,0.0,0.0,0.0
0,n.a.,1023,0.1,0.05,2.0,1.0,0.65,44.0,22.0,0.0,0.0,0.0,59.0,13.0,50.0,0.0,0.0,0.0,0.0,0.0,0.0,50.0,0.0,0.0,0.0,0.0,0.0,0.0,0.0,0.0,0.0,0.0,0.0,0.0,0.0,0.0,0.0,0.0,0.0,0.0,0.0,0.0,0.0,0.0,0.0,0.0,0.0,0.0,0.0,0.0,0.0,0.0,0.0,0.0,0.0,0.0,0.0,0.0,0.0,0.0,0.0,0.0,0.0,0.0,0.0,0.0,0.0,0.0,0.0,0.0,0.0,0.0,0.0,0.0
0,n.a.,1123,0.3,0.05,6.0,1.0,0.09,100.0,21.0,29.0,38.0,29.0,67.0,14.1,5.6,94.4,0.0,0.0,0.0,0.0,0.0,0.0,0.0,0.0,0.0,0.0,0.0,0.0,0.0,0.0,0.0,0.0,0.0,0.0,0.0,0.0,0.0,0.0,0.0,0.0,0.0,0.0,0.0,0.0,0.0,0.0,0.0,0.0,0.0,0.0,0.0,0.0,0.0,0.0,0.0,0.0,0.0,0.0,0.0,0.0,0.0,0.0,0.0,0.0,0.0,0.0,0.0,0.0,0.0,0.0,0.0,0.0,0.0,0.0
0,n.a.,1023,0.08,0.04,2.0,1.0,5.2,56.0,28.0,0.0,29.0,25.0,54.0,15.1,2.1,0.0,0.0,0.0,0.0,0.0,97.9,0.0,0.0,0.0,0.0,0.0,0.0,0.0,0.0,0.0,0.0,0.0,0.0,0.0,0.0,0.0,0.0,0.0,0.0,0.0,0.0,0.0,0.0,0.0,0.0,0.0,0.0,0.0,0.0,0.0,0.0,0.0,0.0,0.0,0.0,0.0,0.0,0.0,0.0,0.0,0.0,0.0,0.0,0.0,0.0,0.0,0.0,0.0,0.0,0.0,0.0,0.0,0.0,0.0
0,n.a.,1069,0.6,0.08,7.1,1.0,0.72,0.0,21.0,0.0,0.0,0.0,86.0,18.1,5.8,93.3,0.0,0.0,0.0,0.0,0.0,0.0,0.0,0.0,0.0,0.0,0.0,0.0,0.0,0.0,0.0,0.0,0.0,0.9,0.0,0.0,0.0,0.0,0.0,0.0,0.0,0.0,0.0,0.0,0.0,0.0,0.0,0.0,0.0,0.0,0.0,0.0,0.0,0.0,0.0,0.0,0.0,0.0,0.0,0.0,0.0,0.0,0.0,0.0,0.0,0.0,0.0,0.0,0.0,0.0,0.0,0.0,0.0,0.0
0,n.a.,1023,0.32,0.08,4.0,1.0,0.16,68.0,10.0,27.0,21.0,46.0,67.0,6.7,68.8,0.0,0.0,0.0,0.0,0.0,0.0,0.0,0.0,0.0,0.0,0.0,31.2,0.0,0.0,0.0,0.0,0.0,0.0,0.0,0.0,0.0,0.0,0.0,0.0,0.0,0.0,0.0,0.0,0.0,0.0,0.0,0.0,0.0,0.0,0.0,0.0,0.0,0.0,0.0,0.0,0.0,0.0,0.0,0.0,0.0,0.0,0.0,0.0,0.0,0.0,0.0,0.0,0.0,0.0,0.0,0.0,0.0,0.0,0.0
0,n.a.,1073,0.28,0.13,2.1,1.0,0.52,0.0,21.0,0.0,34.0,30.0,64.0,13.4,17.9,82.1,0.0,0.0,0.0,0.0,0.0,0.0,0.0,0.0,0.0,0.0,0.0,0.0,0.0,0.0,0.0,0.0,0.0,0.0,0.0,0.0,0.0,0.0,0.0,0.0,0.0,0.0,0.0,0.0,0.0,0.0,0.0,0.0,0.0,0.0,0.0,0.0,0.0,0.0,0.0,0.0,0.0,0.0,0.0,0.0,0.0,0.0,0.0,0.0,0.0,0.0,0.0,0.0,0.0,0.0,0.0,0.0,0.0,0.0
Cl,n.a.,1023,0.05,0.03,2.0,1.0,0.65,40.0,18.0,0.0,77.0,6.0,83.0,14.9,20.0,0.0,0.0,0.0,0.0,0.0,0.0,0.0,0.0,0.0,0.0,0.0,80.0,0.0,0.0,0.0,0.0,0.0,0.0,0.0,0.0,0.0,0.0,0.0,0.0,0.0,0.0,0.0,0.0,0.0,0.0,0.0,0.0,0.0,0.0,0.0,0.0,0.0,0.0,0.0,0.0,0.0,0.0,0.0,0.0,0.0,0.0,0.0,0.0,0.0,0.0,0.0,0.0,0.0,0.0,0.0,0.0,0.0,0.0,0.0
Cl,n.a.,1023,0.05,0.03,2.0,1.0,0.65,91.0,48.0,0.0,32.0,3.0,35.0,16.8,7.7,0.0,0.0,0.0,0.0,0.0,0.0,0.0,0.0,0.0,0.0,0.0,0.0,0.0,0.0,0.0,0.0,0.0,0.0,0.0,92.3,0.0,0.0,0.0,0.0,0.0,0.0,0.0,0.0,0.0,0.0,0.0,0.0,0.0,0.0,0.0,0.0,0.0,0.0,0.0,0.0,0.0,0.0,0.0,0.0,0.0,0.0,0.0,0.0,0.0,0.0,0.0,0.0,0.0,0.0,0.0,0.0,0.0,0.0,0.0
Cl,n.a.,1023,0.05,0.03,2.0,1.0,0.65,57.0,26.0,0.0,56.0,16.0,72.0,18.7,20.0,0.0,0.0,0.0,0.0,0.0,0.0,80.0,0.0,0.0,0.0,0.0,0.0,0.0,0.0,0.0,0.0,0.0,0.0,0.0,0.0,0.0,0.0,0.0,0.0,0.0,0.0,0.0,0.0,0.0,0.0,0.0,0.0,0.0,0.0,0.0,0.0,0.0,0.0,0.0,0.0,0.0,0.0,0.0,0.0,0.0,0.0,0.0,0.0,0.0,0.0,0.0,0.0,0.0,0.0,0.0,0.0,0.0,0.0,0.0
Cl,n.a.,1023,0.05,0.03,2.0,1.0,0.65,49.0,22.0,0.0,43.0,26.0,69.0,15.2,20.0,0.0,0.0,0.0,0.0,0.0,80.0,0.0,0.0,0.0,0.0,0.0,0.0,0.0,0.0,0.0,0.0,0.0,0.0,0.0,0.0,0.0,0.0,0.0,0.0,0.0,0.0,0.0,0.0,0.0,0.0,0.0,0.0,0.0,0.0,0.0,0.0,0.0,0.0,0.0,0.0,0.0,0.0,0.0,0.0,0.0,0.0,0.0,0.0,0.0,0.0,0.0,0.0,0.0,0.0,0.0,0.0,0.0,0.0,0.0
0,n.a.,1053,0.67,0.07,9.6,1.0,0.22,100.0,13.0,27.0,31.0,42.0,73.0,9.5,14.3,85.7,0.0,0.0,0.0,0.0,0.0,0.0,0.0,0.0,0.0,0.0,0.0,0.0,0.0,0.0,0.0,0.0,0.0,0.0,0.0,0.0,0.0,0.0,0.0,0.0,0.0,0.0,0.0,0.0,0.0,0.0,0.0,0.0,0.0,0.0,0.0,0.0,0.0,0.0,0.0,0.0,0.0,0.0,0.0,0.0,0.0,0.0,0.0,0.0,0.0,0.0,0.0,0.0,0.0,0.0,0.0,0.0,0.0,0.0
Cl,n.a.,1023,0.06,0.03,2.0,1.0,90.0,0.0,22.0,0.0,60.0,17.0,77.0,16.9,25.0,0.0,0.0,0.0,0.0,0.0,0.0,0.0,0.0,0.0,0.0,0.0,0.0,0.0,0.0,0.0,0.0,0.0,0.0,0.0,0.0,75.0,0.0,0.0,0.0,0.0,0.0,0.0,0.0,0.0,0.0,0.0,0.0,0.0,0.0,0.0,0.0,0.0,0.0,0.0,0.0,0.0,0.0,0.0,0.0,0.0,0.0,0.0,0.0,0.0,0.0,0.0,0.0,0.0,0.0,0.0,0.0,0.0,0.0,0.0
0,n.a.,973,0.28,0.16,1.8,1.0,4.9,0.0,39.4,0.0,0.0,0.0,37.6,14.8,15.2,84.8,0.0,0.0,0.0,0.0,0.0,0.0,0.0,0.0,0.0,0.0,0.0,0.0,0.0,0.0,0.0,0.0,0.0,0.0,0.0,0.0,0.0,0.0,0.0,0.0,0.0,0.0,0.0,0.0,0.0,0.0,0.0,0.0,0.0,0.0,0.0,0.0,0.0,0.0,0.0,0.0,0.0,0.0,0.0,0.0,0.0,0.0,0.0,0.0,0.0,0.0,0.0,0.0,0.0,0.0,0.0,0.0,0.0,0.0
0,Impregnation,973,0.22,0.11,2.0,1.0,2.4,0.0,46.3,0.0,0.0,0.0,43.8,20.3,4.0,94.0,0.0,0.0,0.0,0.0,0.0,0.0,0.0,0.0,0.0,2.0,0.0,0.0,0.0,0.0,0.0,0.0,0.0,0.0,0.0,0.0,0.0,0.0,0.0,0.0,0.0,0.0,0.0,0.0,0.0,0.0,0.0,0.0,0.0,0.0,0.0,0.0,0.0,0.0,0.0,0.0,0.0,0.0,0.0,0.0,0.0,0.0,0.0,0.0,0.0,0.0,0.0,0.0,0.0,0.0,0.0,0.0,0.0,0.0
0,Impregnation,973,0.22,0.11,2.0,1.0,2.4,0.0,44.0,0.0,0.0,0.0,45.7,20.1,4.0,0.0,94.0,0.0,0.0,0.0,0.0,0.0,0.0,0.0,0.0,2.0,0.0,0.0,0.0,0.0,0.0,0.0,0.0,0.0,0.0,0.0,0.0,0.0,0.0,0.0,0.0,0.0,0.0,0.0,0.0,0.0,0.0,0.0,0.0,0.0,0.0,0.0,0.0,0.0,0.0,0.0,0.0,0.0,0.0,0.0,0.0,0.0,0.0,0.0,0.0,0.0,0.0,0.0,0.0,0.0,0.0,0.0,0.0,0.0
0,Impregnation,973,0.22,0.11,2.0,1.0,2.4,0.0,14.2,0.0,0.0,0.0,87.8,12.5,4.0,0.0,0.0,0.0,0.0,0.0,0.0,0.0,0.0,0.0,0.0,2.0,0.0,0.0,0.0,0.0,0.0,0.0,0.0,0.0,0.0,0.0,94.0,0.0,0.0,0.0,0.0,0.0,0.0,0.0,0.0,0.0,0.0,0.0,0.0,0.0,0.0,0.0,0.0,0.0,0.0,0.0,0.0,0.0,0.0,0.0,0.0,0.0,0.0,0.0,0.0,0.0,0.0,0.0,0.0,0.0,0.0,0.0,0.0,0.0
0,Impregnation,973,0.22,0.11,2.0,1.0,2.4,0.0,18.4,0.0,0.0,0.0,71.2,13.1,4.0,0.0,0.0,0.0,0.0,0.0,0.0,0.0,94.0,0.0,0.0,2.0,0.0,0.0,0.0,0.0,0.0,0.0,0.0,0.0,0.0,0.0,0.0,0.0,0.0,0.0,0.0,0.0,0.0,0.0,0.0,0.0,0.0,0.0,0.0,0.0,0.0,0.0,0.0,0.0,0.0,0.0,0.0,0.0,0.0,0.0,0.0,0.0,0.0,0.0,0.0,0.0,0.0,0.0,0.0,0.0,0.0,0.0,0.0,0.0
0,n.a.,980,0.5,0.06,8.3,1.0,4.4,0.0,11.0,19.0,31.0,46.0,77.0,8.5,29.4,0.0,0.0,0.0,0.0,0.0,70.6,0.0,0.0,0.0,0.0,0.0,0.0,0.0,0.0,0.0,0.0,0.0,0.0,0.0,0.0,0.0,0.0,0.0,0.0,0.0,0.0,0.0,0.0,0.0,0.0,0.0,0.0,0.0,0.0,0.0,0.0,0.0,0.0,0.0,0.0,0.0,0.0,0.0,0.0,0.0,0.0,0.0,0.0,0.0,0.0,0.0,0.0,0.0,0.0,0.0,0.0,0.0,0.0,0.0
0,Therm.decomp.,1143,0.5,0.1,4.8,1.0,19.8,69.8,15.1,0.0,33.2,9.8,43.0,6.5,12.0,21.0,0.0,0.0,0.0,0.0,0.0,0.0,0.0,0.0,0.0,0.0,0.0,0.0,0.0,0.0,0.0,50.0,0.0,0.0,0.0,0.0,0.0,0.0,0.0,0.0,0.0,0.0,0.0,0.0,0.0,0.0,0.0,0.0,0.0,0.0,0.0,0.0,0.0,0.0,0.0,0.0,0.0,0.0,0.0,0.0,0.0,0.0,0.0,0.0,17.0,0.0,0.0,0.0,0.0,0.0,0.0,0.0,0.0,0.0
0,Therm.decomp.,1143,0.5,0.1,4.8,1.0,19.8,99.0,23.5,0.0,35.8,5.5,41.3,9.7,12.0,21.0,0.0,0.0,0.0,0.0,0.0,0.0,0.0,0.0,0.0,0.0,0.0,0.0,0.0,0.0,0.0,25.0,0.0,0.0,0.0,0.0,0.0,0.0,0.0,0.0,0.0,0.0,0.0,0.0,0.0,0.0,0.0,0.0,0.0,0.0,0.0,0.0,0.0,0.0,0.0,0.0,0.0,0.0,0.0,0.0,0.0,0.0,0.0,0.0,17.0,0.0,25.0,0.0,0.0,0.0,0.0,0.0,0.0,0.0
0,Therm.decomp.,1023,0.05,0.03,2.0,1.0,108.0,43.0,18.0,62.0,34.0,2.0,35.8,6.4,8.3,0.0,0.0,0.0,0.0,0.0,0.0,0.0,0.0,0.0,0.0,0.0,0.0,0.0,0.0,0.0,0.0,0.0,0.0,0.0,0.0,55.6,0.0,27.8,0.0,0.0,0.0,0.0,0.0,0.0,0.0,0.0,0.0,0.0,0.0,0.0,0.0,0.0,0.0,0.0,0.0,0.0,0.0,0.0,0.0,0.0,0.0,0.0,8.3,0.0,0.0,0.0,0.0,0.0,0.0,0.0,0.0,0.0,0.0,0.0
0,Impregnation,973,0.76,0.25,3.0,1.0,0.01,91.0,38.3,0.0,19.0,37.0,56.0,21.4,3.0,97.0,0.0,0.0,0.0,0.0,0.0,0.0,0.0,0.0,0.0,0.0,0.0,0.0,0.0,0.0,0.0,0.0,0.0,0.0,0.0,0.0,0.0,0.0,0.0,0.0,0.0,0.0,0.0,0.0,0.0,0.0,0.0,0.0,0.0,0.0,0.0,0.0,0.0,0.0,0.0,0.0,0.0,0.0,0.0,0.0,0.0,0.0,0.0,0.0,0.0,0.0,0.0,0.0,0.0,0.0,0.0,0.0,0.0,0.0
0,Precipitation,1053,0.51,0.11,4.5,1.0,0.33,0.0,2.0,32.0,8.0,60.0,68.0,1.4,5.0,0.0,0.0,0.0,0.0,0.0,0.0,0.0,0.0,0.0,0.0,0.0,0.0,0.0,0.0,0.0,0.0,0.0,0.0,0.0,0.0,0.0,0.0,0.0,6.2,0.0,0.0,0.0,0.0,0.0,0.0,0.0,0.0,0.0,0.0,0.0,0.0,0.0,0.0,0.0,0.0,0.0,0.0,0.0,0.0,0.0,0.0,0.0,0.0,0.0,0.0,0.0,0.0,88.8,0.0,0.0,0.0,0.0,0.0,0.0
0,Impregnation,1053,0.17,0.07,2.3,1.0,0.24,90.0,42.0,0.0,0.0,0.0,47.0,19.7,2.6,96.4,0.0,0.0,0.0,0.0,1.0,0.0,0.0,0.0,0.0,0.0,0.0,0.0,0.0,0.0,0.0,0.0,0.0,0.0,0.0,0.0,0.0,0.0,0.0,0.0,0.0,0.0,0.0,0.0,0.0,0.0,0.0,0.0,0.0,0.0,0.0,0.0,0.0,0.0,0.0,0.0,0.0,0.0,0.0,0.0,0.0,0.0,0.0,0.0,0.0,0.0,0.0,0.0,0.0,0.0,0.0,0.0,0.0,0.0
0,n.a.,1123,0.19,0.09,2.0,1.0,10.91,90.0,43.1,0.0,0.0,0.0,39.6,17.1,4.6,54.6,0.0,0.0,0.0,0.0,0.0,0.0,0.0,0.0,0.0,0.0,0.0,0.0,0.0,0.0,0.0,0.0,0.0,0.0,0.0,0.0,0.0,0.0,0.0,40.8,0.0,0.0,0.0,0.0,0.0,0.0,0.0,0.0,0.0,0.0,0.0,0.0,0.0,0.0,0.0,0.0,0.0,0.0,0.0,0.0,0.0,0.0,0.0,0.0,0.0,0.0,0.0,0.0,0.0,0.0,0.0,0.0,0.0,0.0
0,Therm.decomp.,973,0.1,0.05,2.0,1.0,2.4,90.0,42.0,0.0,0.0,0.0,50.0,21.0,14.5,0.0,0.0,0.0,0.0,0.0,0.0,0.0,0.0,0.0,0.0,0.0,0.0,0.0,0.0,0.0,0.0,0.0,0.0,0.0,70.9,0.0,0.0,0.0,0.0,0.0,0.0,0.0,0.0,0.0,0.0,0.0,0.0,0.0,0.0,0.0,0.0,0.0,0.0,0.0,0.0,0.0,0.0,0.0,0.0,0.0,0.0,0.0,14.6,0.0,0.0,0.0,0.0,0.0,0.0,0.0,0.0,0.0,0.0,0.0
0,n.a.,1053,0.4,0.2,2.0,1.0,1.3,0.0,40.0,0.0,32.0,11.0,43.0,17.2,50.0,50.0,0.0,0.0,0.0,0.0,0.0,0.0,0.0,0.0,0.0,0.0,0.0,0.0,0.0,0.0,0.0,0.0,0.0,0.0,0.0,0.0,0.0,0.0,0.0,0.0,0.0,0.0,0.0,0.0,0.0,0.0,0.0,0.0,0.0,0.0,0.0,0.0,0.0,0.0,0.0,0.0,0.0,0.0,0.0,0.0,0.0,0.0,0.0,0.0,0.0,0.0,0.0,0.0,0.0,0.0,0.0,0.0,0.0,0.0
Cl,n.a.,993,0.2,0.1,2.0,1.0,2.6,0.0,18.0,0.0,49.0,18.0,67.0,12.1,21.4,0.0,14.3,0.0,0.0,0.0,0.0,0.0,0.0,0.0,0.0,0.0,0.0,0.0,0.0,0.0,0.0,0.0,0.0,0.0,0.0,64.3,0.0,0.0,0.0,0.0,0.0,0.0,0.0,0.0,0.0,0.0,0.0,0.0,0.0,0.0,0.0,0.0,0.0,0.0,0.0,0.0,0.0,0.0,0.0,0.0,0.0,0.0,0.0,0.0,0.0,0.0,0.0,0.0,0.0,0.0,0.0,0.0,0.0,0.0
Cl,n.a.,993,0.2,0.1,2.0,1.0,2.6,0.0,22.0,0.0,54.0,13.0,67.0,14.7,20.0,0.0,20.0,0.0,0.0,0.0,0.0,0.0,0.0,0.0,0.0,0.0,0.0,0.0,0.0,0.0,0.0,0.0,0.0,0.0,0.0,60.0,0.0,0.0,0.0,0.0,0.0,0.0,0.0,0.0,0.0,0.0,0.0,0.0,0.0,0.0,0.0,0.0,0.0,0.0,0.0,0.0,0.0,0.0,0.0,0.0,0.0,0.0,0.0,0.0,0.0,0.0,0.0,0.0,0.0,0.0,0.0,0.0,0.0,0.0
Cl,n.a.,993,0.2,0.1,2.0,1.0,2.6,0.0,42.0,0.0,45.0,2.0,47.0,19.7,16.7,0.0,33.3,0.0,0.0,0.0,0.0,0.0,0.0,0.0,0.0,0.0,0.0,0.0,0.0,0.0,0.0,0.0,0.0,0.0,0.0,50.0,0.0,0.0,0.0,0.0,0.0,0.0,0.0,0.0,0.0,0.0,0.0,0.0,0.0,0.0,0.0,0.0,0.0,0.0,0.0,0.0,0.0,0.0,0.0,0.0,0.0,0.0,0.0,0.0,0.0,0.0,0.0,0.0,0.0,0.0,0.0,0.0,0.0,0.0
0,Impregnation,993,0.2,0.1,2.0,1.0,2.4,47.0,21.9,0.0,0.0,0.0,67.0,14.7,11.1,0.0,11.1,0.0,0.0,0.0,0.0,0.0,0.0,0.0,0.0,0.0,0.0,0.0,0.0,0.0,0.0,0.0,0.0,0.0,0.0,33.3,0.0,0.0,0.0,0.0,0.0,0.0,0.0,0.0,0.0,0.0,0.0,0.0,0.0,0.0,0.0,0.0,0.0,0.0,0.0,0.0,0.0,0.0,0.0,0.0,0.0,0.0,44.5,0.0,0.0,0.0,0.0,0.0,0.0,0.0,0.0,0.0,0.0,0.0
0,Impregnation,1013,0.67,0.07,9.1,1.0,0.36,91.0,16.0,23.0,27.0,41.0,68.0,10.9,5.8,0.0,94.2,0.0,0.0,0.0,0.0,0.0,0.0,0.0,0.0,0.0,0.0,0.0,0.0,0.0,0.0,0.0,0.0,0.0,0.0,0.0,0.0,0.0,0.0,0.0,0.0,0.0,0.0,0.0,0.0,0.0,0.0,0.0,0.0,0.0,0.0,0.0,0.0,0.0,0.0,0.0,0.0,0.0,0.0,0.0,0.0,0.0,0.0,0.0,0.0,0.0,0.0,0.0,0.0,0.0,0.0,0.0,0.0,0.0
0,n.a.,1013,0.67,0.07,9.0,1.0,0.36,91.0,16.0,0.0,41.0,27.0,68.0,10.9,5.7,0.0,91.4,0.0,0.0,0.0,0.0,0.0,0.0,0.0,0.0,0.0,0.0,0.0,0.0,0.0,0.0,0.0,0.0,0.0,0.0,0.0,0.0,0.0,0.0,0.0,0.0,0.0,0.0,0.0,0.0,0.0,0.0,0.0,0.0,0.0,0.0,0.0,0.0,0.0,0.0,0.0,0.0,0.0,0.0,0.0,0.0,0.0,0.0,2.9,0.0,0.0,0.0,0.0,0.0,0.0,0.0,0.0,0.0,0.0
0,n.a.,1013,0.67,0.07,9.0,1.0,1.4,99.0,16.0,0.0,32.0,33.0,65.0,10.4,6.5,0.0,90.3,0.0,0.0,0.0,0.0,0.0,0.0,0.0,0.0,0.0,0.0,0.0,0.0,0.0,0.0,0.0,0.0,0.0,0.0,0.0,0.0,0.0,0.0,0.0,0.0,0.0,0.0,0.0,0.0,0.0,0.0,0.0,0.0,0.0,0.0,0.0,0.0,0.0,0.0,0.0,0.0,0.0,0.0,0.0,3.2,0.0,0.0,0.0,0.0,0.0,0.0,0.0,0.0,0.0,0.0,0.0,0.0,0.0
0,n.a.,1013,0.33,0.17,2.0,1.0,0.39,0.0,40.0,0.0,0.0,0.0,52.0,20.8,50.0,0.0,0.0,0.0,0.0,0.0,0.0,50.0,0.0,0.0,0.0,0.0,0.0,0.0,0.0,0.0,0.0,0.0,0.0,0.0,0.0,0.0,0.0,0.0,0.0,0.0,0.0,0.0,0.0,0.0,0.0,0.0,0.0,0.0,0.0,0.0,0.0,0.0,0.0,0.0,0.0,0.0,0.0,0.0,0.0,0.0,0.0,0.0,0.0,0.0,0.0,0.0,0.0,0.0,0.0,0.0,0.0,0.0,0.0,0.0
Cl,n.a.,1023,0.12,0.04,3.0,1.0,0.65,85.0,40.0,0.0,39.0,2.0,41.0,16.4,9.1,0.0,0.0,0.0,0.0,0.0,0.0,0.0,0.0,0.0,0.0,0.0,90.9,0.0,0.0,0.0,0.0,0.0,0.0,0.0,0.0,0.0,0.0,0.0,0.0,0.0,0.0,0.0,0.0,0.0,0.0,0.0,0.0,0.0,0.0,0.0,0.0,0.0,0.0,0.0,0.0,0.0,0.0,0.0,0.0,0.0,0.0,0.0,0.0,0.0,0.0,0.0,0.0,0.0,0.0,0.0,0.0,0.0,0.0,0.0
0,n.a.,973,0.67,0.33,2.0,1.0,0.01,76.0,34.0,0.0,40.0,16.0,56.0,19.0,4.5,95.5,0.0,0.0,0.0,0.0,0.0,0.0,0.0,0.0,0.0,0.0,0.0,0.0,0.0,0.0,0.0,0.0,0.0,0.0,0.0,0.0,0.0,0.0,0.0,0.0,0.0,0.0,0.0,0.0,0.0,0.0,0.0,0.0,0.0,0.0,0.0,0.0,0.0,0.0,0.0,0.0,0.0,0.0,0.0,0.0,0.0,0.0,0.0,0.0,0.0,0.0,0.0,0.0,0.0,0.0,0.0,0.0,0.0,0.0
0,n.a.,973,0.67,0.33,2.0,1.0,0.01,0.0,35.0,0.0,29.0,21.0,50.0,17.5,5.0,90.0,0.0,0.0,0.0,0.0,5.0,0.0,0.0,0.0,0.0,0.0,0.0,0.0,0.0,0.0,0.0,0.0,0.0,0.0,0.0,0.0,0.0,0.0,0.0,0.0,0.0,0.0,0.0,0.0,0.0,0.0,0.0,0.0,0.0,0.0,0.0,0.0,0.0,0.0,0.0,0.0,0.0,0.0,0.0,0.0,0.0,0.0,0.0,0.0,0.0,0.0,0.0,0.0,0.0,0.0,0.0,0.0,0.0,0.0
0,n.a.,973,0.67,0.33,2.0,1.0,0.01,0.0,34.0,0.0,26.0,20.0,46.0,15.6,5.0,90.0,0.0,0.0,0.0,0.0,0.0,5.0,0.0,0.0,0.0,0.0,0.0,0.0,0.0,0.0,0.0,0.0,0.0,0.0,0.0,0.0,0.0,0.0,0.0,0.0,0.0,0.0,0.0,0.0,0.0,0.0,0.0,0.0,0.0,0.0,0.0,0.0,0.0,0.0,0.0,0.0,0.0,0.0,0.0,0.0,0.0,0.0,0.0,0.0,0.0,0.0,0.0,0.0,0.0,0.0,0.0,0.0,0.0,0.0
0,n.a.,973,0.67,0.33,2.0,1.0,0.01,0.0,40.0,0.0,23.0,23.0,46.0,18.4,5.0,90.0,0.0,0.0,0.0,5.0,0.0,0.0,0.0,0.0,0.0,0.0,0.0,0.0,0.0,0.0,0.0,0.0,0.0,0.0,0.0,0.0,0.0,0.0,0.0,0.0,0.0,0.0,0.0,0.0,0.0,0.0,0.0,0.0,0.0,0.0,0.0,0.0,0.0,0.0,0.0,0.0,0.0,0.0,0.0,0.0,0.0,0.0,0.0,0.0,0.0,0.0,0.0,0.0,0.0,0.0,0.0,0.0,0.0,0.0
0,n.a.,973,0.67,0.33,2.0,1.0,0.01,0.0,42.0,0.0,24.0,24.0,48.0,20.2,5.0,90.0,0.0,0.0,0.0,0.0,0.0,0.0,0.0,0.0,0.0,5.0,0.0,0.0,0.0,0.0,0.0,0.0,0.0,0.0,0.0,0.0,0.0,0.0,0.0,0.0,0.0,0.0,0.0,0.0,0.0,0.0,0.0,0.0,0.0,0.0,0.0,0.0,0.0,0.0,0.0,0.0,0.0,0.0,0.0,0.0,0.0,0.0,0.0,0.0,0.0,0.0,0.0,0.0,0.0,0.0,0.0,0.0,0.0,0.0
0,Impregnation,975,0.87,0.03,29.0,1.0,0.72,0.0,4.0,0.0,0.0,0.0,80.0,3.2,5.5,94.5,0.0,0.0,0.0,0.0,0.0,0.0,0.0,0.0,0.0,0.0,0.0,0.0,0.0,0.0,0.0,0.0,0.0,0.0,0.0,0.0,0.0,0.0,0.0,0.0,0.0,0.0,0.0,0.0,0.0,0.0,0.0,0.0,0.0,0.0,0.0,0.0,0.0,0.0,0.0,0.0,0.0,0.0,0.0,0.0,0.0,0.0,0.0,0.0,0.0,0.0,0.0,0.0,0.0,0.0,0.0,0.0,0.0,0.0
0,Impregnation,973,0.87,0.03,29.0,1.0,0.72,0.0,4.4,0.0,0.0,0.0,88.0,3.9,5.5,93.8,0.0,0.0,0.0,0.0,0.0,0.0,0.0,0.0,0.0,0.0,0.0,0.0,0.0,0.0,0.0,0.0,0.0,0.0,0.0,0.0,0.0,0.0,0.0,0.0,0.0,0.0,0.0,0.0,0.0,0.0,0.0,0.0,0.0,0.0,0.0,0.0,0.0,0.0,0.0,0.0,0.0,0.0,0.0,0.0,0.0,0.0,0.0,0.0,0.7,0.0,0.0,0.0,0.0,0.0,0.0,0.0,0.0,0.0
0,Impregnation,1073,0.87,0.03,29.0,1.0,0.72,0.0,17.0,0.0,0.0,0.0,74.0,12.6,5.5,89.8,0.0,0.0,0.0,0.0,0.0,0.0,0.0,0.0,0.0,0.0,0.0,0.0,0.0,0.0,0.0,0.0,0.0,0.0,0.0,0.0,0.0,0.0,0.0,0.0,0.0,0.0,0.0,0.0,0.0,0.0,0.0,0.0,0.0,0.0,0.0,0.0,0.0,0.0,0.0,0.0,0.0,0.0,0.0,0.0,0.0,0.0,0.0,0.0,4.7,0.0,0.0,0.0,0.0,0.0,0.0,0.0,0.0,0.0
0,Impregnation,1075,0.6,0.08,7.1,1.0,0.72,0.0,17.3,0.0,0.0,0.0,45.0,7.8,5.5,93.5,0.0,1.0,0.0,0.0,0.0,0.0,0.0,0.0,0.0,0.0,0.0,0.0,0.0,0.0,0.0,0.0,0.0,0.0,0.0,0.0,0.0,0.0,0.0,0.0,0.0,0.0,0.0,0.0,0.0,0.0,0.0,0.0,0.0,0.0,0.0,0.0,0.0,0.0,0.0,0.0,0.0,0.0,0.0,0.0,0.0,0.0,0.0,0.0,0.0,0.0,0.0,0.0,0.0,0.0,0.0,0.0,0.0,0.0
0,Impregnation,1072,0.6,0.08,7.1,1.0,0.72,0.0,20.0,0.0,0.0,0.0,68.0,13.6,5.5,93.6,0.0,0.0,0.0,0.0,0.0,0.0,0.0,0.0,0.0,0.0,0.0,0.0,0.0,0.0,0.0,0.0,0.9,0.0,0.0,0.0,0.0,0.0,0.0,0.0,0.0,0.0,0.0,0.0,0.0,0.0,0.0,0.0,0.0,0.0,0.0,0.0,0.0,0.0,0.0,0.0,0.0,0.0,0.0,0.0,0.0,0.0,0.0,0.0,0.0,0.0,0.0,0.0,0.0,0.0,0.0,0.0,0.0,0.0
0,Impregnation,1072,0.6,0.08,7.1,1.0,0.72,0.0,18.0,0.0,0.0,0.0,74.0,13.3,5.5,93.8,0.0,0.0,0.7,0.0,0.0,0.0,0.0,0.0,0.0,0.0,0.0,0.0,0.0,0.0,0.0,0.0,0.0,0.0,0.0,0.0,0.0,0.0,0.0,0.0,0.0,0.0,0.0,0.0,0.0,0.0,0.0,0.0,0.0,0.0,0.0,0.0,0.0,0.0,0.0,0.0,0.0,0.0,0.0,0.0,0.0,0.0,0.0,0.0,0.0,0.0,0.0,0.0,0.0,0.0,0.0,0.0,0.0,0.0
0,Impregnation,1072,0.6,0.08,7.1,1.0,0.72,0.0,16.0,0.0,0.0,0.0,71.0,11.4,5.5,93.0,0.0,0.0,1.5,0.0,0.0,0.0,0.0,0.0,0.0,0.0,0.0,0.0,0.0,0.0,0.0,0.0,0.0,0.0,0.0,0.0,0.0,0.0,0.0,0.0,0.0,0.0,0.0,0.0,0.0,0.0,0.0,0.0,0.0,0.0,0.0,0.0,0.0,0.0,0.0,0.0,0.0,0.0,0.0,0.0,0.0,0.0,0.0,0.0,0.0,0.0,0.0,0.0,0.0,0.0,0.0,0.0,0.0,0.0
Cl,Impregnation,973,0.1,0.05,2.0,1.0,1.5,0.0,2.2,0.0,0.0,0.0,76.9,1.7,3.0,0.0,0.0,0.0,0.0,0.0,0.0,0.0,0.0,0.0,0.0,0.0,0.0,0.0,0.0,0.0,0.0,0.0,0.0,0.0,0.0,0.0,0.0,0.0,0.0,0.0,8.5,0.0,0.0,0.0,0.0,0.0,0.0,0.0,0.0,0.0,0.0,0.0,0.0,0.0,0.0,0.0,0.0,0.0,0.0,0.0,0.0,0.0,3.0,0.0,0.0,0.0,85.5,0.0,0.0,0.0,0.0,0.0,0.0,0.0
0,Therm.decomp.,1073,0.6,0.08,7.1,1.0,0.72,0.0,21.2,0.0,0.0,0.0,86.0,18.2,2.0,97.0,0.0,0.0,0.0,0.0,0.0,0.0,0.0,0.0,0.0,0.0,0.0,0.0,0.0,0.0,0.0,0.0,0.0,0.0,0.0,0.0,0.0,0.0,0.0,0.0,0.0,0.0,0.0,0.0,0.0,0.0,0.0,0.0,0.0,0.0,0.0,0.0,0.0,0.0,0.0,0.0,0.0,0.0,0.0,0.0,0.0,0.0,0.0,0.0,1.0,0.0,0.0,0.0,0.0,0.0,0.0,0.0,0.0,0.0
0,Therm.decomp.,1073,0.6,0.08,7.1,1.0,0.72,0.0,17.3,0.0,0.0,0.0,45.0,7.8,2.0,97.0,0.0,1.0,0.0,0.0,0.0,0.0,0.0,0.0,0.0,0.0,0.0,0.0,0.0,0.0,0.0,0.0,0.0,0.0,0.0,0.0,0.0,0.0,0.0,0.0,0.0,0.0,0.0,0.0,0.0,0.0,0.0,0.0,0.0,0.0,0.0,0.0,0.0,0.0,0.0,0.0,0.0,0.0,0.0,0.0,0.0,0.0,0.0,0.0,0.0,0.0,0.0,0.0,0.0,0.0,0.0,0.0,0.0,0.0
0,n.a.,1073,0.27,0.06,4.8,1.0,0.49,0.0,26.0,0.0,37.0,36.0,73.0,19.0,15.4,38.5,0.0,0.0,0.0,0.0,46.1,0.0,0.0,0.0,0.0,0.0,0.0,0.0,0.0,0.0,0.0,0.0,0.0,0.0,0.0,0.0,0.0,0.0,0.0,0.0,0.0,0.0,0.0,0.0,0.0,0.0,0.0,0.0,0.0,0.0,0.0,0.0,0.0,0.0,0.0,0.0,0.0,0.0,0.0,0.0,0.0,0.0,0.0,0.0,0.0,0.0,0.0,0.0,0.0,0.0,0.0,0.0,0.0,0.0
0,n.a.,1073,0.27,0.06,4.8,1.0,0.49,0.0,28.0,0.0,43.0,32.0,75.0,21.0,14.8,37.0,0.0,3.8,0.0,0.0,44.4,0.0,0.0,0.0,0.0,0.0,0.0,0.0,0.0,0.0,0.0,0.0,0.0,0.0,0.0,0.0,0.0,0.0,0.0,0.0,0.0,0.0,0.0,0.0,0.0,0.0,0.0,0.0,0.0,0.0,0.0,0.0,0.0,0.0,0.0,0.0,0.0,0.0,0.0,0.0,0.0,0.0,0.0,0.0,0.0,0.0,0.0,0.0,0.0,0.0,0.0,0.0,0.0,0.0
0,Therm.decomp.,1073,0.27,0.06,4.7,1.0,0.0,0.0,20.1,0.0,0.0,0.0,76.3,15.3,15.4,38.4,0.0,0.0,0.0,0.0,46.2,0.0,0.0,0.0,0.0,0.0,0.0,0.0,0.0,0.0,0.0,0.0,0.0,0.0,0.0,0.0,0.0,0.0,0.0,0.0,0.0,0.0,0.0,0.0,0.0,0.0,0.0,0.0,0.0,0.0,0.0,0.0,0.0,0.0,0.0,0.0,0.0,0.0,0.0,0.0,0.0,0.0,0.0,0.0,0.0,0.0,0.0,0.0,0.0,0.0,0.0,0.0,0.0,0.0
0,Therm.decomp.,1013,0.27,0.06,4.7,1.0,0.0,0.0,21.8,0.0,0.0,0.0,77.0,16.8,4.3,0.0,0.0,0.0,0.0,0.0,94.8,0.0,0.0,0.0,0.0,0.0,0.0,0.0,0.0,0.0,0.0,0.0,0.0,0.0,0.0,0.0,0.0,0.0,0.0,0.0,0.0,0.9,0.0,0.0,0.0,0.0,0.0,0.0,0.0,0.0,0.0,0.0,0.0,0.0,0.0,0.0,0.0,0.0,0.0,0.0,0.0,0.0,0.0,0.0,0.0,0.0,0.0,0.0,0.0,0.0,0.0,0.0,0.0,0.0
0,Therm.decomp.,1073,0.27,0.06,4.7,1.0,0.0,0.0,22.2,0.0,0.0,0.0,78.0,17.3,14.8,37.1,0.0,3.7,0.0,0.0,44.4,0.0,0.0,0.0,0.0,0.0,0.0,0.0,0.0,0.0,0.0,0.0,0.0,0.0,0.0,0.0,0.0,0.0,0.0,0.0,0.0,0.0,0.0,0.0,0.0,0.0,0.0,0.0,0.0,0.0,0.0,0.0,0.0,0.0,0.0,0.0,0.0,0.0,0.0,0.0,0.0,0.0,0.0,0.0,0.0,0.0,0.0,0.0,0.0,0.0,0.0,0.0,0.0,0.0
0,Therm.decomp.,1073,0.27,0.06,4.7,1.0,0.0,0.0,9.1,0.0,0.0,0.0,52.9,4.8,4.3,0.0,0.0,0.0,0.0,0.0,52.2,0.0,0.0,0.0,0.0,0.0,0.0,0.0,0.0,0.0,0.0,0.0,0.0,0.0,0.0,0.0,0.0,0.0,0.0,0.0,0.0,0.0,43.5,0.0,0.0,0.0,0.0,0.0,0.0,0.0,0.0,0.0,0.0,0.0,0.0,0.0,0.0,0.0,0.0,0.0,0.0,0.0,0.0,0.0,0.0,0.0,0.0,0.0,0.0,0.0,0.0,0.0,0.0,0.0
0,Impregnation,973,0.05,0.02,2.4,1.0,0.6,0.0,50.0,0.0,39.5,0.0,39.5,19.8,6.2,0.0,0.0,0.0,0.0,0.0,0.0,0.0,0.0,0.0,0.0,0.0,32.6,0.0,35.0,0.0,0.0,0.0,0.0,0.0,0.0,0.0,0.0,0.0,0.0,20.0,0.0,0.0,0.0,0.0,0.0,0.0,0.0,0.0,0.0,0.0,0.0,0.0,0.0,0.0,0.0,0.0,0.0,0.0,0.0,0.0,0.0,0.0,6.2,0.0,0.0,0.0,0.0,0.0,0.0,0.0,0.0,0.0,0.0,0.0
0,Impregnation,973,0.05,0.02,2.4,1.0,0.6,0.0,33.6,0.0,19.9,0.0,19.9,6.7,5.8,0.0,0.0,0.0,0.0,0.0,0.0,0.0,0.0,0.0,0.0,0.0,88.4,0.0,0.0,0.0,0.0,0.0,0.0,0.0,0.0,0.0,0.0,0.0,0.0,0.0,0.0,0.0,0.0,0.0,0.0,0.0,0.0,0.0,0.0,0.0,0.0,0.0,0.0,0.0,0.0,0.0,0.0,0.0,0.0,0.0,0.0,0.0,5.8,0.0,0.0,0.0,0.0,0.0,0.0,0.0,0.0,0.0,0.0,0.0
0,Impregnation,973,0.05,0.02,2.4,1.0,0.6,0.0,41.0,0.0,28.0,0.0,28.0,11.5,5.8,0.0,0.0,0.0,0.0,0.0,0.0,0.0,0.0,0.0,0.0,0.0,0.0,0.0,0.0,0.0,0.0,88.4,0.0,0.0,0.0,0.0,0.0,0.0,0.0,0.0,0.0,0.0,0.0,0.0,0.0,0.0,0.0,0.0,0.0,0.0,0.0,0.0,0.0,0.0,0.0,0.0,0.0,0.0,0.0,0.0,0.0,0.0,5.8,0.0,0.0,0.0,0.0,0.0,0.0,0.0,0.0,0.0,0.0,0.0
0,Impregnation,1073,0.67,0.07,9.6,1.0,0.23,0.0,16.3,0.0,0.0,0.0,84.0,13.7,11.6,88.4,0.0,0.0,0.0,0.0,0.0,0.0,0.0,0.0,0.0,0.0,0.0,0.0,0.0,0.0,0.0,0.0,0.0,0.0,0.0,0.0,0.0,0.0,0.0,0.0,0.0,0.0,0.0,0.0,0.0,0.0,0.0,0.0,0.0,0.0,0.0,0.0,0.0,0.0,0.0,0.0,0.0,0.0,0.0,0.0,0.0,0.0,0.0,0.0,0.0,0.0,0.0,0.0,0.0,0.0,0.0,0.0,0.0,0.0
0,Precipitation,1023,0.03,0.02,1.9,1.0,1.23,90.0,46.0,0.0,0.0,0.0,62.8,28.9,0.4,99.6,0.0,0.0,0.0,0.0,0.0,0.0,0.0,0.0,0.0,0.0,0.0,0.0,0.0,0.0,0.0,0.0,0.0,0.0,0.0,0.0,0.0,0.0,0.0,0.0,0.0,0.0,0.0,0.0,0.0,0.0,0.0,0.0,0.0,0.0,0.0,0.0,0.0,0.0,0.0,0.0,0.0,0.0,0.0,0.0,0.0,0.0,0.0,0.0,0.0,0.0,0.0,0.0,0.0,0.0,0.0,0.0,0.0,0.0
0,Therm.decomp.,973,0.44,0.11,4.0,1.0,0.15,23.0,5.0,0.0,0.0,0.0,42.0,2.1,47.9,0.0,0.0,0.0,0.0,0.0,52.1,0.0,0.0,0.0,0.0,0.0,0.0,0.0,0.0,0.0,0.0,0.0,0.0,0.0,0.0,0.0,0.0,0.0,0.0,0.0,0.0,0.0,0.0,0.0,0.0,0.0,0.0,0.0,0.0,0.0,0.0,0.0,0.0,0.0,0.0,0.0,0.0,0.0,0.0,0.0,0.0,0.0,0.0,0.0,0.0,0.0,0.0,0.0,0.0,0.0,0.0,0.0,0.0,0.0
