Repository: jsjong98/Catalyst-AI

Catalyst-AI
Sungkyunkwan University, School of Chemical Engineering
IPSE (Laboratory of Intelligence Process System Engieering)
Jonghwan Oh (1), Janggeun Lee (2), Dongin Jung (2), Jiyong Kim (*)

Don't Copy this code.

File: Database/Mn_Cat.csv (part 1 of 4)
Cation 1,Cation 1 mol%,Cation 2,Cation 2 mol%,Cation 3,Cation 3 mol%,Cation 4,Cation 4 mol%,Cation 5,Cation 5 mol%,Cation 6,Cation 6 mol%,Anion 1,Anion 1 mol%,Anion 2,Anion 2 mol%,Promotor,Support 1,Support 1 mol%,Support 2,Support 2 mol%,Support 3,Support 3 mol%,Preparation,"Temperature, K","p(CH4), bar","p(O2), bar",p(CH4)/p(O2),"p total, bar","Contact time, s","X(O2), %","X(CH4), %","S(COx), %","S(C2=), %","S(C2-), %","S(C2), %","Y(C2), %"
Mn,9.2,,,,,,,,,,,,,,,,Al,90.8,,,,,Impregnation,1073,0.40,0.08,4.8,1.0,0.04 ,,11.0,,,,45.5,5.0
Mn,33.3,,,,,,,,,,,Cl,66.7,,,,,,,,,,Impregnation,1023,0.66,0.07,9.4,1.0,1.80 ,,14.4,,71.5,12.5,84.0,12.1
Mn,100.0,,,,,,,,,,,,,,,Cl,,,,,,,n.a.,1023,0.67,0.07,10.0,1.0,2.00 ,,14.0,,71.0,13.0,84.0,11.8
Mn,12.4,,,,,,,,,,,,,,,,Al,87.6,,,,,Impregnation,1113,0.50,0.10,5.0,1.0,0.22 ,,12.0,,,,6.0,0.7
Mn,8.0,Na,10.0,,,,,,,,,,,P,5.0,,Si,77.0,,,,,Impregnation,1048,0.50,0.10,4.8,1.0,1.00 ,92.0,48.0,,26.0,13.0,39.0,18.7
Mn,0.4,Li,18.1,Mg,81.5,,,,,,,,,,,,,,,,,,n.a.,1073,0.28,0.13,2.1,1.0,0.52 ,,26.0,,46.0,34.0,80.0,20.8
Mn,40.0,Li,60.0,,,,,,,,,,,,,,,,,,,,n.a.,1053,0.33,0.17,2.0,1.0,0.39 ,,32.0,,,,50.0,16.0
Mn,0.8,Mg,99.2,,,,,,,,,,,,,,,,,,,,n.a.,1023,0.03,0.02,1.9,1.0,1.23 ,90.0,34.9,,,,46.0,16.1
Mn,25.0,Ti,25.0,Li,50.0,,,,,,,,,,,S,,,,,,,n.a.,1073,0.42,0.17,2.5,1.0,3.60 ,,37.0,,,,82.0,30.3
Mn,11.0,Na,20.5,Si,68.5,,,,,,,,,,,Cl,,,,,,,n.a.,1023,0.67,0.33,2.0,1.0,3.30 ,100.0,52.0,43.0,44.0,5.0,49.0,25.5
Mn,68.8,Ag,31.2,,,,,,,,,,,,,Cl,,,,,,,n.a.,1023,0.32,0.08,4.0,1.0,0.50 ,,13.0,,49.0,14.0,63.0,8.2
Mn,15.0,Na,3.4,,,,,,,,,,,,,,Si,81.6,,,,,Impregnation,1073,0.22,0.04,5.0,1.0,6.43 ,,11.9,30.0,,,70.0,8.3
Mn,0.1,Li,27.0,Mg,72.9,,,,,,,,,,,,,,,,,,n.a.,1078,0.28,0.13,2.1,1.0,0.48 ,95.0,39.0,47.0,31.0,22.0,53.0,20.7
Mn,44.0,Na,3.0,,,,,,,,,P,3.0,,,,Si,50.0,,,,,Therm.decomp.,1123,0.90,0.20,4.5,1.0,1.80 ,,1.7,,,,75.0,1.3
Mn,2.1,,,,,,,,,,,,,,,,Si,97.9,,,,,Sol-gel,1073,0.55,0.18,3.0,1.0,0.10 ,,16.4,,,,34.3,5.6
Mn,1.7,W,1.3,Na,20.0,,,,,,,,,,,,Si,77.0,,,,,Sol-gel,1073,0.55,0.18,3.0,1.0,0.10 ,,36.8,,,,64.9,23.9
Mn,50.0,Mo,50.0,,,,,,,,,,,,,,,,,,,,Impregnation,973,0.40,0.20,2.0,1.0,7.20 ,10.0,3.3,79.0,,,2.4,0.1
Mn,50.0,Mg,50.0,,,,,,,,,,,,,,,,,,,,Impregnation,1023,0.75,0.25,3.0,1.0,0.25 ,,24.5,,,,19.7,4.8
Mn,20.0,Mg,20.0,Na,60.0,,,,,,,,,,,,,,,,,,Impregnation,1023,0.75,0.25,3.0,1.0,0.25 ,,25.1,,,,24.4,6.1
Mn,9.9,Ti,90.1,,,,,,,,,,,,,,,,,,,,Impregnation,1073,0.75,0.25,3.0,1.0,2.10 ,,17.7,,11.8,,23.0,4.1
Mn,1.8,Na,9.1,W,4.8,Mg,84.3,,,,,,,,,,,,,,,,Impregnation,1073,0.88,0.12,7.3,1.0,0.52 ,,20.0,,,,80.0,16.0
Mn,100.0,,,,,,,,,,,,,,,,,,,,,,Therm.decomp.,1023,0.50,0.08,6.0,1.0,1.00 ,,15.1,91.3,0.0,8.7,8.7,1.3
Mn,4.2,Nd,95.8,,,,,,,,,,,,,,,,,,,,Therm.decomp.,993,0.50,0.08,6.0,1.0,1.00 ,,17.3,31.0,35.0,34.0,69.0,11.9
Mn,2.1,Na,2.1,W,1.0,,,,,,,,,,,,Si,94.8,,,,,Impregnation,1123,0.16,0.04,4.6,1.0,1.33 ,,33.0,,,,80.0,26.4
Mn,2.2,W,1.1,,,,,,,,,,,,,,Si,96.7,,,,,Impregnation,1123,0.16,0.04,4.6,1.0,1.33 ,,20.0,,,,40.0,8.0
Mn,2.0,,,,,,,,,,,,,,,,Si,98.0,,,,,Impregnation,1123,0.16,0.04,4.6,1.0,1.33 ,,23.0,,,,23.0,5.3
Mn,2.2,Na,2.1,W,1.0,,,,,,,,,,,,Si,94.7,,,,,Impregnation,1023,0.22,0.03,7.4,1.0,0.02 ,,2.7,,,,78.0,2.1
Mn,1.5,Na,1.4,W,0.7,Mg,96.4,,,,,,,,,,,,,,,,Impregnation,1023,0.22,0.03,7.4,1.0,0.02 ,,3.0,,,,88.0,2.6
Mn,0.2,K,4.2,,,,,,,,,P,2.1,,,,Si,93.5,,,,,Precipitation,1073,0.80,0.20,4.0,1.0,,,22.1,,,,37.9,8.4
Mn,0.2,K,3.0,,,,,,,,,P,1.5,,,,Si,95.3,,,,,Precipitation,1073,0.80,0.20,4.0,1.0,,,22.2,,,,37.8,8.4
Mn,0.5,K,4.2,,,,,,,,,P,2.1,,,,Si,93.2,,,,,Precipitation,1073,0.80,0.20,4.0,1.0,,,25.5,,,,50.0,12.8
Mn,0.8,K,5.8,,,,,,,,,P,2.9,,,,Si,90.5,,,,,Precipitation,1073,0.80,0.20,4.0,1.0,,,16.9,,,,25.5,4.3
Mn,0.9,,,,,,,,,,,,,,,,Si,99.1,,,,,Precipitation,1073,0.80,0.20,4.0,1.0,,,14.6,,,,17.6,2.6
Mn,2.6,K,1.5,,,,,,,,,,,,,,Al,95.9,,,,,Precipitation,1073,0.80,0.20,4.0,1.0,,,18.3,,,,21.6,4.0
Mn,4.0,,,,,,,,,,,,,,,,Si,96.0,,,,,Impregnation,1050,0.88,0.12,7.5,1.0,0.22 ,,0.0,,0.0,,0.0,0.0
Mn,3.6,Na,9.1,W,4.5,,,,,,,,,,,,Si,82.8,,,,,Impregnation,1050,0.88,0.12,7.5,1.0,0.22 ,,20.0,,46.0,,80.0,16.0
Mn,1.0,Na,9.1,W,4.5,,,,,,,,,,,,Si,85.4,,,,,Impregnation,1048,0.88,0.12,7.3,1.0,0.22 ,,24.0,,,,77.0,18.5
Mn,16.9,,,,,,,,,,,,,,,,Si,83.1,,,,,Impregnation,1073,0.42,0.17,2.5,1.0,0.11 ,,20.6,72.0,15.0,,28.0,5.8
Mn,16.9,,,,,,,,,,,,,,,S,Si,83.1,,,,,Impregnation,1073,0.42,0.17,2.5,1.0,0.11 ,,20.9,70.3,17.1,,29.7,6.2
Mn,4.3,Li,0.8,,,,,,,,,,,,,,Si,94.9,,,,,Impregnation,973,0.88,0.12,7.5,1.0,0.30 ,,15.0,,,,40.0,6.0
Mn,4.5,W,0.6,,,,,,,,,,,,,,Si,94.9,,,,,Impregnation,973,0.88,0.12,7.5,1.0,0.30 ,,15.0,,,,40.0,6.0
Mn,31.7,Li,3.6,Mg,62.9,,,,,,,C,1.8,,,,,,,,,,Impregnation,923,0.07,0.03,2.0,1.0,0.16 ,,25.0,,,,0.0,0.0
Mn,31.7,Li,3.6,Mg,62.9,,,,,,,C,1.8,,,,,,,,,,Impregnation,973,0.07,0.03,2.0,1.0,0.16 ,,27.0,,,,0.0,0.0
Mn,31.7,Li,3.6,Mg,62.9,,,,,,,C,1.8,,,,,,,,,,Impregnation,1023,0.07,0.03,2.0,1.0,0.16 ,,27.0,,,,0.0,0.0
Mn,100.0,,,,,,,,,,,,,,,,,,,,,,n.a.,1023,0.40,0.08,5.0,1.0,0.06 ,,11.5,,4.9,7.3,12.2,1.4
Mn,2.14 ,Na,2.10 ,W,1.05 ,,,,,,,,,,,,Si,94.71 ,,,,,Impregnation,973 ,,,7.4 ,1.0 ,0.37 ,33.5 ,3.0 ,67.7 ,11.1 ,21.2 ,32.3 ,1.0 
Mn,2.14 ,Na,2.10 ,W,1.05 ,,,,,,,,,,,,Si,94.71 ,,,,,Impregnation,1023 ,,,7.4 ,1.0 ,0.37 ,66.4 ,7.9 ,44.1 ,33.1 ,22.8 ,55.9 ,4.4 
Mn,2.14 ,Na,2.10 ,W,1.05 ,,,,,,,,,,,,Si,94.71 ,,,,,Impregnation,1073 ,,,7.4 ,1.0 ,0.37 ,91.2 ,12.2 ,36.5 ,46.1 ,17.4 ,63.5 ,7.7 
Mn,4.36 ,,,,,,,,,,,,,,,,Si,95.64 ,,,,,Impregnation,1073 ,0.83 ,0.17 ,5.0 ,1.0 ,0.12 ,,17.0 ,,27.0 ,27.0 ,54.0 ,9.2 
Mn,4.36 ,,,,,,,,,,,,,,,,Si,95.64 ,,,,,Impregnation,1073 ,0.50 ,0.11 ,4.8 ,1.0 ,0.12 ,,19.0 ,,23.5 ,19.5 ,43.0 ,8.2 
Mn,4.45 ,W,1.04 ,,,,,,,,,,,,,,Si,94.51 ,,,,,Impregnation,1073 ,0.83 ,0.17 ,5.0 ,1.0 ,0.12 ,,25.0 ,,29.5 ,18.5 ,48.0 ,12.0 
Mn,4.45 ,W,1.04 ,,,,,,,,,,,,,,Si,94.51 ,,,,,Impregnation,1073 ,0.50 ,0.11 ,4.8 ,1.0 ,0.12 ,,24.0 ,,32.0 ,16.0 ,48.0 ,11.5 
Mn,4.30 ,Na,2.01 ,,,,,,,,,,,,,,Si,93.69 ,,,,,Impregnation,1073 ,0.83 ,0.17 ,5.0 ,1.0 ,0.12 ,,26.0 ,,45.4 ,20.6 ,66.0 ,17.2 
Mn,4.30 ,Na,2.01 ,,,,,,,,,,,,,,Si,93.69 ,,,,,Impregnation,1073 ,0.50 ,0.11 ,4.8 ,1.0 ,0.12 ,,31.0 ,,31.8 ,12.2 ,44.0 ,13.6 
Mn,2.25 ,Na,2.10 ,W,1.05 ,,,,,,,,,,,,Si,94.60 ,,,,,Impregnation,1113 ,,,3.0 ,1.0 ,0.04 ,88.0 ,26.6 ,48.1 ,35.6 ,16.3 ,51.9 ,13.8 
Mn,2.25 ,Na,2.10 ,W,1.05 ,,,,,,,,,,,,Si,94.60 ,,,,,Impregnation,1113 ,,,4.0 ,1.0 ,0.04 ,96.2 ,22.3 ,34.0 ,46.5 ,19.3 ,65.8 ,14.7 
Mn,2.25 ,Na,2.10 ,W,1.05 ,,,,,,,,,,,,Si,94.60 ,,,,,Impregnation,1113 ,,,5.0 ,1.0 ,0.04 ,96.4 ,20.0 ,36.8 ,44.1 ,19.0 ,63.1 ,12.6 
Mn,2.25 ,Na,2.10 ,W,1.05 ,,,,,,,,,,,,Si,94.60 ,,,,,Impregnation,1113 ,,,6.0 ,1.0 ,0.04 ,98.4 ,19.4 ,38.5 ,43.0 ,18.3 ,61.3 ,11.9 
Mn,2.26 ,Na,2.11 ,W,1.05 ,Ce,0.22 ,,,,,,,,,,Si,94.36 ,,,,,Impregnation,1113 ,,,3.0 ,1.0 ,0.04 ,95.0 ,30.3 ,44.8 ,36.1 ,19.0 ,55.1 ,16.7 
Mn,2.26 ,Na,2.11 ,W,1.05 ,Ce,0.22 ,,,,,,,,,,Si,94.36 ,,,,,Impregnation,1113 ,,,4.0 ,1.0 ,0.04 ,97.6 ,22.6 ,32.0 ,47.2 ,20.7 ,67.9 ,15.3 
Mn,2.26 ,Na,2.11 ,W,1.05 ,Ce,0.22 ,,,,,,,,,,Si,94.36 ,,,,,Impregnation,1113 ,,,5.0 ,1.0 ,0.04 ,97.4 ,20.6 ,36.0 ,43.5 ,20.5 ,64.0 ,13.2 
Mn,2.26 ,Na,2.11 ,W,1.05 ,Ce,0.22 ,,,,,,,,,,Si,94.36 ,,,,,Impregnation,1113 ,,,6.0 ,1.0 ,0.04 ,99.3 ,20.3 ,37.4 ,43.6 ,18.7 ,62.3 ,12.6 
Mn,2.26 ,Na,2.12 ,W,1.06 ,Ce,0.44 ,,,,,,,,,,Si,94.12 ,,,,,Impregnation,1113 ,,,3.0 ,1.0 ,0.04 ,96.1 ,32.1 ,41.5 ,37.4 ,21.0 ,58.4 ,18.7 
Mn,2.26 ,Na,2.12 ,W,1.06 ,Ce,0.44 ,,,,,,,,,,Si,94.12 ,,,,,Impregnation,1113 ,,,4.0 ,1.0 ,0.04 ,97.7 ,23.9 ,29.9 ,48.3 ,21.7 ,70.0 ,16.7 
Mn,2.26 ,Na,2.12 ,W,1.06 ,Ce,0.44 ,,,,,,,,,,Si,94.12 ,,,,,Impregnation,1113 ,,,5.0 ,1.0 ,0.04 ,98.8 ,20.9 ,34.9 ,44.5 ,20.5 ,65.0 ,13.6 
Mn,2.26 ,Na,2.12 ,W,1.06 ,Ce,0.44 ,,,,,,,,,,Si,94.12 ,,,,,Impregnation,1113 ,,,6.0 ,1.0 ,0.04 ,99.4 ,21.8 ,35.9 ,45.2 ,18.9 ,64.1 ,14.0 
Mn,2.28 ,Na,2.13 ,W,1.07 ,Ce,1.12 ,,,,,,,,,,Si,93.40 ,,,,,Impregnation,1113 ,,,3.0 ,1.0 ,0.04 ,98.8 ,33.8 ,39.4 ,38.6 ,22.0 ,60.6 ,20.5 
Mn,2.28 ,Na,2.13 ,W,1.07 ,Ce,1.12 ,,,,,,,,,,Si,93.40 ,,,,,Impregnation,1113 ,,,4.0 ,1.0 ,0.04 ,98.9 ,25.1 ,27.2 ,48.9 ,23.9 ,72.8 ,18.3 
Mn,2.28 ,Na,2.13 ,W,1.07 ,Ce,1.12 ,,,,,,,,,,Si,93.40 ,,,,,Impregnation,1113 ,,,5.0 ,1.0 ,0.04 ,99.7 ,21.6 ,33.1 ,45.4 ,21.4 ,66.8 ,14.4 
Mn,2.28 ,Na,2.13 ,W,1.07 ,Ce,1.12 ,,,,,,,,,,Si,93.40 ,,,,,Impregnation,1113 ,,,6.0 ,1.0 ,0.04 ,99.3 ,22.5 ,34.4 ,45.0 ,20.6 ,65.6 ,14.8 
Mn,2.32 ,Na,2.17 ,W,1.08 ,Ce,2.27 ,,,,,,,,,,Si,92.16 ,,,,,Impregnation,1113 ,,,3.0 ,1.0 ,0.04 ,98.2 ,33.9 ,37.5 ,40.6 ,21.8 ,62.4 ,21.2 
Mn,2.32 ,Na,2.17 ,W,1.08 ,Ce,2.27 ,,,,,,,,,,Si,92.16 ,,,,,Impregnation,1113 ,,,4.0 ,1.0 ,0.04 ,99.0 ,26.2 ,24.7 ,49.9 ,25.3 ,75.2 ,19.7 
Mn,2.32 ,Na,2.17 ,W,1.08 ,Ce,2.27 ,,,,,,,,,,Si,92.16 ,,,,,Impregnation,1113 ,,,5.0 ,1.0 ,0.04 ,99.6 ,22.2 ,29.7 ,48.4 ,21.8 ,70.2 ,15.6 
Mn,2.32 ,Na,2.17 ,W,1.08 ,Ce,2.27 ,,,,,,,,,,Si,92.16 ,,,,,Impregnation,1113 ,,,6.0 ,1.0 ,0.04 ,99.1 ,22.0 ,31.8 ,46.3 ,21.9 ,68.2 ,15.0 
Mn,2.36 ,Na,2.21 ,W,1.10 ,Ce,3.70 ,,,,,,,,,,Si,90.63 ,,,,,Impregnation,1113 ,,,3.0 ,1.0 ,0.04 ,98.4 ,34.1 ,41.0 ,37.3 ,21.7 ,59.0 ,20.1 
Mn,2.36 ,Na,2.21 ,W,1.10 ,Ce,3.70 ,,,,,,,,,,Si,90.63 ,,,,,Impregnation,1113 ,,,4.0 ,1.0 ,0.04 ,99.5 ,26.0 ,24.7 ,49.4 ,25.9 ,75.3 ,19.6 
Mn,2.36 ,Na,2.21 ,W,1.10 ,Ce,3.70 ,,,,,,,,,,Si,90.63 ,,,,,Impregnation,1113 ,,,5.0 ,1.0 ,0.04 ,99.9 ,22.6 ,31.6 ,46.7 ,21.6 ,68.3 ,15.4 
Mn,2.36 ,Na,2.21 ,W,1.10 ,Ce,3.70 ,,,,,,,,,,Si,90.63 ,,,,,Impregnation,1113 ,,,6.0 ,1.0 ,0.04 ,99.5 ,22.1 ,34.0 ,45.1 ,20.9 ,66.0 ,14.6 
Mn,2.39 ,Na,2.23 ,W,1.12 ,Ce,4.69 ,,,,,,,,,,Si,89.57 ,,,,,Impregnation,1113 ,,,3.0 ,1.0 ,0.04 ,98.8 ,34.6 ,42.8 ,36.1 ,21.1 ,57.2 ,19.8 
Mn,2.39 ,Na,2.23 ,W,1.12 ,Ce,4.69 ,,,,,,,,,,Si,89.57 ,,,,,Impregnation,1113 ,,,4.0 ,1.0 ,0.04 ,99.8 ,25.3 ,27.3 ,47.2 ,25.4 ,72.6 ,18.4 
Mn,2.39 ,Na,2.23 ,W,1.12 ,Ce,4.69 ,,,,,,,,,,Si,89.57 ,,,,,Impregnation,1113 ,,,5.0 ,1.0 ,0.04 ,99.7 ,21.2 ,35.0 ,44.4 ,20.6 ,65.0 ,13.8 
Mn,2.39 ,Na,2.23 ,W,1.12 ,Ce,4.69 ,,,,,,,,,,Si,89.57 ,,,,,Impregnation,1113 ,,,6.0 ,1.0 ,0.04 ,98.9 ,21.7 ,35.9 ,44.2 ,19.8 ,64.0 ,13.9 
Mn,2.25 ,Na,2.10 ,W,1.05 ,,,,,,,,,,,,Si,94.60 ,,,,,Impregnation,1053 ,,,3.0 ,1.0 ,0.04 ,,0.9 ,,17.2 ,43.2 ,60.4 ,0.6 
Mn,2.25 ,Na,2.10 ,W,1.05 ,,,,,,,,,,,,Si,94.60 ,,,,,Impregnation,1073 ,,,3.0 ,1.0 ,0.04 ,,7.0 ,,24.8 ,43.9 ,68.7 ,4.8 
Mn,2.25 ,Na,2.10 ,W,1.05 ,,,,,,,,,,,,Si,94.60 ,,,,,Impregnation,1093 ,,,3.0 ,1.0 ,0.04 ,,18.8 ,,44.2 ,28.1 ,72.4 ,13.6 
Mn,2.25 ,Na,2.10 ,W,1.05 ,,,,,,,,,,,,Si,94.60 ,,,,,Impregnation,1133 ,,,3.0 ,1.0 ,0.04 ,,20.1 ,,47.8 ,18.9 ,66.7 ,13.4 
Mn,2.25 ,Na,2.10 ,W,1.05 ,,,,,,,,,,,,Si,94.60 ,,,,,Impregnation,1153 ,,,3.0 ,1.0 ,0.04 ,,19.9 ,,46.6 ,16.7 ,63.4 ,12.6 
Mn,2.25 ,Na,2.10 ,W,1.05 ,,,,,,,,,,,,Si,94.60 ,,,,,Impregnation,1173 ,,,3.0 ,1.0 ,0.04 ,,20.5 ,,44.6 ,15.2 ,59.7 ,12.2 
Mn,2.26 ,Na,2.11 ,W,1.05 ,Ce,0.22 ,,,,,,,,,,Si,94.36 ,,,,,Impregnation,1053 ,,,3.0 ,1.0 ,0.04 ,,2.3 ,,17.4 ,44.3 ,61.7 ,1.4 
Mn,2.26 ,Na,2.11 ,W,1.05 ,Ce,0.22 ,,,,,,,,,,Si,94.36 ,,,,,Impregnation,1073 ,,,3.0 ,1.0 ,0.04 ,,9.3 ,,28.2 ,42.0 ,70.1 ,6.5 
Mn,2.26 ,Na,2.11 ,W,1.05 ,Ce,0.22 ,,,,,,,,,,Si,94.36 ,,,,,Impregnation,1093 ,,,3.0 ,1.0 ,0.04 ,,18.7 ,,43.4 ,30.9 ,74.3 ,13.9 
Mn,2.26 ,Na,2.11 ,W,1.05 ,Ce,0.22 ,,,,,,,,,,Si,94.36 ,,,,,Impregnation,1133 ,,,3.0 ,1.0 ,0.04 ,,20.6 ,,47.6 ,19.6 ,67.2 ,13.8 
Mn,2.26 ,Na,2.11 ,W,1.05 ,Ce,0.22 ,,,,,,,,,,Si,94.36 ,,,,,Impregnation,1153 ,,,3.0 ,1.0 ,0.04 ,,20.5 ,,45.0 ,21.1 ,66.1 ,13.5 
Mn,2.26 ,Na,2.11 ,W,1.05 ,Ce,0.22 ,,,,,,,,,,Si,94.36 ,,,,,Impregnation,1173 ,,,3.0 ,1.0 ,0.04 ,,21.1 ,,43.3 ,17.8 ,61.0 ,12.9 
Mn,2.26 ,Na,2.12 ,W,1.06 ,Ce,0.44 ,,,,,,,,,,Si,94.12 ,,,,,Impregnation,1053 ,,,3.0 ,1.0 ,0.04 ,,2.6 ,,18.2 ,42.8 ,60.9 ,1.6 
Mn,2.26 ,Na,2.12 ,W,1.06 ,Ce,0.44 ,,,,,,,,,,Si,94.12 ,,,,,Impregnation,1073 ,,,3.0 ,1.0 ,0.04 ,,10.7 ,,28.8 ,42.7 ,71.5 ,7.6 
Mn,2.26 ,Na,2.12 ,W,1.06 ,Ce,0.44 ,,,,,,,,,,Si,94.12 ,,,,,Impregnation,1093 ,,,3.0 ,1.0 ,0.04 ,,20.7 ,,43.1 ,34.3 ,77.4 ,16.0 
Mn,2.26 ,Na,2.12 ,W,1.06 ,Ce,0.44 ,,,,,,,,,,Si,94.12 ,,,,,Impregnation,1133 ,,,3.0 ,1.0 ,0.04 ,,21.6 ,,48.6 ,19.3 ,67.9 ,14.7 
Mn,2.26 ,Na,2.12 ,W,1.06 ,Ce,0.44 ,,,,,,,,,,Si,94.12 ,,,,,Impregnation,1153 ,,,3.0 ,1.0 ,0.04 ,,20.6 ,,46.3 ,20.0 ,66.4 ,13.7 
Mn,2.26 ,Na,2.12 ,W,1.06 ,Ce,0.44 ,,,,,,,,,,Si,94.12 ,,,,,Impregnation,1173 ,,,3.0 ,1.0 ,0.04 ,,21.9 ,,45.4 ,16.8 ,62.2 ,13.6 
Mn,2.28 ,Na,2.13 ,W,1.07 ,Ce,1.12 ,,,,,,,,,,Si,93.40 ,,,,,Impregnation,1053 ,,,3.0 ,1.0 ,0.04 ,,2.8 ,,20.3 ,42.5 ,62.7 ,1.8 
Mn,2.28 ,Na,2.13 ,W,1.07 ,Ce,1.12 ,,,,,,,,,,Si,93.40 ,,,,,Impregnation,1073 ,,,3.0 ,1.0 ,0.04 ,,12.2 ,,29.1 ,44.1 ,73.2 ,8.9 
Mn,2.28 ,Na,2.13 ,W,1.07 ,Ce,1.12 ,,,,,,,,,,Si,93.40 ,,,,,Impregnation,1093 ,,,3.0 ,1.0 ,0.04 ,,21.5 ,,44.9 ,33.4 ,78.3 ,16.8 
Mn,2.28 ,Na,2.13 ,W,1.07 ,Ce,1.12 ,,,,,,,,,,Si,93.40 ,,,,,Impregnation,1133 ,,,3.0 ,1.0 ,0.04 ,,22.3 ,,48.4 ,16.5 ,64.9 ,14.5 
Mn,2.28 ,Na,2.13 ,W,1.07 ,Ce,1.12 ,,,,,,,,,,Si,93.40 ,,,,,Impregnation,1153 ,,,3.0 ,1.0 ,0.04 ,,22.1 ,,46.8 ,18.2 ,65.0 ,14.4 
Mn,2.28 ,Na,2.13 ,W,1.07 ,Ce,1.12 ,,,,,,,,,,Si,93.40 ,,,,,Impregnation,1173 ,,,3.0 ,1.0 ,0.04 ,,23.0 ,,44.6 ,20.4 ,65.0 ,14.9 
Mn,2.32 ,Na,2.17 ,W,1.08 ,Ce,2.27 ,,,,,,,,,,Si,92.16 ,,,,,Impregnation,1053 ,,,3.0 ,1.0 ,0.04 ,,2.5 ,,20.9 ,42.2 ,63.1 ,1.6 
Mn,2.32 ,Na,2.17 ,W,1.08 ,Ce,2.27 ,,,,,,,,,,Si,92.16 ,,,,,Impregnation,1073 ,,,3.0 ,1.0 ,0.04 ,,12.3 ,,29.8 ,43.4 ,73.1 ,9.0 
Mn,2.32 ,Na,2.17 ,W,1.08 ,Ce,2.27 ,,,,,,,,,,Si,92.16 ,,,,,Impregnation,1093 ,,,3.0 ,1.0 ,0.04 ,,22.3 ,,45.8 ,34.9 ,80.8 ,18.0 
Mn,2.32 ,Na,2.17 ,W,1.08 ,Ce,2.27 ,,,,,,,,,,Si,92.16 ,,,,,Impregnation,1113 ,,,3.0 ,1.0 ,0.04 ,,25.7 ,,50.5 ,24.8 ,75.3 ,19.3 
Mn,2.32 ,Na,2.17 ,W,1.08 ,Ce,2.27 ,,,,,,,,,,Si,92.16 ,,,,,Impregnation,1153 ,,,3.0 ,1.0 ,0.04 ,,22.3 ,,48.1 ,20.2 ,68.2 ,15.2 
Mn,2.32 ,Na,2.17 ,W,1.08 ,Ce,2.27 ,,,,,,,,,,Si,92.16 ,,,,,Impregnation,1173 ,,,3.0 ,1.0 ,0.04 ,,23.2 ,,45.8 ,21.0 ,66.8 ,15.5 
Mn,2.36 ,Na,2.21 ,W,1.10 ,Ce,3.70 ,,,,,,,,,,Si,90.63 ,,,,,Impregnation,1053 ,,,3.0 ,1.0 ,0.04 ,,3.6 ,,19.3 ,41.6 ,60.9 ,2.2 
Mn,2.36 ,Na,2.21 ,W,1.10 ,Ce,3.70 ,,,,,,,,,,Si,90.63 ,,,,,Impregnation,1073 ,,,3.0 ,1.0 ,0.04 ,,10.0 ,,27.5 ,42.3 ,69.8 ,7.0 
Mn,2.36 ,Na,2.21 ,W,1.10 ,Ce,3.70 ,,,,,,,,,,Si,90.63 ,,,,,Impregnation,1093 ,,,3.0 ,1.0 ,0.04 ,,19.9 ,,44.2 ,34.0 ,78.3 ,15.5 
Mn,2.36 ,Na,2.21 ,W,1.10 ,Ce,3.70 ,,,,,,,,,,Si,90.63 ,,,,,Impregnation,1133 ,,,3.0 ,1.0 ,0.04 ,,22.5 ,,47.9 ,19.4 ,67.3 ,15.1 
Mn,2.36 ,Na,2.21 ,W,1.10 ,Ce,3.70 ,,,,,,,,,,Si,90.63 ,,,,,Impregnation,1153 ,,,3.0 ,1.0 ,0.04 ,,21.9 ,,45.5 ,20.9 ,66.5 ,14.5 
Mn,2.36 ,Na,2.21 ,W,1.10 ,Ce,3.70 ,,,,,,,,,,Si,90.63 ,,,,,Impregnation,1173 ,,,3.0 ,1.0 ,0.04 ,,22.5 ,,44.1 ,21.4 ,65.4 ,14.7 
Mn,2.39 ,Na,2.23 ,W,1.12 ,Ce,4.69 ,,,,,,,,,,Si,89.57 ,,,,,Impregnation,1053 ,,,3.0 ,1.0 ,0.04 ,,3.0 ,,19.5 ,43.5 ,62.9 ,1.9 
Mn,2.39 ,Na,2.23 ,W,1.12 ,Ce,4.69 ,,,,,,,,,,Si,89.57 ,,,,,Impregnation,1073 ,,,3.0 ,1.0 ,0.04 ,,10.9 ,,29.3 ,40.7 ,69.9 ,7.6 
Mn,2.39 ,Na,2.23 ,W,1.12 ,Ce,4.69 ,,,,,,,,,,Si,89.57 ,,,,,Impregnation,1093 ,,,3.0 ,1.0 ,0.04 ,,21.0 ,,39.6 ,35.2 ,74.8 ,15.7 
Mn,2.39 ,Na,2.23 ,W,1.12 ,Ce,4.69 ,,,,,,,,,,Si,89.57 ,,,,,Impregnation,1133 ,,,3.0 ,1.0 ,0.04 ,,22.5 ,,45.7 ,23.6 ,69.3 ,15.6 
Mn,2.39 ,Na,2.23 ,W,1.12 ,Ce,4.69 ,,,,,,,,,,Si,89.57 ,,,,,Impregnation,1153 ,,,3.0 ,1.0 ,0.04 ,,21.7 ,,46.0 ,21.1 ,67.1 ,14.6 
Mn,2.34 ,Na,2.19 ,W,1.10 ,,,,,,,,,,,,Si,94.37 ,,,,,Impregnation,1113 ,,,2.6 ,1.0 ,0.04 ,100.7 ,14.7 ,31.2 ,37.3 ,33.0 ,70.3 ,10.7 
Mn,4.30 ,Na,4.16 ,,,,,,,,,S,2.08 ,,,,Si,89.46 ,,,,,Impregnation,1023 ,0.73 ,0.15 ,5.0 ,1.0 ,0.27 ,,7.0 ,,25.4 ,33.7 ,59.1 ,5.0 
Mn,4.30 ,Na,4.16 ,,,,,,,,,S,2.08 ,,,,Si,89.46 ,,,,,Impregnation,1048 ,0.73 ,0.15 ,5.0 ,1.0 ,0.27 ,,8.0 ,,35.4 ,31.6 ,67.0 ,6.0 
Mn,4.30 ,Na,4.16 ,,,,,,,,,S,2.08 ,,,,Si,89.46 ,,,,,Impregnation,1073 ,0.73 ,0.15 ,5.0 ,1.0 ,0.27 ,,11.0 ,,40.9 ,30.4 ,71.3 ,8.0 
Mn,4.30 ,Na,4.16 ,,,,,,,,,S,2.08 ,,,,Si,89.46 ,,,,,Impregnation,1098 ,0.73 ,0.15 ,5.0 ,1.0 ,0.27 ,,14.0 ,,48.1 ,24.5 ,72.6 ,11.0 
Mn,4.30 ,Na,4.16 ,,,,,,,,,S,2.08 ,,,,Si,89.46 ,,,,,Impregnation,1073 ,0.73 ,0.15 ,5.0 ,1.0 ,0.32 ,,12.0 ,,41.4 ,27.6 ,69.0 ,8.0 
Mn,4.30 ,Na,4.16 ,,,,,,,,,S,2.08 ,,,,Si,89.46 ,,,,,Impregnation,1073 ,0.73 ,0.15 ,5.0 ,1.0 ,0.37 ,,13.0 ,,41.6 ,20.1 ,61.7 ,7.0 
Mn,4.30 ,Na,4.16 ,,,,,,,,,S,2.08 ,,,,Si,89.46 ,,,,,Impregnation,1073 ,0.73 ,0.15 ,5.0 ,1.0 ,0.47 ,,13.0 ,,41.6 ,16.4 ,58.0 ,7.0 
Mn,4.30 ,Na,4.16 ,,,,,,,,,S,2.08 ,,,,Si,89.46 ,,,,,Impregnation,1073 ,0.63 ,0.25 ,2.5 ,1.0 ,0.27 ,,15.0 ,,43.1 ,29.8 ,72.9 ,11.0 
Mn,4.30 ,Na,4.16 ,,,,,,,,,S,2.08 ,,,,Si,89.46 ,,,,,Impregnation,1073 ,0.68 ,0.20 ,3.3 ,1.0 ,0.27 ,,13.0 ,,42.1 ,30.1 ,72.2 ,9.0 
Mn,4.30 ,Na,4.16 ,,,,,,,,,S,2.08 ,,,,Si,89.46 ,,,,,Impregnation,1073 ,0.78 ,0.10 ,7.5 ,1.0 ,0.27 ,,10.0 ,,40.1 ,31.0 ,71.1 ,7.0 
Mn,4.30 ,Na,4.16 ,,,,,,,,,S,2.08 ,,,,Si,89.46 ,,,,,Impregnation,1073 ,0.80 ,0.08 ,10.0 ,1.0 ,0.27 ,,9.0 ,,39.8 ,32.1 ,71.9 ,6.0 
Mn,4.39 ,W,1.02 ,Na,4.25 ,,,,,,,S,2.12 ,,,,Si,88.22 ,,,,,Impregnation,1023 ,0.73 ,0.15 ,5.0 ,1.0 ,0.27 ,,19.0 ,,24.0 ,27.4 ,51.4 ,10.0 
Mn,4.39 ,W,1.02 ,Na,4.25 ,,,,,,,S,2.12 ,,,,Si,88.22 ,,,,,Impregnation,1048 ,0.73 ,0.15 ,5.0 ,1.0 ,0.27 ,,30.0 ,,33.7 ,21.4 ,55.1 ,17.0 
Mn,4.39 ,W,1.02 ,Na,4.25 ,,,,,,,S,2.12 ,,,,Si,88.22 ,,,,,Impregnation,1073 ,0.73 ,0.15 ,5.0 ,1.0 ,0.27 ,,30.0 ,,38.7 ,21.1 ,59.8 ,19.0 
Mn,4.39 ,W,1.02 ,Na,4.25 ,,,,,,,S,2.12 ,,,,Si,88.22 ,,,,,Impregnation,1098 ,0.73 ,0.15 ,5.0 ,1.0 ,0.27 ,,33.0 ,,44.0 ,16.5 ,60.5 ,20.0 
Mn,4.39 ,W,1.02 ,Na,4.25 ,,,,,,,S,2.12 ,,,,Si,88.22 ,,,,,Impregnation,1073 ,0.73 ,0.15 ,5.0 ,1.0 ,0.32 ,,31.0 ,,39.0 ,19.4 ,58.4 ,18.0 
Mn,4.39 ,W,1.02 ,Na,4.25 ,,,,,,,S,2.12 ,,,,Si,88.22 ,,,,,Impregnation,1073 ,0.73 ,0.15 ,5.0 ,1.0 ,0.37 ,,32.0 ,,39.4 ,16.4 ,55.8 ,18.0 
Mn,4.39 ,W,1.02 ,Na,4.25 ,,,,,,,S,2.12 ,,,,Si,88.22 ,,,,,Impregnation,1073 ,0.73 ,0.15 ,5.0 ,1.0 ,0.47 ,,32.0 ,,39.6 ,16.3 ,55.9 ,18.0 
Mn,4.39 ,W,1.02 ,Na,4.25 ,,,,,,,S,2.12 ,,,,Si,88.22 ,,,,,Impregnation,1073 ,0.63 ,0.25 ,2.5 ,1.0 ,0.27 ,,37.0 ,,42.2 ,12.7 ,54.9 ,21.0 
Mn,4.39 ,W,1.02 ,Na,4.25 ,,,,,,,S,2.12 ,,,,Si,88.22 ,,,,,Impregnation,1073 ,0.68 ,0.20 ,3.3 ,1.0 ,0.27 ,,33.0 ,,41.1 ,16.2 ,57.3 ,20.0 
Mn,4.39 ,W,1.02 ,Na,4.25 ,,,,,,,S,2.12 ,,,,Si,88.22 ,,,,,Impregnation,1073 ,0.78 ,0.10 ,7.5 ,1.0 ,0.27 ,,24.0 ,,37.9 ,23.0 ,60.9 ,15.0 
Mn,4.39 ,W,1.02 ,Na,4.25 ,,,,,,,S,2.12 ,,,,Si,88.22 ,,,,,Impregnation,1073 ,0.80 ,0.08 ,10.0 ,1.0 ,0.27 ,,20.0 ,,37.3 ,25.3 ,62.6 ,13.0 
Mn,4.30 ,Na,4.16 ,,,,,,,,,S,2.10 ,,,,Si,89.44 ,,,,,Impregnation,1073 ,0.30 ,0.12 ,2.5 ,1.0 ,0.35 ,,18.0 ,,,,,14.0 
Mn,4.30 ,Na,4.16 ,,,,,,,,,S,2.10 ,,,,Si,89.44 ,,,,,Impregnation,1073 ,0.41 ,0.10 ,4.0 ,1.0 ,0.35 ,,15.0 ,,,,,11.0 
Mn,4.30 ,Na,4.16 ,,,,,,,,,S,2.10 ,,,,Si,89.44 ,,,,,Impregnation,1073 ,0.46 ,0.09 ,5.0 ,1.0 ,0.35 ,,14.0 ,,,,,10.0 
Mn,4.30 ,Na,4.16 ,,,,,,,,,S,2.10 ,,,,Si,89.44 ,,,,,Impregnation,1073 ,0.51 ,0.08 ,6.3 ,1.0 ,0.35 ,,12.0 ,,,,,9.0 
Mn,4.30 ,Na,4.16 ,,,,,,,,,S,2.10 ,,,,Si,89.44 ,,,,,Impregnation,1073 ,0.61 ,0.06 ,10.0 ,1.0 ,0.35 ,,10.0 ,,,,,8.0 
Mn,4.30 ,Na,4.16 ,,,,,,,,,S,2.10 ,,,,Si,89.44 ,,,,,Impregnation,1073 ,0.30 ,0.12 ,2.5 ,1.0 ,0.27 ,,15.0 ,,,,,11.0 
Mn,4.30 ,Na,4.16 ,,,,,,,,,S,2.10 ,,,,Si,89.44 ,,,,,Impregnation,1073 ,0.33 ,0.10 ,3.3 ,1.0 ,0.27 ,,13.0 ,,,,,9.0 
Mn,4.30 ,Na,4.16 ,,,,,,,,,S,2.10 ,,,,Si,89.44 ,,,,,Impregnation,1073 ,0.46 ,0.09 ,5.0 ,1.0 ,0.27 ,,11.0 ,,,,,8.0 
Mn,4.30 ,Na,4.16 ,,,,,,,,,S,2.10 ,,,,Si,89.44 ,,,,,Impregnation,1073 ,0.61 ,0.08 ,7.5 ,1.0 ,0.27 ,,10.0 ,,,,,7.0 
Mn,4.30 ,Na,4.16 ,,,,,,,,,S,2.10 ,,,,Si,89.44 ,,,,,Impregnation,1073 ,0.61 ,0.06 ,10.0 ,1.0 ,0.27 ,,9.0 ,,,,,6.0 
Mn,4.39 ,W,1.02 ,Na,4.25 ,,,,,,,S,2.12 ,,,,Si,88.22 ,,,,,Impregnation,1073 ,0.30 ,0.12 ,2.5 ,1.0 ,0.35 ,,38.0 ,,,,,24.0 
Mn,4.39 ,W,1.02 ,Na,4.25 ,,,,,,,S,2.12 ,,,,Si,88.22 ,,,,,Impregnation,1073 ,0.41 ,0.10 ,4.0 ,1.0 ,0.35 ,,34.0 ,,,,,21.0 
Mn,4.39 ,W,1.02 ,Na,4.25 ,,,,,,,S,2.12 ,,,,Si,88.22 ,,,,,Impregnation,1073 ,0.46 ,0.09 ,5.0 ,1.0 ,0.35 ,,33.0 ,,,,,21.0 
Mn,4.39 ,W,1.02 ,Na,4.25 ,,,,,,,S,2.12 ,,,,Si,88.22 ,,,,,Impregnation,1073 ,0.51 ,0.08 ,6.3 ,1.0 ,0.35 ,,31.0 ,,,,,20.0 
Mn,4.39 ,W,1.02 ,Na,4.25 ,,,,,,,S,2.12 ,,,,Si,88.22 ,,,,,Impregnation,1073 ,0.61 ,0.06 ,10.0 ,1.0 ,0.35 ,,25.0 ,,,,,17.0 
Mn,4.39 ,W,1.02 ,Na,4.25 ,,,,,,,S,2.12 ,,,,Si,88.22 ,,,,,Impregnation,1073 ,0.30 ,0.12 ,2.5 ,1.0 ,0.27 ,,37.0 ,,,,,21.0 
Mn,4.39 ,W,1.02 ,Na,4.25 ,,,,,,,S,2.12 ,,,,Si,88.22 ,,,,,Impregnation,1073 ,0.33 ,0.10 ,3.3 ,1.0 ,0.27 ,,33.0 ,,,,,20.0 
Mn,4.39 ,W,1.02 ,Na,4.25 ,,,,,,,S,2.12 ,,,,Si,88.22 ,,,,,Impregnation,1073 ,0.46 ,0.09 ,5.0 ,1.0 ,0.27 ,,30.0 ,,,,,19.0 
Mn,4.39 ,W,1.02 ,Na,4.25 ,,,,,,,S,2.12 ,,,,Si,88.22 ,,,,,Impregnation,1073 ,0.61 ,0.08 ,7.5 ,1.0 ,0.27 ,,24.0 ,,,,,15.0 
Mn,4.39 ,W,1.02 ,Na,4.25 ,,,,,,,S,2.12 ,,,,Si,88.22 ,,,,,Impregnation,1073 ,0.61 ,0.06 ,10.0 ,1.0 ,0.27 ,,20.0 ,,,,,13.0 
Mn,2.23 ,Na,2.08 ,W,1.04 ,,,,,,,,,,,,Si,94.65 ,,,,,Solid-phase technique,1122 ,0.68 ,0.32 ,2.1 ,1.0 ,0.14 ,18.0 ,13.0 ,42.0 ,27.0 ,30.0 ,58.0 ,7.5 
Mn,2.23 ,Na,2.08 ,W,1.04 ,,,,,,,,,,,,Si,94.65 ,,,,,Solid-phase technique,1157 ,0.68 ,0.32 ,2.1 ,1.0 ,0.14 ,32.0 ,22.0 ,45.0 ,33.0 ,19.0 ,55.0 ,12.1 
Mn,2.23 ,Na,2.08 ,W,1.04 ,,,,,,,,,,,,Si,94.65 ,,,,,Solid-phase technique,1187 ,0.68 ,0.32 ,2.1 ,1.0 ,0.14 ,50.0 ,29.0 ,51.0 ,33.0 ,13.0 ,49.0 ,14.2 
Mn,2.91 ,W,1.36 ,Na,2.72 ,Mg,0.00 ,Ti,93.01 ,,,,,,,,,,,,,,Sol-gel,998 ,0.53 ,0.27 ,2.0 ,1.0 ,0.18 ,,1.4 ,71.4 ,2.6 ,26.0 ,28.6 ,0.4 
Mn,2.57 ,W,1.20 ,Na,2.40 ,Mg,23.46 ,Ti,70.37 ,,,,,,,,,,,,,,Sol-gel,998 ,0.53 ,0.27 ,2.0 ,1.0 ,0.18 ,,2.8 ,76.5 ,3.9 ,19.6 ,23.5 ,0.6 
Mn,2.23 ,W,1.04 ,Na,2.08 ,Mg,47.33 ,Ti,47.33 ,,,,,,,,,,,,,,Sol-gel,998 ,0.53 ,0.27 ,2.0 ,1.0 ,0.18 ,,11.2 ,72.5 ,7.9 ,19.6 ,27.5 ,3.1 
Mn,1.88 ,W,0.88 ,Na,1.75 ,Mg,71.62 ,Ti,23.87 ,,,,,,,,,,,,,,Sol-gel,998 ,0.53 ,0.27 ,2.0 ,1.0 ,0.18 ,,1.4 ,68.9 ,2.8 ,28.3 ,31.1 ,0.4 
Mn,1.52 ,W,0.71 ,Na,1.42 ,Mg,96.35 ,Ti,0.00 ,,,,,,,,,,,,,,Sol-gel,998 ,0.53 ,0.27 ,2.0 ,1.0 ,0.18 ,,3.8 ,88.8 ,1.9 ,9.3 ,11.2 ,0.4 
Mn,2.91 ,W,1.36 ,Na,2.72 ,Mg,0.00 ,Ti,93.01 ,,,,,,,,,,,,,,Sol-gel,998 ,0.53 ,0.27 ,2.0 ,1.0 ,0.18 ,,7.2 ,97.4 ,0.4 ,2.2 ,2.6 ,0.2 
Mn,2.57 ,W,1.20 ,Na,2.40 ,Mg,23.46 ,Ti,70.37 ,,,,,,,,,,,,,,Sol-gel,1023 ,0.53 ,0.27 ,2.0 ,1.0 ,0.18 ,,2.1 ,52.6 ,4.3 ,43.1 ,47.4 ,1.0 
Mn,2.23 ,W,1.04 ,Na,2.08 ,Mg,47.33 ,Ti,47.33 ,,,,,,,,,,,,,,Sol-gel,1023 ,0.53 ,0.27 ,2.0 ,1.0 ,0.18 ,,9.9 ,76.1 ,6.8 ,17.1 ,23.9 ,2.3 
Mn,1.88 ,W,0.88 ,Na,1.75 ,Mg,71.62 ,Ti,23.87 ,,,,,,,,,,,,,,Sol-gel,1023 ,0.53 ,0.27 ,2.0 ,1.0 ,0.18 ,,25.7 ,58.1 ,21.0 ,21.0 ,41.9 ,10.8 
Mn,1.52 ,W,0.71 ,Na,1.42 ,Mg,96.35 ,Ti,0.00 ,,,,,,,,,,,,,,Sol-gel,1023 ,0.53 ,0.27 ,2.0 ,1.0 ,0.18 ,,4.3 ,62.8 ,6.2 ,31.0 ,37.2 ,1.6 
Mn,2.91 ,W,1.36 ,Na,2.72 ,Mg,0.00 ,Ti,93.01 ,,,,,,,,,,,,,,Sol-gel,1023 ,0.53 ,0.27 ,2.0 ,1.0 ,0.18 ,,4.9 ,65.1 ,8.1 ,26.8 ,34.9 ,1.7 
Mn,2.57 ,W,1.20 ,Na,2.40 ,Mg,23.46 ,Ti,70.37 ,,,,,,,,,,,,,,Sol-gel,1023 ,0.53 ,0.27 ,2.0 ,1.0 ,0.18 ,,12.7 ,96.3 ,0.9 ,2.8 ,3.7 ,0.5 
Mn,2.23 ,W,1.04 ,Na,2.08 ,Mg,47.33 ,Ti,47.33 ,,,,,,,,,,,,,,Sol-gel,1048 ,0.53 ,0.27 ,2.0 ,1.0 ,0.18 ,,5.0 ,50.5 ,11.4 ,38.1 ,49.5 ,2.4 
Mn,1.88 ,W,0.88 ,Na,1.75 ,Mg,71.62 ,Ti,23.87 ,,,,,,,,,,,,,,Sol-gel,1048 ,0.53 ,0.27 ,2.0 ,1.0 ,0.18 ,,22.6 ,62.5 ,17.8 ,19.7 ,37.5 ,8.5 
Mn,1.52 ,W,0.71 ,Na,1.42 ,Mg,96.35 ,Ti,0.00 ,,,,,,,,,,,,,,Sol-gel,1048 ,0.53 ,0.27 ,2.0 ,1.0 ,0.18 ,,37.1 ,55.4 ,27.4 ,17.2 ,44.6 ,16.5 
Mn,2.91 ,W,1.36 ,Na,2.72 ,Mg,0.00 ,Ti,93.01 ,,,,,,,,,,,,,,Sol-gel,1048 ,0.53 ,0.27 ,2.0 ,1.0 ,0.18 ,,9.2 ,49.4 ,16.9 ,33.7 ,50.6 ,4.6 
Mn,2.57 ,W,1.20 ,Na,2.40 ,Mg,23.46 ,Ti,70.37 ,,,,,,,,,,,,,,Sol-gel,1048 ,0.53 ,0.27 ,2.0 ,1.0 ,0.18 ,,10.6 ,59.8 ,15.1 ,25.1 ,40.2 ,4.3 
Mn,2.23 ,W,1.04 ,Na,2.08 ,Mg,47.33 ,Ti,47.33 ,,,,,,,,,,,,,,Sol-gel,1048 ,0.53 ,0.27 ,2.0 ,1.0 ,0.18 ,,18.1 ,94.3 ,1.9 ,3.8 ,5.7 ,1.0 
Mn,1.88 ,W,0.88 ,Na,1.75 ,Mg,71.62 ,Ti,23.87 ,,,,,,,,,,,,,,Sol-gel,1073 ,0.53 ,0.27 ,2.0 ,1.0 ,0.18 ,,11.8 ,48.9 ,19.2 ,31.9 ,51.1 ,6.0 
Mn,1.52 ,W,0.71 ,Na,1.42 ,Mg,96.35 ,Ti,0.00 ,,,,,,,,,,,,,,Sol-gel,1073 ,0.53 ,0.27 ,2.0 ,1.0 ,0.18 ,,34.0 ,59.8 ,24.7 ,15.5 ,40.2 ,13.7 
Mn,2.91 ,W,1.36 ,Na,2.72 ,Mg,0.00 ,Ti,93.01 ,,,,,,,,,,,,,,Sol-gel,1073 ,0.53 ,0.27 ,2.0 ,1.0 ,0.18 ,,41.4 ,56.9 ,28.7 ,14.4 ,43.1 ,17.9 
Mn,2.57 ,W,1.20 ,Na,2.40 ,Mg,23.46 ,Ti,70.37 ,,,,,,,,,,,,,,Sol-gel,1073 ,0.53 ,0.27 ,2.0 ,1.0 ,0.18 ,,15.8 ,38.2 ,29.3 ,32.5 ,61.8 ,9.8 
Mn,2.23 ,W,1.04 ,Na,2.08 ,Mg,47.33 ,Ti,47.33 ,,,,,,,,,,,,,,Sol-gel,1073 ,0.53 ,0.27 ,2.0 ,1.0 ,0.18 ,,11.9 ,46.9 ,23.6 ,29.5 ,53.1 ,6.3 
Mn,1.88 ,W,0.88 ,Na,1.75 ,Mg,71.62 ,Ti,23.87 ,,,,,,,,,,,,,,Sol-gel,1073 ,0.53 ,0.27 ,2.0 ,1.0 ,0.18 ,,21.7 ,91.9 ,3.6 ,4.5 ,8.1 ,1.8 
Mn,1.52 ,W,0.71 ,Na,1.42 ,Mg,96.35 ,Ti,0.00 ,,,,,,,,,,,,,,Sol-gel,1098 ,0.53 ,0.27 ,2.0 ,1.0 ,0.18 ,,23.9 ,48.6 ,30.0 ,21.4 ,51.4 ,12.3 
Mn,2.91 ,W,1.36 ,Na,2.72 ,Mg,0.00 ,Ti,93.01 ,,,,,,,,,,,,,,Sol-gel,1098 ,0.53 ,0.27 ,2.0 ,1.0 ,0.18 ,,37.5 ,59.4 ,27.1 ,13.5 ,40.6 ,15.2 
Mn,2.57 ,W,1.20 ,Na,2.40 ,Mg,23.46 ,Ti,70.37 ,,,,,,,,,,,,,,Sol-gel,1098 ,0.53 ,0.27 ,2.0 ,1.0 ,0.18 ,,42.4 ,57.3 ,29.4 ,13.3 ,42.7 ,18.1 
Mn,2.23 ,W,1.04 ,Na,2.08 ,Mg,47.33 ,Ti,47.33 ,,,,,,,,,,,,,,Sol-gel,1098 ,0.53 ,0.27 ,2.0 ,1.0 ,0.18 ,,40.9 ,56.0 ,31.4 ,12.6 ,44.0 ,18.0 
Mn,1.88 ,W,0.88 ,Na,1.75 ,Mg,71.62 ,Ti,23.87 ,,,,,,,,,,,,,,Sol-gel,1098 ,0.53 ,0.27 ,2.0 ,1.0 ,0.18 ,,16.3 ,43.1 ,31.0 ,25.9 ,56.9 ,9.3 
Mn,1.52 ,W,0.71 ,Na,1.42 ,Mg,96.35 ,Ti,0.00 ,,,,,,,,,,,,,,Sol-gel,1098 ,0.53 ,0.27 ,2.0 ,1.0 ,0.18 ,,23.5 ,89.0 ,5.8 ,5.2 ,11.0 ,2.6 
Mn,2.91 ,W,1.36 ,Na,2.72 ,Mg,0.00 ,Ti,93.01 ,,,,,,,,,,,,,,Sol-gel,1123 ,0.53 ,0.27 ,2.0 ,1.0 ,0.18 ,,37.3 ,54.4 ,32.9 ,12.7 ,45.6 ,17.0 
Mn,2.57 ,W,1.20 ,Na,2.40 ,Mg,23.46 ,Ti,70.37 ,,,,,,,,,,,,,,Sol-gel,1123 ,0.53 ,0.27 ,2.0 ,1.0 ,0.18 ,,39.1 ,58.7 ,29.5 ,11.8 ,41.3 ,16.1 
Mn,2.23 ,W,1.04 ,Na,2.08 ,Mg,47.33 ,Ti,47.33 ,,,,,,,,,,,,,,Sol-gel,1123 ,0.53 ,0.27 ,2.0 ,1.0 ,0.18 ,,42.4 ,58.3 ,29.8 ,11.9 ,41.7 ,17.7 
Mn,1.88 ,W,0.88 ,Na,1.75 ,Mg,71.62 ,Ti,23.87 ,,,,,,,,,,,,,,Sol-gel,1123 ,0.53 ,0.27 ,2.0 ,1.0 ,0.18 ,,42.0 ,59.0 ,30.5 ,10.5 ,41.0 ,17.2 
Mn,1.52 ,W,0.71 ,Na,1.42 ,Mg,96.35 ,Ti,0.00 ,,,,,,,,,,,,,,Sol-gel,1123 ,0.53 ,0.27 ,2.0 ,1.0 ,0.18 ,,29.8 ,49.2 ,36.3 ,14.5 ,50.8 ,15.1 
Mn,2.07 ,,,,,,,,,,,,,,,,Si,97.93 ,,,,,n.a.,1073 ,0.83 ,0.17 ,5.0 ,1.0 ,0.05 ,,15.2 ,,,,14.6 ,2.2 
Mn,2.08 ,Na,0.41 ,W,0.20 ,,,,,,,,,,,,Si,97.30 ,,,,,n.a.,1073 ,0.83 ,0.17 ,5.0 ,1.0 ,0.05 ,,22.0 ,,,,59.9 ,13.2 
Mn,2.09 ,Na,0.82 ,W,0.41 ,,,,,,,,,,,,Si,96.68 ,,,,,n.a.,1073 ,0.83 ,0.17 ,5.0 ,1.0 ,0.05 ,,25.6 ,,,,65.7 ,16.8 
Mn,2.10 ,Na,1.24 ,W,0.62 ,,,,,,,,,,,,Si,96.04 ,,,,,n.a.,1073 ,0.83 ,0.17 ,5.0 ,1.0 ,0.05 ,,26.8 ,,,,68.3 ,18.3 
Mn,2.11 ,Na,1.66 ,W,0.83 ,,,,,,,,,,,,Si,95.41 ,,,,,n.a.,1073 ,0.83 ,0.17 ,5.0 ,1.0 ,0.05 ,,24.5 ,,,,68.3 ,16.7 
Mn,2.11 ,Na,2.08 ,W,1.04 ,,,,,,,,,,,,Si,94.76 ,,,,,n.a.,1073 ,0.83 ,0.17 ,5.0 ,1.0 ,0.05 ,,19.0 ,,,,65.0 ,12.4 
Mn,2.12 ,Na,2.51 ,W,1.25 ,,,,,,,,,,,,Si,94.12 ,,,,,n.a.,1073 ,0.83 ,0.17 ,5.0 ,1.0 ,0.05 ,,17.2 ,,,,69.2 ,11.9 
Mn,1.11 ,Na,1.24 ,W,0.62 ,,,,,,,,,,,,Si,97.03 ,,,,,n.a.,1073 ,0.83 ,0.17 ,5.0 ,1.0 ,0.05 ,,10.3 ,,,,46.9 ,4.8 
Mn,2.21 ,Na,1.24 ,W,0.62 ,,,,,,,,,,,,Si,95.93 ,,,,,n.a.,1073 ,0.83 ,0.17 ,5.0 ,1.0 ,0.05 ,,26.7 ,,,,69.2 ,18.5 
Mn,3.31 ,Na,1.24 ,W,0.62 ,,,,,,,,,,,,Si,94.83 ,,,,,n.a.,1073 ,0.83 ,0.17 ,5.0 ,1.0 ,0.05 ,,25.2 ,,,,66.7 ,16.8 
Mn,4.41 ,Na,1.24 ,W,0.62 ,,,,,,,,,,,,Si,93.74 ,,,,,n.a.,1073 ,0.83 ,0.17 ,5.0 ,1.0 ,0.05 ,,25.5 ,,,,65.4 ,16.7 
Mn,5.51 ,Na,1.24 ,W,0.62 ,,,,,,,,,,,,Si,92.64 ,,,,,n.a.,1073 ,0.83 ,0.17 ,5.0 ,1.0 ,0.05 ,,25.7 ,,,,66.1 ,16.9 
Mn,2.10 ,Na,1.24 ,W,0.62 ,,,,,,,,,,,,Si,96.04 ,,,,,n.a.,1043 ,0.83 ,0.17 ,5.0 ,1.0 ,0.05 ,,16.9 ,,,,57.0 ,9.7 
Mn,2.10 ,Na,1.24 ,W,0.62 ,,,,,,,,,,,,Si,96.04 ,,,,,n.a.,1063 ,0.83 ,0.17 ,5.0 ,1.0 ,0.05 ,,20.4 ,,,,71.4 ,14.6 
Mn,2.10 ,Na,1.24 ,W,0.62 ,,,,,,,,,,,,Si,96.04 ,,,,,n.a.,1083 ,0.83 ,0.17 ,5.0 ,1.0 ,0.05 ,,26.8 ,,,,68.4 ,18.3 
Mn,2.10 ,Na,1.24 ,W,0.62 ,,,,,,,,,,,,Si,96.04 ,,,,,n.a.,1103 ,0.83 ,0.17 ,5.0 ,1.0 ,0.05 ,,24.5 ,,,,65.3 ,16.0 
Mn,2.10 ,Na,1.24 ,W,0.62 ,,,,,,,,,,,,Si,96.04 ,,,,,n.a.,1123 ,0.83 ,0.17 ,5.0 ,1.0 ,0.05 ,,24.5 ,,,,65.4 ,16.0 
Mn,2.10 ,Na,1.24 ,W,0.62 ,,,,,,,,,,,,Si,96.04 ,,,,,n.a.,1143 ,0.83 ,0.17 ,5.0 ,1.0 ,0.05 ,,23.7 ,,,,63.9 ,15.1 
Mn,2.10 ,Na,1.24 ,W,0.62 ,,,,,,,,,,,,Si,96.04 ,,,,,n.a.,1163 ,0.83 ,0.17 ,5.0 ,1.0 ,0.05 ,,22.8 ,,,,61.9 ,14.1 
Mn,2.10 ,Na,1.24 ,W,0.62 ,,,,,,,,,,,,Si,96.04 ,,,,,n.a.,1183 ,0.67 ,0.33 ,2.0 ,1.0 ,0.05 ,,47.4 ,,,,41.4 ,19.6 
Mn,2.10 ,Na,1.24 ,W,0.62 ,,,,,,,,,,,,Si,96.04 ,,,,,n.a.,1183 ,0.75 ,0.25 ,3.0 ,1.0 ,0.05 ,,35.8 ,,,,51.2 ,18.3 
Mn,2.10 ,Na,1.24 ,W,0.62 ,,,,,,,,,,,,Si,96.04 ,,,,,n.a.,1183 ,0.80 ,0.20 ,4.0 ,1.0 ,0.05 ,,29.9 ,,,,58.4 ,17.5 
Mn,2.10 ,Na,1.24 ,W,0.62 ,,,,,,,,,,,,Si,96.04 ,,,,,n.a.,1183 ,0.83 ,0.17 ,5.0 ,1.0 ,0.05 ,,27.0 ,,,,65.0 ,17.6 
Mn,2.10 ,Na,1.24 ,W,0.62 ,,,,,,,,,,,,Si,96.04 ,,,,,n.a.,1183 ,0.86 ,0.14 ,6.0 ,1.0 ,0.05 ,,18.3 ,,,,62.2 ,11.4 
Mn,5.66 ,Na,4.23 ,W,2.12 ,,,,,,,,,,,,Si,87.99 ,,,,,SCS,938 ,0.64 ,0.16 ,4.0 ,1.0 ,0.43 ,,,,,,,2.4 
Mn,5.66 ,Na,4.23 ,W,2.12 ,,,,,,,,,,,,Si,87.99 ,,,,,SCS,988 ,0.64 ,0.16 ,4.0 ,1.0 ,0.43 ,,,,,,,18.4 
Mn,5.66 ,Na,4.23 ,W,2.12 ,,,,,,,,,,,,Si,87.99 ,,,,,SCS,1003 ,0.64 ,0.16 ,4.0 ,1.0 ,0.43 ,,,,,,,20.2 
Mn,5.66 ,Na,4.23 ,W,2.12 ,,,,,,,,,,,,Si,87.99 ,,,,,SCS,1013 ,0.64 ,0.16 ,4.0 ,1.0 ,0.43 ,0.4 ,,,,,,21.1 
Mn,5.66 ,Na,4.23 ,W,2.12 ,,,,,,,,,,,,Si,87.99 ,,,,,SCS,1031 ,0.64 ,0.16 ,4.0 ,1.0 ,0.43 ,0.4 ,,,,,,19.5 
Mn,5.66 ,Na,4.23 ,W,2.12 ,,,,,,,,,,,,Si,87.99 ,,,,,SCS,1033 ,0.64 ,0.16 ,4.0 ,1.0 ,0.43 ,0.4 ,,,,,,19.6 
Mn,5.66 ,Na,4.23 ,W,2.12 ,,,,,,,,,,,,Si,87.99 ,,,,,SCS,1054 ,0.64 ,0.16 ,4.0 ,1.0 ,0.43 ,0.4 ,,,,,,17.9 
Mn,5.66 ,Na,4.23 ,W,2.12 ,,,,,,,,,,,,Si,87.99 ,,,,,SCS,1079 ,0.64 ,0.16 ,4.0 ,1.0 ,0.43 ,,,,,,,15.8 
Mn,5.83 ,Na,4.36 ,W,2.18 ,La,2.31 ,,,,,,,,,,Si,85.32 ,,,,,SCS,956 ,0.64 ,0.16 ,4.0 ,1.0 ,0.42 ,,,,,,,0.1 
Mn,5.83 ,Na,4.36 ,W,2.18 ,La,2.31 ,,,,,,,,,,Si,85.32 ,,,,,SCS,1005 ,0.64 ,0.16 ,4.0 ,1.0 ,0.42 ,,,,,,,7.7 
Mn,5.83 ,Na,4.36 ,W,2.18 ,La,2.31 ,,,,,,,,,,Si,85.32 ,,,,,SCS,1030 ,0.64 ,0.16 ,4.0 ,1.0 ,0.42 ,,,,,,,16.2 
Mn,5.83 ,Na,4.36 ,W,2.18 ,La,2.31 ,,,,,,,,,,Si,85.32 ,,,,,SCS,1055 ,0.64 ,0.16 ,4.0 ,1.0 ,0.42 ,,,,,,,23.1 
Mn,5.83 ,Na,4.36 ,W,2.18 ,La,2.31 ,,,,,,,,,,Si,85.32 ,,,,,SCS,1056 ,0.64 ,0.16 ,4.0 ,1.0 ,0.42 ,,,,,,,22.6 
Mn,5.83 ,Na,4.36 ,W,2.18 ,La,2.31 ,,,,,,,,,,Si,85.32 ,,,,,SCS,1074 ,0.64 ,0.16 ,4.0 ,1.0 ,0.42 ,,,,,,,23.4 
Mn,5.83 ,Na,4.36 ,W,2.18 ,La,2.31 ,,,,,,,,,,Si,85.32 ,,,,,SCS,1090 ,0.64 ,0.16 ,4.0 ,1.0 ,0.42 ,,,,,,,21.1 
Mn,5.83 ,Na,4.36 ,W,2.18 ,La,2.31 ,,,,,,,,,,Si,85.32 ,,,,,SCS,1113 ,0.64 ,0.16 ,4.0 ,1.0 ,0.42 ,,,,,,,18.7 
Mn,5.83 ,Na,4.36 ,W,2.18 ,Ce,2.29 ,,,,,,,,,,Si,85.34 ,,,,,SCS,954 ,0.64 ,0.16 ,4.0 ,1.0 ,0.41 ,,,,,,,2.2 
Mn,5.83 ,Na,4.36 ,W,2.18 ,Ce,2.29 ,,,,,,,,,,Si,85.34 ,,,,,SCS,1006 ,0.64 ,0.16 ,4.0 ,1.0 ,0.41 ,,,,,,,14.0 
Mn,5.83 ,Na,4.36 ,W,2.18 ,Ce,2.29 ,,,,,,,,,,Si,85.34 ,,,,,SCS,1031 ,0.64 ,0.16 ,4.0 ,1.0 ,0.41 ,,,,,,,21.2 
Mn,5.83 ,Na,4.36 ,W,2.18 ,Ce,2.29 ,,,,,,,,,,Si,85.34 ,,,,,SCS,1047 ,0.64 ,0.16 ,4.0 ,1.0 ,0.41 ,,,,,,,21.1 
Mn,5.83 ,Na,4.36 ,W,2.18 ,Ce,2.29 ,,,,,,,,,,Si,85.34 ,,,,,SCS,1068 ,0.64 ,0.16 ,4.0 ,1.0 ,0.41 ,,,,,,,19.4 
Mn,5.83 ,Na,4.36 ,W,2.18 ,Ce,2.29 ,,,,,,,,,,Si,85.34 ,,,,,SCS,1089 ,0.64 ,0.16 ,4.0 ,1.0 ,0.41 ,,,,,,,17.8 
Mn,5.83 ,Na,4.36 ,W,2.18 ,Ce,2.29 ,,,,,,,,,,Si,85.34 ,,,,,SCS,1114 ,0.64 ,0.16 ,4.0 ,1.0 ,0.41 ,,,,,,,15.1 
Mn,6.01 ,Na,4.50 ,W,2.25 ,Ce,2.36 ,La,2.378978995,,,,,,,,Si,82.50 ,,,,,SCS,955 ,0.64 ,0.16 ,4.0 ,1.0 ,0.40 ,,,,,,,0.8 
Mn,6.01 ,Na,4.50 ,W,2.25 ,Ce,2.36 ,La,2.378978995,,,,,,,,Si,82.50 ,,,,,SCS,1001 ,0.64 ,0.16 ,4.0 ,1.0 ,0.40 ,,,,,,,5.4 
Mn,6.01 ,Na,4.50 ,W,2.25 ,Ce,2.36 ,La,2.378978995,,,,,,,,Si,82.50 ,,,,,SCS,1027 ,0.64 ,0.16 ,4.0 ,1.0 ,0.40 ,,,,,,,11.9 
Mn,6.01 ,Na,4.50 ,W,2.25 ,Ce,2.36 ,La,2.378978995,,,,,,,,Si,82.50 ,,,,,SCS,1035 ,0.64 ,0.16 ,4.0 ,1.0 ,0.40 ,,,,,,,15.6 
Mn,6.01 ,Na,4.50 ,W,2.25 ,Ce,2.36 ,La,2.378978995,,,,,,,,Si,82.50 ,,,,,SCS,1050 ,0.64 ,0.16 ,4.0 ,1.0 ,0.40 ,,,,,,,20.8 
Mn,6.01 ,Na,4.50 ,W,2.25 ,Ce,2.36 ,La,2.378978995,,,,,,,,Si,82.50 ,,,,,SCS,1067 ,0.64 ,0.16 ,4.0 ,1.0 ,0.40 ,,,,,,,20.8 
Mn,6.01 ,Na,4.50 ,W,2.25 ,Ce,2.36 ,La,2.378978995,,,,,,,,Si,82.50 ,,,,,SCS,1088 ,0.64 ,0.16 ,4.0 ,1.0 ,0.40 ,,,,,,,19.3 
Mn,6.01 ,Na,4.50 ,W,2.25 ,Ce,2.36 ,La,2.378978995,,,,,,,,Si,82.50 ,,,,,SCS,1098 ,0.64 ,0.16 ,4.0 ,1.0 ,0.40 ,,,,,,,17.0 
Mn,5.66 ,Na,4.23 ,W,2.12 ,,,,,,,,,,,,Si,87.99 ,,,,,SCS,1013 ,,,2.0 ,1.0 ,0.43 ,,,,,,,19.0 
Mn,5.66 ,Na,4.23 ,W,2.12 ,,,,,,,,,,,,Si,87.99 ,,,,,SCS,1013 ,,,3.0 ,1.0 ,0.43 ,,,,,,,17.2 
Mn,5.66 ,Na,4.23 ,W,2.12 ,,,,,,,,,,,,Si,87.99 ,,,,,SCS,1013 ,,,5.0 ,1.0 ,0.43 ,,,,,,,10.3 
Mn,5.83 ,Na,4.36 ,W,2.18 ,La,2.31 ,,,,,,,,,,Si,85.32 ,,,,,SCS,1055 ,,,2.0 ,1.0 ,0.42 ,,,,,,,24.0 
Mn,5.83 ,Na,4.36 ,W,2.18 ,La,2.31 ,,,,,,,,,,Si,85.32 ,,,,,SCS,1055 ,,,3.0 ,1.0 ,0.42 ,,,,,,,18.8 
Mn,5.83 ,Na,4.36 ,W,2.18 ,La,2.31 ,,,,,,,,,,Si,85.32 ,,,,,SCS,1055 ,,,5.0 ,1.0 ,0.42 ,,,,,,,9.6 
Mn,5.83 ,Na,4.36 ,W,2.18 ,Ce,2.29 ,,,,,,,,,,Si,85.34 ,,,,,SCS,1074 ,,,2.0 ,1.0 ,0.41 ,,,,,,,20.5 
Mn,5.83 ,Na,4.36 ,W,2.18 ,Ce,2.29 ,,,,,,,,,,Si,85.34 ,,,,,SCS,1074 ,,,3.0 ,1.0 ,0.41 ,,,,,,,17.7 
Mn,5.83 ,Na,4.36 ,W,2.18 ,Ce,2.29 ,,,,,,,,,,Si,85.34 ,,,,,SCS,1074 ,,,5.0 ,1.0 ,0.41 ,,,,,,,7.6 
Mn,5.83 ,Na,4.36 ,W,2.18 ,Ce,2.29 ,,,,,,,,,,Si,85.34 ,,,,,SCS,1067 ,,,2.0 ,1.0 ,0.40 ,,,,,,,17.8 
Mn,6.01 ,Na,4.50 ,W,2.25 ,Ce,2.36 ,La,2.378978995,,,,,,,,Si,82.50 ,,,,,SCS,1067 ,,,3.0 ,1.0 ,0.40 ,,,,,,,17.3 
Mn,6.01 ,Na,4.50 ,W,2.25 ,Ce,2.36 ,La,2.378978995,,,,,,,,Si,82.50 ,,,,,SCS,1067 ,,,5.0 ,1.0 ,0.40 ,,,,,,,8.5 
Mn,2.06 ,,,,,,,,,,,,,,,,La,97.94 ,,,,,Impregnation,1023 ,0.40 ,0.10 ,4.0 ,1.0 ,0.01 ,66.0 ,13.0 ,55.0 ,,,45.0 ,5.9 
Mn,0.72 ,,,,,,,,,,,,,,,,Ca,99.28 ,,,,,Impregnation,1023 ,0.40 ,0.10 ,4.0 ,1.0 ,0.01 ,58.0 ,10.0 ,70.0 ,,,30.0 ,3.0 
Mn,0.65 ,,,,,,,,,,,,,,,,Al,99.35 ,,,,,Impregnation,1023 ,0.40 ,0.10 ,4.0 ,1.0 ,0.01 ,98.0 ,8.0 ,98.0 ,,,2.0 ,0.2 
Mn,1.57 ,,,,,,,,,,,,,,,,Zr,98.43 ,,,,,Impregnation,1023 ,0.40 ,0.10 ,4.0 ,1.0 ,0.01 ,15.0 ,3.0 ,56.0 ,,,44.0 ,1.3 
Mn,0.77 ,,,,,,,,,,,,,,,,Si,99.23 ,,,,,Impregnation,1023 ,0.40 ,0.10 ,4.0 ,1.0 ,0.02 ,16.0 ,2.0 ,43.0 ,,,57.0 ,1.1 
Mn,0.52 ,,,,,,,,,,,,,,,,Si,49.74 ,C,49.74 ,,,Impregnation,1023 ,0.40 ,0.10 ,4.0 ,1.0 ,0.02 ,8.0 ,2.0 ,55.0 ,,,45.0 ,0.9 
Mn,0.52 ,,,,,,,,,,,,,,,,Mg,99.48 ,,,,,Impregnation,1023 ,0.40 ,0.10 ,4.0 ,1.0 ,0.01 ,5.0 ,1.0 ,56.0 ,,,44.0 ,0.4 
Mn,1.02 ,,,,,,,,,,,,,,,,Fe,98.98 ,,,,,Impregnation,1023 ,0.40 ,0.10 ,4.0 ,1.0 ,0.01 ,6.0 ,2.0 ,23.0 ,,,77.0 ,1.5 
Mn,0.99 ,,,,,,,,,,,,,,,,Fe,99.01 ,,,,,Impregnation,1023 ,0.40 ,0.10 ,4.0 ,1.0 ,0.01 ,6.0 ,1.0 ,25.0 ,,,75.0 ,0.8 
Mn,1.32 ,,,,,,,,,,,,,,,,Sr,98.68 ,,,,,Impregnation,1023 ,0.40 ,0.10 ,4.0 ,1.0 ,0.01 ,16.0 ,3.0 ,64.0 ,,,36.0 ,1.1 
Mn,1.02 ,,,,,,,,,,,,,,,,Ti,98.98 ,,,,,Impregnation,1023 ,0.40 ,0.10 ,4.0 ,1.0 ,0.01 ,5.0 ,2.0 ,19.0 ,,,81.0 ,1.6 
Mn,1.02 ,,,,,,,,,,,,,,,,Ti,98.98 ,,,,,Impregnation,1023 ,0.40 ,0.10 ,4.0 ,1.0 ,0.01 ,6.0 ,2.0 ,26.0 ,,,74.0 ,1.5 
Mn,100.00 ,,,,,,,,,,,,,,,,,,,,,,n.a.,1023 ,0.40 ,0.10 ,4.0 ,1.0 ,0.01 ,77.0 ,10.0 ,85.0 ,,,15.0 ,1.5 
Mn,2.00 ,,,,,,,,,,,,,,,,Ti,98.00 ,,,,,n.a.,1023 ,,,5,1.0 ,,,13.5 ,,14.7 ,21.1 ,35.8 ,4.8 
Mn,2.00 ,,,,,,,,,,,,,,,,Ti,98.00 ,,,,,n.a.,1048 ,,,5,1.0 ,,,15.6 ,,24.0 ,24.0 ,48.0 ,7.5 
Mn,2.00 ,,,,,,,,,,,,,,,,Ti,98.00 ,,,,,n.a.,1073 ,,,5,1.0 ,,,17.4 ,,30.2 ,23.2 ,53.4 ,9.3 
Mn,2.00 ,,,,,,,,,,,,,,,,Ti,98.00 ,,,,,n.a.,1098 ,,,5,1.0 ,,,18.8 ,,32.5 ,21.6 ,54.1 ,10.2 
Mn,2.00 ,,,,,,,,,,,,,,,,Ti,98.00 ,,,,,n.a.,1123 ,,,5,1.0 ,,,20.1 ,,35.4 ,18.7 ,54.1 ,10.9 
Mn,3.06 ,Na,2.61 ,W,1.31 ,,,,,,,,,,,,Si,93.02 ,,,,,Impregnation,1073 ,0.76 ,0.19 ,4.0 ,1.0 ,0.00 ,,1.6 ,,,,62.3 ,1.0 
Mn,3.06 ,Na,2.61 ,W,1.31 ,,,,,,,,,,,,Si,93.02 ,,,,,Impregnation,1073 ,0.76 ,0.19 ,4.0 ,1.0 ,0.00 ,,2.1 ,,,,60.1 ,1.3 
Mn,3.06 ,Na,2.61 ,W,1.31 ,,,,,,,,,,,,Si,93.02 ,,,,,Impregnation,1073 ,0.76 ,0.19 ,4.0 ,1.0 ,0.00 ,,4.5 ,,,,63.3 ,2.9 
Mn,3.06 ,Na,2.61 ,W,1.31 ,,,,,,,,,,,,Si,93.02 ,,,,,Impregnation,1073 ,0.76 ,0.19 ,4.0 ,1.0 ,0.00 ,,9.9 ,,,,65.1 ,6.4 
Mn,2.54 ,,,,,,,,,,,,,,,,Si,97.46 ,,,,,Physical mixing,1023 ,0.06 ,0.04 ,1.6 ,1.0 ,0.00 ,18.3 ,18.3 ,91.7 ,3.4 ,4.8 ,8.2 ,1.5 
Mn,1.56 ,Na,2.10 ,W,1.05 ,,,,,,,,,,,,Si,95.30 ,,,,,Impregnation,1073 ,0.61 ,0.15 ,4.0 ,1.0 ,0.00 ,,25.2 ,,27.1 ,46.2 ,73.3 ,18.5 
Mn,1.53 ,,,,,,,,,,,,,,,,Si,98.47 ,,,,,Impregnation,1073 ,0.61 ,0.15 ,4.0 ,1.0 ,0.22 ,,3.9 ,,10.8 ,3.3 ,14.1 ,0.5 
Mn,1.06 ,Na,1.43 ,W,0.71 ,,,,,,,,,,,,Mg,96.80 ,,,,,Impregnation,1073 ,0.61 ,0.15 ,4.0 ,1.0 ,0.17 ,,5.0 ,,46.4 ,18.5 ,64.9 ,3.2 
Mn,1.56 ,Na,2.10 ,W,1.05 ,,,,,,,,,,,,Si,95.30 ,,,,,Impregnation,1073 ,0.75 ,0.25 ,3.0 ,1.0 ,0.05 ,,28.7 ,,50.0 ,17.0 ,67.0 ,19.2 
Mn,1.56 ,Na,2.10 ,W,1.05 ,,,,,,,,,,,,Si,95.30 ,,,,,Impregnation,1073 ,0.60 ,0.20 ,3.0 ,1.0 ,0.05 ,,29.5 ,,48.5 ,16.5 ,65.0 ,19.2 
Mn,1.56 ,Na,2.10 ,W,1.05 ,,,,,,,,,,,,Si,95.30 ,,,,,Impregnation,1073 ,0.50 ,0.17 ,3.0 ,1.0 ,0.05 ,,25.5 ,,46.1 ,16.3 ,62.4 ,15.9 
Mn,1.56 ,Na,2.10 ,W,1.05 ,,,,,,,,,,,,Si,95.30 ,,,,,Impregnation,1073 ,0.43 ,0.14 ,3.0 ,1.0 ,0.05 ,,9.7 ,,44.7 ,14.5 ,59.2 ,5.7 
Mn,1.56 ,Na,2.10 ,W,1.05 ,,,,,,,,,,,,Si,95.30 ,,,,,Impregnation,1073 ,0.38 ,0.13 ,3.0 ,1.0 ,0.05 ,,2.5 ,,28.9 ,6.7 ,35.6 ,0.9 
Mn,2.23 ,Na,2.08 ,W,1.04 ,,,,,,,,,,,,Si,94.65 ,,,,,Impregnation,1048 ,0.80 ,0.20 ,4.0 ,1.0 ,0.05 ,,24.0 ,39.5 ,33.5 ,27.0 ,60.5 ,14.5 
Mn,2.23 ,Na,2.08 ,W,1.04 ,,,,,,,,,,,,Si,94.65 ,,,,,Impregnation,1048 ,0.80 ,0.20 ,4.0 ,1.0 ,0.04 ,,9.2 ,27.0 ,28.0 ,45.0 ,73.0 ,6.7 
Mn,2.23 ,Na,2.08 ,W,1.04 ,,,,,,,,,,,,Si,94.65 ,,,,,Impregnation,1048 ,0.80 ,0.20 ,4.0 ,1.0 ,0.04 ,,10.9 ,25.9 ,26.2 ,47.9 ,74.1 ,8.1 
Mn,2.23 ,Na,2.08 ,W,1.04 ,,,,,,,,,,,,Si,94.65 ,,,,,Impregnation,1048 ,0.80 ,0.20 ,4.0 ,1.0 ,0.04 ,,7.2 ,24.5 ,27.6 ,47.9 ,75.5 ,5.4 
Mn,4.36 ,Na,2.04 ,W,1.02 ,,,,,,,,,,,,Si,92.59 ,,,,,Impregnation,1023 ,0.44 ,0.11 ,4.0 ,1.0 ,0.02 ,,6.7 ,47.1 ,15.6 ,37.3 ,52.9 ,3.6 
Mn,4.36 ,Na,2.04 ,W,1.02 ,,,,,,,,,,,,Si,92.59 ,,,,,Impregnation,1023 ,0.44 ,0.11 ,4.0 ,1.0 ,0.02 ,,2.0 ,36.4 ,9.5 ,54.1 ,63.6 ,1.3 
Mn,4.36 ,Na,2.04 ,W,1.02 ,,,,,,,,,,,,Si,92.59 ,,,,,Impregnation,1023 ,0.44 ,0.11 ,4.0 ,1.0 ,0.02 ,,7.4 ,38.7 ,20.4 ,40.9 ,61.3 ,4.5 
Mn,4.36 ,Na,2.04 ,W,1.02 ,,,,,,,,,,,,Si,92.59 ,,,,,Impregnation,1023 ,0.44 ,0.11 ,4.0 ,1.0 ,0.02 ,,7.3 ,39.3 ,19.0 ,41.7 ,60.7 ,4.5 
Mn,4.36 ,Na,2.04 ,W,1.02 ,,,,,,,,,,,,Si,92.59 ,,,,,Impregnation,1023 ,0.44 ,0.11 ,4.0 ,1.0 ,0.02 ,,7.1 ,31.1 ,23.8 ,45.1 ,68.9 ,4.9 
Mn,4.36 ,Na,2.04 ,W,1.02 ,,,,,,,,,,,,Si,92.59 ,,,,,Impregnation,1023 ,0.44 ,0.11 ,4.0 ,1.0 ,0.02 ,,6.4 ,44.6 ,15.8 ,39.6 ,55.4 ,3.5 
Mn,4.36 ,Na,2.04 ,W,1.02 ,,,,,,,,,,,,Si,92.59 ,,,,,Impregnation,1023 ,0.44 ,0.11 ,4.0 ,1.0 ,0.02 ,,6.6 ,37.4 ,19.0 ,43.6 ,62.6 ,4.2 
Mn,4.36 ,Na,2.04 ,W,1.02 ,,,,,,,,,,,,Si,92.59 ,,,,,Impregnation,1023 ,0.44 ,0.11 ,4.0 ,1.0 ,0.02 ,,5.9 ,42.6 ,15.9 ,41.5 ,57.4 ,3.3 
Mn,4.36 ,Na,2.04 ,W,1.02 ,,,,,,,,,,,,Si,92.59 ,,,,,Impregnation,1023 ,0.44 ,0.11 ,4.0 ,1.0 ,0.02 ,,4.4 ,19.7 ,22.9 ,57.4 ,80.3 ,3.5 
Mn,4.36 ,Na,2.04 ,W,1.02 ,,,,,,,,,,,,Si,92.59 ,,,,,Impregnation,1023 ,0.44 ,0.11 ,4.0 ,1.0 ,0.02 ,,7.0 ,24.2 ,27.1 ,48.7 ,75.8 ,5.4 
Mn,2.23 ,Na,2.08 ,W,1.04 ,,,,,,,,,,,,Si,94.65 ,,,,,Impregnation,1073 ,,,3.0 ,1.0 ,0.00 ,100.0 ,29.0 ,37.0 ,,,63.0 ,18.3 
Mn,2.23 ,Na,2.08 ,W,1.04 ,,,,,,,,,,,,Si,94.65 ,,,,,Impregnation,1073 ,,,3.0 ,1.0 ,0.00 ,100.0 ,18.0 ,19.0 ,,,81.0 ,14.6 
Mn,2.23 ,Na,2.08 ,W,1.04 ,,,,,,,,,,,,Si,94.65 ,,,,,Impregnation,1048 ,,,3.0 ,1.0 ,0.00 ,,29.0 ,26.0 ,,,74.0 ,21.5 
Mn,2.23 ,Na,2.08 ,W,1.04 ,,,,,,,,,,,,Si,94.65 ,,,,,Impregnation,1023 ,,,3.0 ,1.0 ,0.00 ,,18.0 ,11.0 ,,,89.0 ,16.0 
Mn,2.23 ,Na,2.08 ,W,1.04 ,,,,,,,,,,,,Si,94.65 ,,,,,Impregnation,1048 ,,,3.0 ,1.0 ,0.00 ,,21.0 ,13.0 ,,,87.0 ,18.3 
Mn,2.23 ,Na,2.08 ,W,1.04 ,,,,,,,,,,,,Si,94.65 ,,,,,Impregnation,1023 ,,,3.0 ,1.0 ,0.00 ,,19.0 ,13.0 ,,,87.0 ,16.5 
Mn,3.31 ,,,,,,,,,,,,,,,,Si,96.69 ,,,,,Impregnation,1133 ,0.50 ,0.11 ,4.8 ,1.0 ,,,,,,,36.5 ,
Mn,2.23 ,Na,2.08 ,W,1.04 ,,,,,,,,,,,,Si,94.65 ,,,,,Impregnation,723 ,0.57 ,0.14 ,4.0 ,1.0 ,0.01 ,,0.0 ,,,,0.0 ,0.0 
Mn,2.23 ,Na,2.08 ,W,1.04 ,,,,,,,,,,,,Si,94.65 ,,,,,Impregnation,748 ,0.57 ,0.14 ,4.0 ,1.0 ,0.01 ,,0.0 ,,,,0.0 ,0.0 
Mn,2.23 ,Na,2.08 ,W,1.04 ,,,,,,,,,,,,Si,94.65 ,,,,,Impregnation,773 ,0.57 ,0.14 ,4.0 ,1.0 ,0.01 ,,0.0 ,,,,0.0 ,0.0 
Mn,2.23 ,Na,2.08 ,W,1.04 ,,,,,,,,,,,,Si,94.65 ,,,,,Impregnation,798 ,0.57 ,0.14 ,4.0 ,1.0 ,0.01 ,,0.0 ,,,,0.0 ,0.0 
Mn,2.23 ,Na,2.08 ,W,1.04 ,,,,,,,,,,,,Si,94.65 ,,,,,Impregnation,823 ,0.57 ,0.14 ,4.0 ,1.0 ,0.01 ,,0.0 ,,,,0.0 ,0.0 
Mn,2.23 ,Na,2.08 ,W,1.04 ,,,,,,,,,,,,Si,94.65 ,,,,,Impregnation,848 ,0.57 ,0.14 ,4.0 ,1.0 ,0.01 ,,0.0 ,,,,0.0 ,0.0 
Mn,2.23 ,Na,2.08 ,W,1.04 ,,,,,,,,,,,,Si,94.65 ,,,,,Impregnation,873 ,0.57 ,0.14 ,4.0 ,1.0 ,0.01 ,,0.0 ,,,,0.0 ,0.0 
Mn,2.23 ,Na,2.08 ,W,1.04 ,,,,,,,,,,,,Si,94.65 ,,,,,Impregnation,898 ,0.57 ,0.14 ,4.0 ,1.0 ,0.01 ,,0.0 ,,,,0.0 ,0.0
