Repository: jsjong98/Catalyst-AI

Catalyst-AI
Sungkyunkwan University, School of Chemical Engineering
IPSE (Laboratory of Intelligence Process System Engieering)
Jonghwan Oh (1), Janggeun Lee (2), Dongin Jung (2), Jiyong Kim (*)

Don't Copy this code.

File: Database/Mn_Cat_1.csv (part 1 of 10)
Promotor,Preparation,"Temperature, K","p(CH4), bar","p(O2), bar",p(CH4)/p(O2),"p total, bar","Contact time, s","X(O2), %","X(CH4), %","S(COx), %","S(C2=), %","S(C2-), %","S(C2), %","Y(C2), %",Mn_C_mol%,Na_C_mol%,Li_C_mol%,Mg_C_mol%,Ti_C_mol%,Si_C_mol%,Ag_C_mol%,W_C_mol%,Mo_C_mol%,Nd_C_mol%,K_C_mol%,Ce_C_mol%,La_C_mol%,Ga_C_mol%,Zr_C_mol%,Ba_C_mol%,Ni_C_mol%,Al_C_mol%,Rb_C_mol%,Ca_C_mol%,Cu_C_mol%,Cr_C_mol%,Nb_C_mol%,Sn_C_mol%,Fe_C_mol%,Ge_C_mol%,Cs_C_mol%,Zn_C_mol%,Sr_C_mol%,Gd_C_mol%,Sm_C_mol%,Ta_C_mol%,Co_C_mol%,Rh_C_mol%,Ir_C_mol%,Pt_C_mol%, Na _C_mol%,P_C_mol%,Cl_A_mol%,P_A_mol%,C_A_mol%,S_A_mol%,B_A_mol%,Al_S_mol%,Si_S_mol%,La_S_mol%,Ca_S_mol%,Zr_S_mol%,C_S_mol%,Mg_S_mol%,Fe_S_mol%,Sr_S_mol%,Ti_S_mol%,Co_S_mol%
0,Impregnation,1073,0.4,0.08,4.8,1.0,0.04,0.0,11.0,0.0,0.0,0.0,45.5,5.0,9.2,0.0,0.0,0.0,0.0,0.0,0.0,0.0,0.0,0.0,0.0,0.0,0.0,0.0,0.0,0.0,0.0,0.0,0.0,0.0,0.0,0.0,0.0,0.0,0.0,0.0,0.0,0.0,0.0,0.0,0.0,0.0,0.0,0.0,0.0,0.0,0.0,0.0,0.0,0.0,0.0,0.0,0.0,90.8,0.0,0.0,0.0,0.0,0.0,0.0,0.0,0.0,0.0,0.0
0,Impregnation,1023,0.66,0.07,9.4,1.0,1.8,0.0,14.4,0.0,71.5,12.5,84.0,12.1,33.3,0.0,0.0,0.0,0.0,0.0,0.0,0.0,0.0,0.0,0.0,0.0,0.0,0.0,0.0,0.0,0.0,0.0,0.0,0.0,0.0,0.0,0.0,0.0,0.0,0.0,0.0,0.0,0.0,0.0,0.0,0.0,0.0,0.0,0.0,0.0,0.0,0.0,66.7,0.0,0.0,0.0,0.0,0.0,0.0,0.0,0.0,0.0,0.0,0.0,0.0,0.0,0.0,0.0
Cl,n.a.,1023,0.67,0.07,10.0,1.0,2.0,0.0,14.0,0.0,71.0,13.0,84.0,11.8,100.0,0.0,0.0,0.0,0.0,0.0,0.0,0.0,0.0,0.0,0.0,0.0,0.0,0.0,0.0,0.0,0.0,0.0,0.0,0.0,0.0,0.0,0.0,0.0,0.0,0.0,0.0,0.0,0.0,0.0,0.0,0.0,0.0,0.0,0.0,0.0,0.0,0.0,0.0,0.0,0.0,0.0,0.0,0.0,0.0,0.0,0.0,0.0,0.0,0.0,0.0,0.0,0.0,0.0
0,Impregnation,1113,0.5,0.1,5.0,1.0,0.22,0.0,12.0,0.0,0.0,0.0,6.0,0.7,12.4,0.0,0.0,0.0,0.0,0.0,0.0,0.0,0.0,0.0,0.0,0.0,0.0,0.0,0.0,0.0,0.0,0.0,0.0,0.0,0.0,0.0,0.0,0.0,0.0,0.0,0.0,0.0,0.0,0.0,0.0,0.0,0.0,0.0,0.0,0.0,0.0,0.0,0.0,0.0,0.0,0.0,0.0,87.6,0.0,0.0,0.0,0.0,0.0,0.0,0.0,0.0,0.0,0.0
0,Impregnation,1048,0.5,0.1,4.8,1.0,1.0,92.0,48.0,0.0,26.0,13.0,39.0,18.7,8.0,10.0,0.0,0.0,0.0,0.0,0.0,0.0,0.0,0.0,0.0,0.0,0.0,0.0,0.0,0.0,0.0,0.0,0.0,0.0,0.0,0.0,0.0,0.0,0.0,0.0,0.0,0.0,0.0,0.0,0.0,0.0,0.0,0.0,0.0,0.0,0.0,0.0,0.0,5.0,0.0,0.0,0.0,0.0,77.0,0.0,0.0,0.0,0.0,0.0,0.0,0.0,0.0,0.0
0,n.a.,1073,0.28,0.13,2.1,1.0,0.52,0.0,26.0,0.0,46.0,34.0,80.0,20.8,0.4,0.0,18.1,81.5,0.0,0.0,0.0,0.0,0.0,0.0,0.0,0.0,0.0,0.0,0.0,0.0,0.0,0.0,0.0,0.0,0.0,0.0,0.0,0.0,0.0,0.0,0.0,0.0,0.0,0.0,0.0,0.0,0.0,0.0,0.0,0.0,0.0,0.0,0.0,0.0,0.0,0.0,0.0,0.0,0.0,0.0,0.0,0.0,0.0,0.0,0.0,0.0,0.0,0.0
0,n.a.,1053,0.33,0.17,2.0,1.0,0.39,0.0,32.0,0.0,0.0,0.0,50.0,16.0,40.0,0.0,60.0,0.0,0.0,0.0,0.0,0.0,0.0,0.0,0.0,0.0,0.0,0.0,0.0,0.0,0.0,0.0,0.0,0.0,0.0,0.0,0.0,0.0,0.0,0.0,0.0,0.0,0.0,0.0,0.0,0.0,0.0,0.0,0.0,0.0,0.0,0.0,0.0,0.0,0.0,0.0,0.0,0.0,0.0,0.0,0.0,0.0,0.0,0.0,0.0,0.0,0.0,0.0
0,n.a.,1023,0.03,0.02,1.9,1.0,1.23,90.0,34.9,0.0,0.0,0.0,46.0,16.1,0.8,0.0,0.0,99.2,0.0,0.0,0.0,0.0,0.0,0.0,0.0,0.0,0.0,0.0,0.0,0.0,0.0,0.0,0.0,0.0,0.0,0.0,0.0,0.0,0.0,0.0,0.0,0.0,0.0,0.0,0.0,0.0,0.0,0.0,0.0,0.0,0.0,0.0,0.0,0.0,0.0,0.0,0.0,0.0,0.0,0.0,0.0,0.0,0.0,0.0,0.0,0.0,0.0,0.0
S,n.a.,1073,0.42,0.17,2.5,1.0,3.6,0.0,37.0,0.0,0.0,0.0,82.0,30.3,25.0,0.0,50.0,0.0,25.0,0.0,0.0,0.0,0.0,0.0,0.0,0.0,0.0,0.0,0.0,0.0,0.0,0.0,0.0,0.0,0.0,0.0,0.0,0.0,0.0,0.0,0.0,0.0,0.0,0.0,0.0,0.0,0.0,0.0,0.0,0.0,0.0,0.0,0.0,0.0,0.0,0.0,0.0,0.0,0.0,0.0,0.0,0.0,0.0,0.0,0.0,0.0,0.0,0.0
Cl,n.a.,1023,0.67,0.33,2.0,1.0,3.3,100.0,52.0,43.0,44.0,5.0,49.0,25.5,11.0,20.5,0.0,0.0,0.0,68.5,0.0,0.0,0.0,0.0,0.0,0.0,0.0,0.0,0.0,0.0,0.0,0.0,0.0,0.0,0.0,0.0,0.0,0.0,0.0,0.0,0.0,0.0,0.0,0.0,0.0,0.0,0.0,0.0,0.0,0.0,0.0,0.0,0.0,0.0,0.0,0.0,0.0,0.0,0.0,0.0,0.0,0.0,0.0,0.0,0.0,0.0,0.0,0.0
Cl,n.a.,1023,0.32,0.08,4.0,1.0,0.5,0.0,13.0,0.0,49.0,14.0,63.0,8.2,68.8,0.0,0.0,0.0,0.0,0.0,31.2,0.0,0.0,0.0,0.0,0.0,0.0,0.0,0.0,0.0,0.0,0.0,0.0,0.0,0.0,0.0,0.0,0.0,0.0,0.0,0.0,0.0,0.0,0.0,0.0,0.0,0.0,0.0,0.0,0.0,0.0,0.0,0.0,0.0,0.0,0.0,0.0,0.0,0.0,0.0,0.0,0.0,0.0,0.0,0.0,0.0,0.0,0.0
0,Impregnation,1073,0.22,0.04,5.0,1.0,6.43,0.0,11.9,30.0,0.0,0.0,70.0,8.3,15.0,3.4,0.0,0.0,0.0,0.0,0.0,0.0,0.0,0.0,0.0,0.0,0.0,0.0,0.0,0.0,0.0,0.0,0.0,0.0,0.0,0.0,0.0,0.0,0.0,0.0,0.0,0.0,0.0,0.0,0.0,0.0,0.0,0.0,0.0,0.0,0.0,0.0,0.0,0.0,0.0,0.0,0.0,0.0,81.6,0.0,0.0,0.0,0.0,0.0,0.0,0.0,0.0,0.0
0,n.a.,1078,0.28,0.13,2.1,1.0,0.48,95.0,39.0,47.0,31.0,22.0,53.0,20.7,0.1,0.0,27.0,72.9,0.0,0.0,0.0,0.0,0.0,0.0,0.0,0.0,0.0,0.0,0.0,0.0,0.0,0.0,0.0,0.0,0.0,0.0,0.0,0.0,0.0,0.0,0.0,0.0,0.0,0.0,0.0,0.0,0.0,0.0,0.0,0.0,0.0,0.0,0.0,0.0,0.0,0.0,0.0,0.0,0.0,0.0,0.0,0.0,0.0,0.0,0.0,0.0,0.0,0.0
0,Therm.decomp.,1123,0.9,0.2,4.5,1.0,1.8,0.0,1.7,0.0,0.0,0.0,75.0,1.3,44.0,3.0,0.0,0.0,0.0,0.0,0.0,0.0,0.0,0.0,0.0,0.0,0.0,0.0,0.0,0.0,0.0,0.0,0.0,0.0,0.0,0.0,0.0,0.0,0.0,0.0,0.0,0.0,0.0,0.0,0.0,0.0,0.0,0.0,0.0,0.0,0.0,0.0,0.0,3.0,0.0,0.0,0.0,0.0,50.0,0.0,0.0,0.0,0.0,0.0,0.0,0.0,0.0,0.0
0,Sol-gel,1073,0.55,0.18,3.0,1.0,0.1,0.0,16.4,0.0,0.0,0.0,34.3,5.6,2.1,0.0,0.0,0.0,0.0,0.0,0.0,0.0,0.0,0.0,0.0,0.0,0.0,0.0,0.0,0.0,0.0,0.0,0.0,0.0,0.0,0.0,0.0,0.0,0.0,0.0,0.0,0.0,0.0,0.0,0.0,0.0,0.0,0.0,0.0,0.0,0.0,0.0,0.0,0.0,0.0,0.0,0.0,0.0,97.9,0.0,0.0,0.0,0.0,0.0,0.0,0.0,0.0,0.0
0,Sol-gel,1073,0.55,0.18,3.0,1.0,0.1,0.0,36.8,0.0,0.0,0.0,64.9,23.9,1.7,20.0,0.0,0.0,0.0,0.0,0.0,1.3,0.0,0.0,0.0,0.0,0.0,0.0,0.0,0.0,0.0,0.0,0.0,0.0,0.0,0.0,0.0,0.0,0.0,0.0,0.0,0.0,0.0,0.0,0.0,0.0,0.0,0.0,0.0,0.0,0.0,0.0,0.0,0.0,0.0,0.0,0.0,0.0,77.0,0.0,0.0,0.0,0.0,0.0,0.0,0.0,0.0,0.0
0,Impregnation,973,0.4,0.2,2.0,1.0,7.2,10.0,3.3,79.0,0.0,0.0,2.4,0.1,50.0,0.0,0.0,0.0,0.0,0.0,0.0,0.0,50.0,0.0,0.0,0.0,0.0,0.0,0.0,0.0,0.0,0.0,0.0,0.0,0.0,0.0,0.0,0.0,0.0,0.0,0.0,0.0,0.0,0.0,0.0,0.0,0.0,0.0,0.0,0.0,0.0,0.0,0.0,0.0,0.0,0.0,0.0,0.0,0.0,0.0,0.0,0.0,0.0,0.0,0.0,0.0,0.0,0.0
0,Impregnation,1023,0.75,0.25,3.0,1.0,0.25,0.0,24.5,0.0,0.0,0.0,19.7,4.8,50.0,0.0,0.0,50.0,0.0,0.0,0.0,0.0,0.0,0.0,0.0,0.0,0.0,0.0,0.0,0.0,0.0,0.0,0.0,0.0,0.0,0.0,0.0,0.0,0.0,0.0,0.0,0.0,0.0,0.0,0.0,0.0,0.0,0.0,0.0,0.0,0.0,0.0,0.0,0.0,0.0,0.0,0.0,0.0,0.0,0.0,0.0,0.0,0.0,0.0,0.0,0.0,0.0,0.0
0,Impregnation,1023,0.75,0.25,3.0,1.0,0.25,0.0,25.1,0.0,0.0,0.0,24.4,6.1,20.0,60.0,0.0,20.0,0.0,0.0,0.0,0.0,0.0,0.0,0.0,0.0,0.0,0.0,0.0,0.0,0.0,0.0,0.0,0.0,0.0,0.0,0.0,0.0,0.0,0.0,0.0,0.0,0.0,0.0,0.0,0.0,0.0,0.0,0.0,0.0,0.0,0.0,0.0,0.0,0.0,0.0,0.0,0.0,0.0,0.0,0.0,0.0,0.0,0.0,0.0,0.0,0.0,0.0
0,Impregnation,1073,0.75,0.25,3.0,1.0,2.1,0.0,17.7,0.0,11.8,0.0,23.0,4.1,9.9,0.0,0.0,0.0,90.1,0.0,0.0,0.0,0.0,0.0,0.0,0.0,0.0,0.0,0.0,0.0,0.0,0.0,0.0,0.0,0.0,0.0,0.0,0.0,0.0,0.0,0.0,0.0,0.0,0.0,0.0,0.0,0.0,0.0,0.0,0.0,0.0,0.0,0.0,0.0,0.0,0.0,0.0,0.0,0.0,0.0,0.0,0.0,0.0,0.0,0.0,0.0,0.0,0.0
0,Impregnation,1073,0.88,0.12,7.3,1.0,0.52,0.0,20.0,0.0,0.0,0.0,80.0,16.0,1.8,9.1,0.0,84.3,0.0,0.0,0.0,4.8,0.0,0.0,0.0,0.0,0.0,0.0,0.0,0.0,0.0,0.0,0.0,0.0,0.0,0.0,0.0,0.0,0.0,0.0,0.0,0.0,0.0,0.0,0.0,0.0,0.0,0.0,0.0,0.0,0.0,0.0,0.0,0.0,0.0,0.0,0.0,0.0,0.0,0.0,0.0,0.0,0.0,0.0,0.0,0.0,0.0,0.0
0,Therm.decomp.,1023,0.5,0.08,6.0,1.0,1.0,0.0,15.1,91.3,0.0,8.7,8.7,1.3,100.0,0.0,0.0,0.0,0.0,0.0,0.0,0.0,0.0,0.0,0.0,0.0,0.0,0.0,0.0,0.0,0.0,0.0,0.0,0.0,0.0,0.0,0.0,0.0,0.0,0.0,0.0,0.0,0.0,0.0,0.0,0.0,0.0,0.0,0.0,0.0,0.0,0.0,0.0,0.0,0.0,0.0,0.0,0.0,0.0,0.0,0.0,0.0,0.0,0.0,0.0,0.0,0.0,0.0
0,Therm.decomp.,993,0.5,0.08,6.0,1.0,1.0,0.0,17.3,31.0,35.0,34.0,69.0,11.9,4.2,0.0,0.0,0.0,0.0,0.0,0.0,0.0,0.0,95.8,0.0,0.0,0.0,0.0,0.0,0.0,0.0,0.0,0.0,0.0,0.0,0.0,0.0,0.0,0.0,0.0,0.0,0.0,0.0,0.0,0.0,0.0,0.0,0.0,0.0,0.0,0.0,0.0,0.0,0.0,0.0,0.0,0.0,0.0,0.0,0.0,0.0,0.0,0.0,0.0,0.0,0.0,0.0,0.0
0,Impregnation,1123,0.16,0.04,4.6,1.0,1.33,0.0,33.0,0.0,0.0,0.0,80.0,26.4,2.1,2.1,0.0,0.0,0.0,0.0,0.0,1.0,0.0,0.0,0.0,0.0,0.0,0.0,0.0,0.0,0.0,0.0,0.0,0.0,0.0,0.0,0.0,0.0,0.0,0.0,0.0,0.0,0.0,0.0,0.0,0.0,0.0,0.0,0.0,0.0,0.0,0.0,0.0,0.0,0.0,0.0,0.0,0.0,94.8,0.0,0.0,0.0,0.0,0.0,0.0,0.0,0.0,0.0
0,Impregnation,1123,0.16,0.04,4.6,1.0,1.33,0.0,20.0,0.0,0.0,0.0,40.0,8.0,2.2,0.0,0.0,0.0,0.0,0.0,0.0,1.1,0.0,0.0,0.0,0.0,0.0,0.0,0.0,0.0,0.0,0.0,0.0,0.0,0.0,0.0,0.0,0.0,0.0,0.0,0.0,0.0,0.0,0.0,0.0,0.0,0.0,0.0,0.0,0.0,0.0,0.0,0.0,0.0,0.0,0.0,0.0,0.0,96.7,0.0,0.0,0.0,0.0,0.0,0.0,0.0,0.0,0.0
0,Impregnation,1123,0.16,0.04,4.6,1.0,1.33,0.0,23.0,0.0,0.0,0.0,23.0,5.3,2.0,0.0,0.0,0.0,0.0,0.0,0.0,0.0,0.0,0.0,0.0,0.0,0.0,0.0,0.0,0.0,0.0,0.0,0.0,0.0,0.0,0.0,0.0,0.0,0.0,0.0,0.0,0.0,0.0,0.0,0.0,0.0,0.0,0.0,0.0,0.0,0.0,0.0,0.0,0.0,0.0,0.0,0.0,0.0,98.0,0.0,0.0,0.0,0.0,0.0,0.0,0.0,0.0,0.0
0,Impregnation,1023,0.22,0.03,7.4,1.0,0.02,0.0,2.7,0.0,0.0,0.0,78.0,2.1,2.2,2.1,0.0,0.0,0.0,0.0,0.0,1.0,0.0,0.0,0.0,0.0,0.0,0.0,0.0,0.0,0.0,0.0,0.0,0.0,0.0,0.0,0.0,0.0,0.0,0.0,0.0,0.0,0.0,0.0,0.0,0.0,0.0,0.0,0.0,0.0,0.0,0.0,0.0,0.0,0.0,0.0,0.0,0.0,94.7,0.0,0.0,0.0,0.0,0.0,0.0,0.0,0.0,0.0
0,Impregnation,1023,0.22,0.03,7.4,1.0,0.02,0.0,3.0,0.0,0.0,0.0,88.0,2.6,1.5,1.4,0.0,96.4,0.0,0.0,0.0,0.7,0.0,0.0,0.0,0.0,0.0,0.0,0.0,0.0,0.0,0.0,0.0,0.0,0.0,0.0,0.0,0.0,0.0,0.0,0.0,0.0,0.0,0.0,0.0,0.0,0.0,0.0,0.0,0.0,0.0,0.0,0.0,0.0,0.0,0.0,0.0,0.0,0.0,0.0,0.0,0.0,0.0,0.0,0.0,0.0,0.0,0.0
0,Precipitation,1073,0.8,0.2,4.0,1.0,0.0,0.0,22.1,0.0,0.0,0.0,37.9,8.4,0.2,0.0,0.0,0.0,0.0,0.0,0.0,0.0,0.0,0.0,4.2,0.0,0.0,0.0,0.0,0.0,0.0,0.0,0.0,0.0,0.0,0.0,0.0,0.0,0.0,0.0,0.0,0.0,0.0,0.0,0.0,0.0,0.0,0.0,0.0,0.0,0.0,0.0,0.0,2.1,0.0,0.0,0.0,0.0,93.5,0.0,0.0,0.0,0.0,0.0,0.0,0.0,0.0,0.0
0,Precipitation,1073,0.8,0.2,4.0,1.0,0.0,0.0,22.2,0.0,0.0,0.0,37.8,8.4,0.2,0.0,0.0,0.0,0.0,0.0,0.0,0.0,0.0,0.0,3.0,0.0,0.0,0.0,0.0,0.0,0.0,0.0,0.0,0.0,0.0,0.0,0.0,0.0,0.0,0.0,0.0,0.0,0.0,0.0,0.0,0.0,0.0,0.0,0.0,0.0,0.0,0.0,0.0,1.5,0.0,0.0,0.0,0.0,95.3,0.0,0.0,0.0,0.0,0.0,0.0,0.0,0.0,0.0
0,Precipitation,1073,0.8,0.2,4.0,1.0,0.0,0.0,25.5,0.0,0.0,0.0,50.0,12.8,0.5,0.0,0.0,0.0,0.0,0.0,0.0,0.0,0.0,0.0,4.2,0.0,0.0,0.0,0.0,0.0,0.0,0.0,0.0,0.0,0.0,0.0,0.0,0.0,0.0,0.0,0.0,0.0,0.0,0.0,0.0,0.0,0.0,0.0,0.0,0.0,0.0,0.0,0.0,2.1,0.0,0.0,0.0,0.0,93.2,0.0,0.0,0.0,0.0,0.0,0.0,0.0,0.0,0.0
0,Precipitation,1073,0.8,0.2,4.0,1.0,0.0,0.0,16.9,0.0,0.0,0.0,25.5,4.3,0.8,0.0,0.0,0.0,0.0,0.0,0.0,0.0,0.0,0.0,5.8,0.0,0.0,0.0,0.0,0.0,0.0,0.0,0.0,0.0,0.0,0.0,0.0,0.0,0.0,0.0,0.0,0.0,0.0,0.0,0.0,0.0,0.0,0.0,0.0,0.0,0.0,0.0,0.0,2.9,0.0,0.0,0.0,0.0,90.5,0.0,0.0,0.0,0.0,0.0,0.0,0.0,0.0,0.0
0,Precipitation,1073,0.8,0.2,4.0,1.0,0.0,0.0,14.6,0.0,0.0,0.0,17.6,2.6,0.9,0.0,0.0,0.0,0.0,0.0,0.0,0.0,0.0,0.0,0.0,0.0,0.0,0.0,0.0,0.0,0.0,0.0,0.0,0.0,0.0,0.0,0.0,0.0,0.0,0.0,0.0,0.0,0.0,0.0,0.0,0.0,0.0,0.0,0.0,0.0,0.0,0.0,0.0,0.0,0.0,0.0,0.0,0.0,99.1,0.0,0.0,0.0,0.0,0.0,0.0,0.0,0.0,0.0
0,Precipitation,1073,0.8,0.2,4.0,1.0,0.0,0.0,18.3,0.0,0.0,0.0,21.6,4.0,2.6,0.0,0.0,0.0,0.0,0.0,0.0,0.0,0.0,0.0,1.5,0.0,0.0,0.0,0.0,0.0,0.0,0.0,0.0,0.0,0.0,0.0,0.0,0.0,0.0,0.0,0.0,0.0,0.0,0.0,0.0,0.0,0.0,0.0,0.0,0.0,0.0,0.0,0.0,0.0,0.0,0.0,0.0,95.9,0.0,0.0,0.0,0.0,0.0,0.0,0.0,0.0,0.0,0.0
0,Impregnation,1050,0.88,0.12,7.5,1.0,0.22,0.0,0.0,0.0,0.0,0.0,0.0,0.0,4.0,0.0,0.0,0.0,0.0,0.0,0.0,0.0,0.0,0.0,0.0,0.0,0.0,0.0,0.0,0.0,0.0,0.0,0.0,0.0,0.0,0.0,0.0,0.0,0.0,0.0,0.0,0.0,0.0,0.0,0.0,0.0,0.0,0.0,0.0,0.0,0.0,0.0,0.0,0.0,0.0,0.0,0.0,0.0,96.0,0.0,0.0,0.0,0.0,0.0,0.0,0.0,0.0,0.0
0,Impregnation,1050,0.88,0.12,7.5,1.0,0.22,0.0,20.0,0.0,46.0,0.0,80.0,16.0,3.6,9.1,0.0,0.0,0.0,0.0,0.0,4.5,0.0,0.0,0.0,0.0,0.0,0.0,0.0,0.0,0.0,0.0,0.0,0.0,0.0,0.0,0.0,0.0,0.0,0.0,0.0,0.0,0.0,0.0,0.0,0.0,0.0,0.0,0.0,0.0,0.0,0.0,0.0,0.0,0.0,0.0,0.0,0.0,82.8,0.0,0.0,0.0,0.0,0.0,0.0,0.0,0.0,0.0
0,Impregnation,1048,0.88,0.12,7.3,1.0,0.22,0.0,24.0,0.0,0.0,0.0,77.0,18.5,1.0,9.1,0.0,0.0,0.0,0.0,0.0,4.5,0.0,0.0,0.0,0.0,0.0,0.0,0.0,0.0,0.0,0.0,0.0,0.0,0.0,0.0,0.0,0.0,0.0,0.0,0.0,0.0,0.0,0.0,0.0,0.0,0.0,0.0,0.0,0.0,0.0,0.0,0.0,0.0,0.0,0.0,0.0,0.0,85.4,0.0,0.0,0.0,0.0,0.0,0.0,0.0,0.0,0.0
0,Impregnation,1073,0.42,0.17,2.5,1.0,0.11,0.0,20.6,72.0,15.0,0.0,28.0,5.8,16.9,0.0,0.0,0.0,0.0,0.0,0.0,0.0,0.0,0.0,0.0,0.0,0.0,0.0,0.0,0.0,0.0,0.0,0.0,0.0,0.0,0.0,0.0,0.0,0.0,0.0,0.0,0.0,0.0,0.0,0.0,0.0,0.0,0.0,0.0,0.0,0.0,0.0,0.0,0.0,0.0,0.0,0.0,0.0,83.1,0.0,0.0,0.0,0.0,0.0,0.0,0.0,0.0,0.0
S,Impregnation,1073,0.42,0.17,2.5,1.0,0.11,0.0,20.9,70.3,17.1,0.0,29.7,6.2,16.9,0.0,0.0,0.0,0.0,0.0,0.0,0.0,0.0,0.0,0.0,0.0,0.0,0.0,0.0,0.0,0.0,0.0,0.0,0.0,0.0,0.0,0.0,0.0,0.0,0.0,0.0,0.0,0.0,0.0,0.0,0.0,0.0,0.0,0.0,0.0,0.0,0.0,0.0,0.0,0.0,0.0,0.0,0.0,83.1,0.0,0.0,0.0,0.0,0.0,0.0,0.0,0.0,0.0
0,Impregnation,973,0.88,0.12,7.5,1.0,0.3,0.0,15.0,0.0,0.0,0.0,40.0,6.0,4.3,0.0,0.8,0.0,0.0,0.0,0.0,0.0,0.0,0.0,0.0,0.0,0.0,0.0,0.0,0.0,0.0,0.0,0.0,0.0,0.0,0.0,0.0,0.0,0.0,0.0,0.0,0.0,0.0,0.0,0.0,0.0,0.0,0.0,0.0,0.0,0.0,0.0,0.0,0.0,0.0,0.0,0.0,0.0,94.9,0.0,0.0,0.0,0.0,0.0,0.0,0.0,0.0,0.0
0,Impregnation,973,0.88,0.12,7.5,1.0,0.3,0.0,15.0,0.0,0.0,0.0,40.0,6.0,4.5,0.0,0.0,0.0,0.0,0.0,0.0,0.6,0.0,0.0,0.0,0.0,0.0,0.0,0.0,0.0,0.0,0.0,0.0,0.0,0.0,0.0,0.0,0.0,0.0,0.0,0.0,0.0,0.0,0.0,0.0,0.0,0.0,0.0,0.0,0.0,0.0,0.0,0.0,0.0,0.0,0.0,0.0,0.0,94.9,0.0,0.0,0.0,0.0,0.0,0.0,0.0,0.0,0.0
0,Impregnation,923,0.07,0.03,2.0,1.0,0.16,0.0,25.0,0.0,0.0,0.0,0.0,0.0,31.7,0.0,3.6,62.9,0.0,0.0,0.0,0.0,0.0,0.0,0.0,0.0,0.0,0.0,0.0,0.0,0.0,0.0,0.0,0.0,0.0,0.0,0.0,0.0,0.0,0.0,0.0,0.0,0.0,0.0,0.0,0.0,0.0,0.0,0.0,0.0,0.0,0.0,0.0,0.0,1.8,0.0,0.0,0.0,0.0,0.0,0.0,0.0,0.0,0.0,0.0,0.0,0.0,0.0
0,Impregnation,973,0.07,0.03,2.0,1.0,0.16,0.0,27.0,0.0,0.0,0.0,0.0,0.0,31.7,0.0,3.6,62.9,0.0,0.0,0.0,0.0,0.0,0.0,0.0,0.0,0.0,0.0,0.0,0.0,0.0,0.0,0.0,0.0,0.0,0.0,0.0,0.0,0.0,0.0,0.0,0.0,0.0,0.0,0.0,0.0,0.0,0.0,0.0,0.0,0.0,0.0,0.0,0.0,1.8,0.0,0.0,0.0,0.0,0.0,0.0,0.0,0.0,0.0,0.0,0.0,0.0,0.0
0,Impregnation,1023,0.07,0.03,2.0,1.0,0.16,0.0,27.0,0.0,0.0,0.0,0.0,0.0,31.7,0.0,3.6,62.9,0.0,0.0,0.0,0.0,0.0,0.0,0.0,0.0,0.0,0.0,0.0,0.0,0.0,0.0,0.0,0.0,0.0,0.0,0.0,0.0,0.0,0.0,0.0,0.0,0.0,0.0,0.0,0.0,0.0,0.0,0.0,0.0,0.0,0.0,0.0,0.0,1.8,0.0,0.0,0.0,0.0,0.0,0.0,0.0,0.0,0.0,0.0,0.0,0.0,0.0
0,n.a.,1023,0.4,0.08,5.0,1.0,0.06,0.0,11.5,0.0,4.9,7.3,12.2,1.4,100.0,0.0,0.0,0.0,0.0,0.0,0.0,0.0,0.0,0.0,0.0,0.0,0.0,0.0,0.0,0.0,0.0,0.0,0.0,0.0,0.0,0.0,0.0,0.0,0.0,0.0,0.0,0.0,0.0,0.0,0.0,0.0,0.0,0.0,0.0,0.0,0.0,0.0,0.0,0.0,0.0,0.0,0.0,0.0,0.0,0.0,0.0,0.0,0.0,0.0,0.0,0.0,0.0,0.0
0,Impregnation,973,0.0,0.0,7.4,1.0,0.37,33.5,3.0,67.7,11.1,21.2,32.3,1.0,2.14,2.1,0.0,0.0,0.0,0.0,0.0,1.05,0.0,0.0,0.0,0.0,0.0,0.0,0.0,0.0,0.0,0.0,0.0,0.0,0.0,0.0,0.0,0.0,0.0,0.0,0.0,0.0,0.0,0.0,0.0,0.0,0.0,0.0,0.0,0.0,0.0,0.0,0.0,0.0,0.0,0.0,0.0,0.0,94.71,0.0,0.0,0.0,0.0,0.0,0.0,0.0,0.0,0.0
0,Impregnation,1023,0.0,0.0,7.4,1.0,0.37,66.4,7.9,44.1,33.1,22.8,55.9,4.4,2.14,2.1,0.0,0.0,0.0,0.0,0.0,1.05,0.0,0.0,0.0,0.0,0.0,0.0,0.0,0.0,0.0,0.0,0.0,0.0,0.0,0.0,0.0,0.0,0.0,0.0,0.0,0.0,0.0,0.0,0.0,0.0,0.0,0.0,0.0,0.0,0.0,0.0,0.0,0.0,0.0,0.0,0.0,0.0,94.71,0.0,0.0,0.0,0.0,0.0,0.0,0.0,0.0,0.0
0,Impregnation,1073,0.0,0.0,7.4,1.0,0.37,91.2,12.2,36.5,46.1,17.4,63.5,7.7,2.14,2.1,0.0,0.0,0.0,0.0,0.0,1.05,0.0,0.0,0.0,0.0,0.0,0.0,0.0,0.0,0.0,0.0,0.0,0.0,0.0,0.0,0.0,0.0,0.0,0.0,0.0,0.0,0.0,0.0,0.0,0.0,0.0,0.0,0.0,0.0,0.0,0.0,0.0,0.0,0.0,0.0,0.0,0.0,94.71,0.0,0.0,0.0,0.0,0.0,0.0,0.0,0.0,0.0
0,Impregnation,1073,0.83,0.17,5.0,1.0,0.12,0.0,17.0,0.0,27.0,27.0,54.0,9.2,4.36,0.0,0.0,0.0,0.0,0.0,0.0,0.0,0.0,0.0,0.0,0.0,0.0,0.0,0.0,0.0,0.0,0.0,0.0,0.0,0.0,0.0,0.0,0.0,0.0,0.0,0.0,0.0,0.0,0.0,0.0,0.0,0.0,0.0,0.0,0.0,0.0,0.0,0.0,0.0,0.0,0.0,0.0,0.0,95.64,0.0,0.0,0.0,0.0,0.0,0.0,0.0,0.0,0.0
0,Impregnation,1073,0.5,0.11,4.8,1.0,0.12,0.0,19.0,0.0,23.5,19.5,43.0,8.2,4.36,0.0,0.0,0.0,0.0,0.0,0.0,0.0,0.0,0.0,0.0,0.0,0.0,0.0,0.0,0.0,0.0,0.0,0.0,0.0,0.0,0.0,0.0,0.0,0.0,0.0,0.0,0.0,0.0,0.0,0.0,0.0,0.0,0.0,0.0,0.0,0.0,0.0,0.0,0.0,0.0,0.0,0.0,0.0,95.64,0.0,0.0,0.0,0.0,0.0,0.0,0.0,0.0,0.0
0,Impregnation,1073,0.83,0.17,5.0,1.0,0.12,0.0,25.0,0.0,29.5,18.5,48.0,12.0,4.45,0.0,0.0,0.0,0.0,0.0,0.0,1.04,0.0,0.0,0.0,0.0,0.0,0.0,0.0,0.0,0.0,0.0,0.0,0.0,0.0,0.0,0.0,0.0,0.0,0.0,0.0,0.0,0.0,0.0,0.0,0.0,0.0,0.0,0.0,0.0,0.0,0.0,0.0,0.0,0.0,0.0,0.0,0.0,94.51,0.0,0.0,0.0,0.0,0.0,0.0,0.0,0.0,0.0
0,Impregnation,1073,0.5,0.11,4.8,1.0,0.12,0.0,24.0,0.0,32.0,16.0,48.0,11.5,4.45,0.0,0.0,0.0,0.0,0.0,0.0,1.04,0.0,0.0,0.0,0.0,0.0,0.0,0.0,0.0,0.0,0.0,0.0,0.0,0.0,0.0,0.0,0.0,0.0,0.0,0.0,0.0,0.0,0.0,0.0,0.0,0.0,0.0,0.0,0.0,0.0,0.0,0.0,0.0,0.0,0.0,0.0,0.0,94.51,0.0,0.0,0.0,0.0,0.0,0.0,0.0,0.0,0.0
0,Impregnation,1073,0.83,0.17,5.0,1.0,0.12,0.0,26.0,0.0,45.4,20.6,66.0,17.2,4.3,2.01,0.0,0.0,0.0,0.0,0.0,0.0,0.0,0.0,0.0,0.0,0.0,0.0,0.0,0.0,0.0,0.0,0.0,0.0,0.0,0.0,0.0,0.0,0.0,0.0,0.0,0.0,0.0,0.0,0.0,0.0,0.0,0.0,0.0,0.0,0.0,0.0,0.0,0.0,0.0,0.0,0.0,0.0,93.69,0.0,0.0,0.0,0.0,0.0,0.0,0.0,0.0,0.0
0,Impregnation,1073,0.5,0.11,4.8,1.0,0.12,0.0,31.0,0.0,31.8,12.2,44.0,13.6,4.3,2.01,0.0,0.0,0.0,0.0,0.0,0.0,0.0,0.0,0.0,0.0,0.0,0.0,0.0,0.0,0.0,0.0,0.0,0.0,0.0,0.0,0.0,0.0,0.0,0.0,0.0,0.0,0.0,0.0,0.0,0.0,0.0,0.0,0.0,0.0,0.0,0.0,0.0,0.0,0.0,0.0,0.0,0.0,93.69,0.0,0.0,0.0,0.0,0.0,0.0,0.0,0.0,0.0
0,Impregnation,1113,0.0,0.0,3.0,1.0,0.04,88.0,26.6,48.1,35.6,16.3,51.9,13.8,2.25,2.1,0.0,0.0,0.0,0.0,0.0,1.05,0.0,0.0,0.0,0.0,0.0,0.0,0.0,0.0,0.0,0.0,0.0,0.0,0.0,0.0,0.0,0.0,0.0,0.0,0.0,0.0,0.0,0.0,0.0,0.0,0.0,0.0,0.0,0.0,0.0,0.0,0.0,0.0,0.0,0.0,0.0,0.0,94.6,0.0,0.0,0.0,0.0,0.0,0.0,0.0,0.0,0.0
0,Impregnation,1113,0.0,0.0,4.0,1.0,0.04,96.2,22.3,34.0,46.5,19.3,65.8,14.7,2.25,2.1,0.0,0.0,0.0,0.0,0.0,1.05,0.0,0.0,0.0,0.0,0.0,0.0,0.0,0.0,0.0,0.0,0.0,0.0,0.0,0.0,0.0,0.0,0.0,0.0,0.0,0.0,0.0,0.0,0.0,0.0,0.0,0.0,0.0,0.0,0.0,0.0,0.0,0.0,0.0,0.0,0.0,0.0,94.6,0.0,0.0,0.0,0.0,0.0,0.0,0.0,0.0,0.0
0,Impregnation,1113,0.0,0.0,5.0,1.0,0.04,96.4,20.0,36.8,44.1,19.0,63.1,12.6,2.25,2.1,0.0,0.0,0.0,0.0,0.0,1.05,0.0,0.0,0.0,0.0,0.0,0.0,0.0,0.0,0.0,0.0,0.0,0.0,0.0,0.0,0.0,0.0,0.0,0.0,0.0,0.0,0.0,0.0,0.0,0.0,0.0,0.0,0.0,0.0,0.0,0.0,0.0,0.0,0.0,0.0,0.0,0.0,94.6,0.0,0.0,0.0,0.0,0.0,0.0,0.0,0.0,0.0
0,Impregnation,1113,0.0,0.0,6.0,1.0,0.04,98.4,19.4,38.5,43.0,18.3,61.3,11.9,2.25,2.1,0.0,0.0,0.0,0.0,0.0,1.05,0.0,0.0,0.0,0.0,0.0,0.0,0.0,0.0,0.0,0.0,0.0,0.0,0.0,0.0,0.0,0.0,0.0,0.0,0.0,0.0,0.0,0.0,0.0,0.0,0.0,0.0,0.0,0.0,0.0,0.0,0.0,0.0,0.0,0.0,0.0,0.0,94.6,0.0,0.0,0.0,0.0,0.0,0.0,0.0,0.0,0.0
0,Impregnation,1113,0.0,0.0,3.0,1.0,0.04,95.0,30.3,44.8,36.1,19.0,55.1,16.7,2.26,2.11,0.0,0.0,0.0,0.0,0.0,1.05,0.0,0.0,0.0,0.22,0.0,0.0,0.0,0.0,0.0,0.0,0.0,0.0,0.0,0.0,0.0,0.0,0.0,0.0,0.0,0.0,0.0,0.0,0.0,0.0,0.0,0.0,0.0,0.0,0.0,0.0,0.0,0.0,0.0,0.0,0.0,0.0,94.36,0.0,0.0,0.0,0.0,0.0,0.0,0.0,0.0,0.0
0,Impregnation,1113,0.0,0.0,4.0,1.0,0.04,97.6,22.6,32.0,47.2,20.7,67.9,15.3,2.26,2.11,0.0,0.0,0.0,0.0,0.0,1.05,0.0,0.0,0.0,0.22,0.0,0.0,0.0,0.0,0.0,0.0,0.0,0.0,0.0,0.0,0.0,0.0,0.0,0.0,0.0,0.0,0.0,0.0,0.0,0.0,0.0,0.0,0.0,0.0,0.0,0.0,0.0,0.0,0.0,0.0,0.0,0.0,94.36,0.0,0.0,0.0,0.0,0.0,0.0,0.0,0.0,0.0
0,Impregnation,1113,0.0,0.0,5.0,1.0,0.04,97.4,20.6,36.0,43.5,20.5,64.0,13.2,2.26,2.11,0.0,0.0,0.0,0.0,0.0,1.05,0.0,0.0,0.0,0.22,0.0,0.0,0.0,0.0,0.0,0.0,0.0,0.0,0.0,0.0,0.0,0.0,0.0,0.0,0.0,0.0,0.0,0.0,0.0,0.0,0.0,0.0,0.0,0.0,0.0,0.0,0.0,0.0,0.0,0.0,0.0,0.0,94.36,0.0,0.0,0.0,0.0,0.0,0.0,0.0,0.0,0.0
0,Impregnation,1113,0.0,0.0,6.0,1.0,0.04,99.3,20.3,37.4,43.6,18.7,62.3,12.6,2.26,2.11,0.0,0.0,0.0,0.0,0.0,1.05,0.0,0.0,0.0,0.22,0.0,0.0,0.0,0.0,0.0,0.0,0.0,0.0,0.0,0.0,0.0,0.0,0.0,0.0,0.0,0.0,0.0,0.0,0.0,0.0,0.0,0.0,0.0,0.0,0.0,0.0,0.0,0.0,0.0,0.0,0.0,0.0,94.36,0.0,0.0,0.0,0.0,0.0,0.0,0.0,0.0,0.0
0,Impregnation,1113,0.0,0.0,3.0,1.0,0.04,96.1,32.1,41.5,37.4,21.0,58.4,18.7,2.26,2.12,0.0,0.0,0.0,0.0,0.0,1.06,0.0,0.0,0.0,0.44,0.0,0.0,0.0,0.0,0.0,0.0,0.0,0.0,0.0,0.0,0.0,0.0,0.0,0.0,0.0,0.0,0.0,0.0,0.0,0.0,0.0,0.0,0.0,0.0,0.0,0.0,0.0,0.0,0.0,0.0,0.0,0.0,94.12,0.0,0.0,0.0,0.0,0.0,0.0,0.0,0.0,0.0
0,Impregnation,1113,0.0,0.0,4.0,1.0,0.04,97.7,23.9,29.9,48.3,21.7,70.0,16.7,2.26,2.12,0.0,0.0,0.0,0.0,0.0,1.06,0.0,0.0,0.0,0.44,0.0,0.0,0.0,0.0,0.0,0.0,0.0,0.0,0.0,0.0,0.0,0.0,0.0,0.0,0.0,0.0,0.0,0.0,0.0,0.0,0.0,0.0,0.0,0.0,0.0,0.0,0.0,0.0,0.0,0.0,0.0,0.0,94.12,0.0,0.0,0.0,0.0,0.0,0.0,0.0,0.0,0.0
0,Impregnation,1113,0.0,0.0,5.0,1.0,0.04,98.8,20.9,34.9,44.5,20.5,65.0,13.6,2.26,2.12,0.0,0.0,0.0,0.0,0.0,1.06,0.0,0.0,0.0,0.44,0.0,0.0,0.0,0.0,0.0,0.0,0.0,0.0,0.0,0.0,0.0,0.0,0.0,0.0,0.0,0.0,0.0,0.0,0.0,0.0,0.0,0.0,0.0,0.0,0.0,0.0,0.0,0.0,0.0,0.0,0.0,0.0,94.12,0.0,0.0,0.0,0.0,0.0,0.0,0.0,0.0,0.0
0,Impregnation,1113,0.0,0.0,6.0,1.0,0.04,99.4,21.8,35.9,45.2,18.9,64.1,14.0,2.26,2.12,0.0,0.0,0.0,0.0,0.0,1.06,0.0,0.0,0.0,0.44,0.0,0.0,0.0,0.0,0.0,0.0,0.0,0.0,0.0,0.0,0.0,0.0,0.0,0.0,0.0,0.0,0.0,0.0,0.0,0.0,0.0,0.0,0.0,0.0,0.0,0.0,0.0,0.0,0.0,0.0,0.0,0.0,94.12,0.0,0.0,0.0,0.0,0.0,0.0,0.0,0.0,0.0
0,Impregnation,1113,0.0,0.0,3.0,1.0,0.04,98.8,33.8,39.4,38.6,22.0,60.6,20.5,2.28,2.13,0.0,0.0,0.0,0.0,0.0,1.07,0.0,0.0,0.0,1.12,0.0,0.0,0.0,0.0,0.0,0.0,0.0,0.0,0.0,0.0,0.0,0.0,0.0,0.0,0.0,0.0,0.0,0.0,0.0,0.0,0.0,0.0,0.0,0.0,0.0,0.0,0.0,0.0,0.0,0.0,0.0,0.0,93.4,0.0,0.0,0.0,0.0,0.0,0.0,0.0,0.0,0.0
0,Impregnation,1113,0.0,0.0,4.0,1.0,0.04,98.9,25.1,27.2,48.9,23.9,72.8,18.3,2.28,2.13,0.0,0.0,0.0,0.0,0.0,1.07,0.0,0.0,0.0,1.12,0.0,0.0,0.0,0.0,0.0,0.0,0.0,0.0,0.0,0.0,0.0,0.0,0.0,0.0,0.0,0.0,0.0,0.0,0.0,0.0,0.0,0.0,0.0,0.0,0.0,0.0,0.0,0.0,0.0,0.0,0.0,0.0,93.4,0.0,0.0,0.0,0.0,0.0,0.0,0.0,0.0,0.0
0,Impregnation,1113,0.0,0.0,5.0,1.0,0.04,99.7,21.6,33.1,45.4,21.4,66.8,14.4,2.28,2.13,0.0,0.0,0.0,0.0,0.0,1.07,0.0,0.0,0.0,1.12,0.0,0.0,0.0,0.0,0.0,0.0,0.0,0.0,0.0,0.0,0.0,0.0,0.0,0.0,0.0,0.0,0.0,0.0,0.0,0.0,0.0,0.0,0.0,0.0,0.0,0.0,0.0,0.0,0.0,0.0,0.0,0.0,93.4,0.0,0.0,0.0,0.0,0.0,0.0,0.0,0.0,0.0
0,Impregnation,1113,0.0,0.0,6.0,1.0,0.04,99.3,22.5,34.4,45.0,20.6,65.6,14.8,2.28,2.13,0.0,0.0,0.0,0.0,0.0,1.07,0.0,0.0,0.0,1.12,0.0,0.0,0.0,0.0,0.0,0.0,0.0,0.0,0.0,0.0,0.0,0.0,0.0,0.0,0.0,0.0,0.0,0.0,0.0,0.0,0.0,0.0,0.0,0.0,0.0,0.0,0.0,0.0,0.0,0.0,0.0,0.0,93.4,0.0,0.0,0.0,0.0,0.0,0.0,0.0,0.0,0.0
0,Impregnation,1113,0.0,0.0,3.0,1.0,0.04,98.2,33.9,37.5,40.6,21.8,62.4,21.2,2.32,2.17,0.0,0.0,0.0,0.0,0.0,1.08,0.0,0.0,0.0,2.27,0.0,0.0,0.0,0.0,0.0,0.0,0.0,0.0,0.0,0.0,0.0,0.0,0.0,0.0,0.0,0.0,0.0,0.0,0.0,0.0,0.0,0.0,0.0,0.0,0.0,0.0,0.0,0.0,0.0,0.0,0.0,0.0,92.16,0.0,0.0,0.0,0.0,0.0,0.0,0.0,0.0,0.0
0,Impregnation,1113,0.0,0.0,4.0,1.0,0.04,99.0,26.2,24.7,49.9,25.3,75.2,19.7,2.32,2.17,0.0,0.0,0.0,0.0,0.0,1.08,0.0,0.0,0.0,2.27,0.0,0.0,0.0,0.0,0.0,0.0,0.0,0.0,0.0,0.0,0.0,0.0,0.0,0.0,0.0,0.0,0.0,0.0,0.0,0.0,0.0,0.0,0.0,0.0,0.0,0.0,0.0,0.0,0.0,0.0,0.0,0.0,92.16,0.0,0.0,0.0,0.0,0.0,0.0,0.0,0.0,0.0
0,Impregnation,1113,0.0,0.0,5.0,1.0,0.04,99.6,22.2,29.7,48.4,21.8,70.2,15.6,2.32,2.17,0.0,0.0,0.0,0.0,0.0,1.08,0.0,0.0,0.0,2.27,0.0,0.0,0.0,0.0,0.0,0.0,0.0,0.0,0.0,0.0,0.0,0.0,0.0,0.0,0.0,0.0,0.0,0.0,0.0,0.0,0.0,0.0,0.0,0.0,0.0,0.0,0.0,0.0,0.0,0.0,0.0,0.0,92.16,0.0,0.0,0.0,0.0,0.0,0.0,0.0,0.0,0.0
0,Impregnation,1113,0.0,0.0,6.0,1.0,0.04,99.1,22.0,31.8,46.3,21.9,68.2,15.0,2.32,2.17,0.0,0.0,0.0,0.0,0.0,1.08,0.0,0.0,0.0,2.27,0.0,0.0,0.0,0.0,0.0,0.0,0.0,0.0,0.0,0.0,0.0,0.0,0.0,0.0,0.0,0.0,0.0,0.0,0.0,0.0,0.0,0.0,0.0,0.0,0.0,0.0,0.0,0.0,0.0,0.0,0.0,0.0,92.16,0.0,0.0,0.0,0.0,0.0,0.0,0.0,0.0,0.0
0,Impregnation,1113,0.0,0.0,3.0,1.0,0.04,98.4,34.1,41.0,37.3,21.7,59.0,20.1,2.36,2.21,0.0,0.0,0.0,0.0,0.0,1.1,0.0,0.0,0.0,3.7,0.0,0.0,0.0,0.0,0.0,0.0,0.0,0.0,0.0,0.0,0.0,0.0,0.0,0.0,0.0,0.0,0.0,0.0,0.0,0.0,0.0,0.0,0.0,0.0,0.0,0.0,0.0,0.0,0.0,0.0,0.0,0.0,90.63,0.0,0.0,0.0,0.0,0.0,0.0,0.0,0.0,0.0
0,Impregnation,1113,0.0,0.0,4.0,1.0,0.04,99.5,26.0,24.7,49.4,25.9,75.3,19.6,2.36,2.21,0.0,0.0,0.0,0.0,0.0,1.1,0.0,0.0,0.0,3.7,0.0,0.0,0.0,0.0,0.0,0.0,0.0,0.0,0.0,0.0,0.0,0.0,0.0,0.0,0.0,0.0,0.0,0.0,0.0,0.0,0.0,0.0,0.0,0.0,0.0,0.0,0.0,0.0,0.0,0.0,0.0,0.0,90.63,0.0,0.0,0.0,0.0,0.0,0.0,0.0,0.0,0.0
0,Impregnation,1113,0.0,0.0,5.0,1.0,0.04,99.9,22.6,31.6,46.7,21.6,68.3,15.4,2.36,2.21,0.0,0.0,0.0,0.0,0.0,1.1,0.0,0.0,0.0,3.7,0.0,0.0,0.0,0.0,0.0,0.0,0.0,0.0,0.0,0.0,0.0,0.0,0.0,0.0,0.0,0.0,0.0,0.0,0.0,0.0,0.0,0.0,0.0,0.0,0.0,0.0,0.0,0.0,0.0,0.0,0.0,0.0,90.63,0.0,0.0,0.0,0.0,0.0,0.0,0.0,0.0,0.0
0,Impregnation,1113,0.0,0.0,6.0,1.0,0.04,99.5,22.1,34.0,45.1,20.9,66.0,14.6,2.36,2.21,0.0,0.0,0.0,0.0,0.0,1.1,0.0,0.0,0.0,3.7,0.0,0.0,0.0,0.0,0.0,0.0,0.0,0.0,0.0,0.0,0.0,0.0,0.0,0.0,0.0,0.0,0.0,0.0,0.0,0.0,0.0,0.0,0.0,0.0,0.0,0.0,0.0,0.0,0.0,0.0,0.0,0.0,90.63,0.0,0.0,0.0,0.0,0.0,0.0,0.0,0.0,0.0
0,Impregnation,1113,0.0,0.0,3.0,1.0,0.04,98.8,34.6,42.8,36.1,21.1,57.2,19.8,2.39,2.23,0.0,0.0,0.0,0.0,0.0,1.12,0.0,0.0,0.0,4.69,0.0,0.0,0.0,0.0,0.0,0.0,0.0,0.0,0.0,0.0,0.0,0.0,0.0,0.0,0.0,0.0,0.0,0.0,0.0,0.0,0.0,0.0,0.0,0.0,0.0,0.0,0.0,0.0,0.0,0.0,0.0,0.0,89.57,0.0,0.0,0.0,0.0,0.0,0.0,0.0,0.0,0.0
0,Impregnation,1113,0.0,0.0,4.0,1.0,0.04,99.8,25.3,27.3,47.2,25.4,72.6,18.4,2.39,2.23,0.0,0.0,0.0,0.0,0.0,1.12,0.0,0.0,0.0,4.69,0.0,0.0,0.0,0.0,0.0,0.0,0.0,0.0,0.0,0.0,0.0,0.0,0.0,0.0,0.0,0.0,0.0,0.0,0.0,0.0,0.0,0.0,0.0,0.0,0.0,0.0,0.0,0.0,0.0,0.0,0.0,0.0,89.57,0.0,0.0,0.0,0.0,0.0,0.0,0.0,0.0,0.0
0,Impregnation,1113,0.0,0.0,5.0,1.0,0.04,99.7,21.2,35.0,44.4,20.6,65.0,13.8,2.39,2.23,0.0,0.0,0.0,0.0,0.0,1.12,0.0,0.0,0.0,4.69,0.0,0.0,0.0,0.0,0.0,0.0,0.0,0.0,0.0,0.0,0.0,0.0,0.0,0.0,0.0,0.0,0.0,0.0,0.0,0.0,0.0,0.0,0.0,0.0,0.0,0.0,0.0,0.0,0.0,0.0,0.0,0.0,89.57,0.0,0.0,0.0,0.0,0.0,0.0,0.0,0.0,0.0
0,Impregnation,1113,0.0,0.0,6.0,1.0,0.04,98.9,21.7,35.9,44.2,19.8,64.0,13.9,2.39,2.23,0.0,0.0,0.0,0.0,0.0,1.12,0.0,0.0,0.0,4.69,0.0,0.0,0.0,0.0,0.0,0.0,0.0,0.0,0.0,0.0,0.0,0.0,0.0,0.0,0.0,0.0,0.0,0.0,0.0,0.0,0.0,0.0,0.0,0.0,0.0,0.0,0.0,0.0,0.0,0.0,0.0,0.0,89.57,0.0,0.0,0.0,0.0,0.0,0.0,0.0,0.0,0.0
0,Impregnation,1053,0.0,0.0,3.0,1.0,0.04,0.0,0.9,0.0,17.2,43.2,60.4,0.6,2.25,2.1,0.0,0.0,0.0,0.0,0.0,1.05,0.0,0.0,0.0,0.0,0.0,0.0,0.0,0.0,0.0,0.0,0.0,0.0,0.0,0.0,0.0,0.0,0.0,0.0,0.0,0.0,0.0,0.0,0.0,0.0,0.0,0.0,0.0,0.0,0.0,0.0,0.0,0.0,0.0,0.0,0.0,0.0,94.6,0.0,0.0,0.0,0.0,0.0,0.0,0.0,0.0,0.0
0,Impregnation,1073,0.0,0.0,3.0,1.0,0.04,0.0,7.0,0.0,24.8,43.9,68.7,4.8,2.25,2.1,0.0,0.0,0.0,0.0,0.0,1.05,0.0,0.0,0.0,0.0,0.0,0.0,0.0,0.0,0.0,0.0,0.0,0.0,0.0,0.0,0.0,0.0,0.0,0.0,0.0,0.0,0.0,0.0,0.0,0.0,0.0,0.0,0.0,0.0,0.0,0.0,0.0,0.0,0.0,0.0,0.0,0.0,94.6,0.0,0.0,0.0,0.0,0.0,0.0,0.0,0.0,0.0
0,Impregnation,1093,0.0,0.0,3.0,1.0,0.04,0.0,18.8,0.0,44.2,28.1,72.4,13.6,2.25,2.1,0.0,0.0,0.0,0.0,0.0,1.05,0.0,0.0,0.0,0.0,0.0,0.0,0.0,0.0,0.0,0.0,0.0,0.0,0.0,0.0,0.0,0.0,0.0,0.0,0.0,0.0,0.0,0.0,0.0,0.0,0.0,0.0,0.0,0.0,0.0,0.0,0.0,0.0,0.0,0.0,0.0,0.0,94.6,0.0,0.0,0.0,0.0,0.0,0.0,0.0,0.0,0.0
0,Impregnation,1133,0.0,0.0,3.0,1.0,0.04,0.0,20.1,0.0,47.8,18.9,66.7,13.4,2.25,2.1,0.0,0.0,0.0,0.0,0.0,1.05,0.0,0.0,0.0,0.0,0.0,0.0,0.0,0.0,0.0,0.0,0.0,0.0,0.0,0.0,0.0,0.0,0.0,0.0,0.0,0.0,0.0,0.0,0.0,0.0,0.0,0.0,0.0,0.0,0.0,0.0,0.0,0.0,0.0,0.0,0.0,0.0,94.6,0.0,0.0,0.0,0.0,0.0,0.0,0.0,0.0,0.0
0,Impregnation,1153,0.0,0.0,3.0,1.0,0.04,0.0,19.9,0.0,46.6,16.7,63.4,12.6,2.25,2.1,0.0,0.0,0.0,0.0,0.0,1.05,0.0,0.0,0.0,0.0,0.0,0.0,0.0,0.0,0.0,0.0,0.0,0.0,0.0,0.0,0.0,0.0,0.0,0.0,0.0,0.0,0.0,0.0,0.0,0.0,0.0,0.0,0.0,0.0,0.0,0.0,0.0,0.0,0.0,0.0,0.0,0.0,94.6,0.0,0.0,0.0,0.0,0.0,0.0,0.0,0.0,0.0
0,Impregnation,1173,0.0,0.0,3.0,1.0,0.04,0.0,20.5,0.0,44.6,15.2,59.7,12.2,2.25,2.1,0.0,0.0,0.0,0.0,0.0,1.05,0.0,0.0,0.0,0.0,0.0,0.0,0.0,0.0,0.0,0.0,0.0,0.0,0.0,0.0,0.0,0.0,0.0,0.0,0.0,0.0,0.0,0.0,0.0,0.0,0.0,0.0,0.0,0.0,0.0,0.0,0.0,0.0,0.0,0.0,0.0,0.0,94.6,0.0,0.0,0.0,0.0,0.0,0.0,0.0,0.0,0.0
0,Impregnation,1053,0.0,0.0,3.0,1.0,0.04,0.0,2.3,0.0,17.4,44.3,61.7,1.4,2.26,2.11,0.0,0.0,0.0,0.0,0.0,1.05,0.0,0.0,0.0,0.22,0.0,0.0,0.0,0.0,0.0,0.0,0.0,0.0,0.0,0.0,0.0,0.0,0.0,0.0,0.0,0.0,0.0,0.0,0.0,0.0,0.0,0.0,0.0,0.0,0.0,0.0,0.0,0.0,0.0,0.0,0.0,0.0,94.36,0.0,0.0,0.0,0.0,0.0,0.0,0.0,0.0,0.0
0,Impregnation,1073,0.0,0.0,3.0,1.0,0.04,0.0,9.3,0.0,28.2,42.0,70.1,6.5,2.26,2.11,0.0,0.0,0.0,0.0,0.0,1.05,0.0,0.0,0.0,0.22,0.0,0.0,0.0,0.0,0.0,0.0,0.0,0.0,0.0,0.0,0.0,0.0,0.0,0.0,0.0,0.0,0.0,0.0,0.0,0.0,0.0,0.0,0.0,0.0,0.0,0.0,0.0,0.0,0.0,0.0,0.0,0.0,94.36,0.0,0.0,0.0,0.0,0.0,0.0,0.0,0.0,0.0
0,Impregnation,1093,0.0,0.0,3.0,1.0,0.04,0.0,18.7,0.0,43.4,30.9,74.3,13.9,2.26,2.11,0.0,0.0,0.0,0.0,0.0,1.05,0.0,0.0,0.0,0.22,0.0,0.0,0.0,0.0,0.0,0.0,0.0,0.0,0.0,0.0,0.0,0.0,0.0,0.0,0.0,0.0,0.0,0.0,0.0,0.0,0.0,0.0,0.0,0.0,0.0,0.0,0.0,0.0,0.0,0.0,0.0,0.0,94.36,0.0,0.0,0.0,0.0,0.0,0.0,0.0,0.0,0.0
0,Impregnation,1133,0.0,0.0,3.0,1.0,0.04,0.0,20.6,0.0,47.6,19.6,67.2,13.8,2.26,2.11,0.0,0.0,0.0,0.0,0.0,1.05,0.0,0.0,0.0,0.22,0.0,0.0,0.0,0.0,0.0,0.0,0.0,0.0,0.0,0.0,0.0,0.0,0.0,0.0,0.0,0.0,0.0,0.0,0.0,0.0,0.0,0.0,0.0,0.0,0.0,0.0,0.0,0.0,0.0,0.0,0.0,0.0,94.36,0.0,0.0,0.0,0.0,0.0,0.0,0.0,0.0,0.0
0,Impregnation,1153,0.0,0.0,3.0,1.0,0.04,0.0,20.5,0.0,45.0,21.1,66.1,13.5,2.26,2.11,0.0,0.0,0.0,0.0,0.0,1.05,0.0,0.0,0.0,0.22,0.0,0.0,0.0,0.0,0.0,0.0,0.0,0.0,0.0,0.0,0.0,0.0,0.0,0.0,0.0,0.0,0.0,0.0,0.0,0.0,0.0,0.0,0.0,0.0,0.0,0.0,0.0,0.0,0.0,0.0,0.0,0.0,94.36,0.0,0.0,0.0,0.0,0.0,0.0,0.0,0.0,0.0
0,Impregnation,1173,0.0,0.0,3.0,1.0,0.04,0.0,21.1,0.0,43.3,17.8,61.0,12.9,2.26,2.11,0.0,0.0,0.0,0.0,0.0,1.05,0.0,0.0,0.0,0.22,0.0,0.0,0.0,0.0,0.0,0.0,0.0,0.0,0.0,0.0,0.0,0.0,0.0,0.0,0.0,0.0,0.0,0.0,0.0,0.0,0.0,0.0,0.0,0.0,0.0,0.0,0.0,0.0,0.0,0.0,0.0,0.0,94.36,0.0,0.0,0.0,0.0,0.0,0.0,0.0,0.0,0.0
0,Impregnation,1053,0.0,0.0,3.0,1.0,0.04,0.0,2.6,0.0,18.2,42.8,60.9,1.6,2.26,2.12,0.0,0.0,0.0,0.0,0.0,1.06,0.0,0.0,0.0,0.44,0.0,0.0,0.0,0.0,0.0,0.0,0.0,0.0,0.0,0.0,0.0,0.0,0.0,0.0,0.0,0.0,0.0,0.0,0.0,0.0,0.0,0.0,0.0,0.0,0.0,0.0,0.0,0.0,0.0,0.0,0.0,0.0,94.12,0.0,0.0,0.0,0.0,0.0,0.0,0.0,0.0,0.0
0,Impregnation,1073,0.0,0.0,3.0,1.0,0.04,0.0,10.7,0.0,28.8,42.7,71.5,7.6,2.26,2.12,0.0,0.0,0.0,0.0,0.0,1.06,0.0,0.0,0.0,0.44,0.0,0.0,0.0,0.0,0.0,0.0,0.0,0.0,0.0,0.0,0.0,0.0,0.0,0.0,0.0,0.0,0.0,0.0,0.0,0.0,0.0,0.0,0.0,0.0,0.0,0.0,0.0,0.0,0.0,0.0,0.0,0.0,94.12,0.0,0.0,0.0,0.0,0.0,0.0,0.0,0.0,0.0
0,Impregnation,1093,0.0,0.0,3.0,1.0,0.04,0.0,20.7,0.0,43.1,34.3,77.4,16.0,2.26,2.12,0.0,0.0,0.0,0.0,0.0,1.06,0.0,0.0,0.0,0.44,0.0,0.0,0.0,0.0,0.0,0.0,0.0,0.0,0.0,0.0,0.0,0.0,0.0,0.0,0.0,0.0,0.0,0.0,0.0,0.0,0.0,0.0,0.0,0.0,0.0,0.0,0.0,0.0,0.0,0.0,0.0,0.0,94.12,0.0,0.0,0.0,0.0,0.0,0.0,0.0,0.0,0.0
0,Impregnation,1133,0.0,0.0,3.0,1.0,0.04,0.0,21.6,0.0,48.6,19.3,67.9,14.7,2.26,2.12,0.0,0.0,0.0,0.0,0.0,1.06,0.0,0.0,0.0,0.44,0.0,0.0,0.0,0.0,0.0,0.0,0.0,0.0,0.0,0.0,0.0,0.0,0.0,0.0,0.0,0.0,0.0,0.0,0.0,0.0,0.0,0.0,0.0,0.0,0.0,0.0,0.0,0.0,0.0,0.0,0.0,0.0,94.12,0.0,0.0,0.0,0.0,0.0,0.0,0.0,0.0,0.0
0,Impregnation,1153,0.0,0.0,3.0,1.0,0.04,0.0,20.6,0.0,46.3,20.0,66.4,13.7,2.26,2.12,0.0,0.0,0.0,0.0,0.0,1.06,0.0,0.0,0.0,0.44,0.0,0.0,0.0,0.0,0.0,0.0,0.0,0.0,0.0,0.0,0.0,0.0,0.0,0.0,0.0,0.0,0.0,0.0,0.0,0.0,0.0,0.0,0.0,0.0,0.0,0.0,0.0,0.0,0.0,0.0,0.0,0.0,94.12,0.0,0.0,0.0,0.0,0.0,0.0,0.0,0.0,0.0
0,Impregnation,1173,0.0,0.0,3.0,1.0,0.04,0.0,21.9,0.0,45.4,16.8,62.2,13.6,2.26,2.12,0.0,0.0,0.0,0.0,0.0,1.06,0.0,0.0,0.0,0.44,0.0,0.0,0.0,0.0,0.0,0.0,0.0,0.0,0.0,0.0,0.0,0.0,0.0,0.0,0.0,0.0,0.0,0.0,0.0,0.0,0.0,0.0,0.0,0.0,0.0,0.0,0.0,0.0,0.0,0.0,0.0,0.0,94.12,0.0,0.0,0.0,0.0,0.0,0.0,0.0,0.0,0.0
0,Impregnation,1053,0.0,0.0,3.0,1.0,0.04,0.0,2.8,0.0,20.3,42.5,62.7,1.8,2.28,2.13,0.0,0.0,0.0,0.0,0.0,1.07,0.0,0.0,0.0,1.12,0.0,0.0,0.0,0.0,0.0,0.0,0.0,0.0,0.0,0.0,0.0,0.0,0.0,0.0,0.0,0.0,0.0,0.0,0.0,0.0,0.0,0.0,0.0,0.0,0.0,0.0,0.0,0.0,0.0,0.0,0.0,0.0,93.4,0.0,0.0,0.0,0.0,0.0,0.0,0.0,0.0,0.0
0,Impregnation,1073,0.0,0.0,3.0,1.0,0.04,0.0,12.2,0.0,29.1,44.1,73.2,8.9,2.28,2.13,0.0,0.0,0.0,0.0,0.0,1.07,0.0,0.0,0.0,1.12,0.0,0.0,0.0,0.0,0.0,0.0,0.0,0.0,0.0,0.0,0.0,0.0,0.0,0.0,0.0,0.0,0.0,0.0,0.0,0.0,0.0,0.0,0.0,0.0,0.0,0.0,0.0,0.0,0.0,0.0,0.0,0.0,93.4,0.0,0.0,0.0,0.0,0.0,0.0,0.0,0.0,0.0
0,Impregnation,1093,0.0,0.0,3.0,1.0,0.04,0.0,21.5,0.0,44.9,33.4,78.3,16.8,2.28,2.13,0.0,0.0,0.0,0.0,0.0,1.07,0.0,0.0,0.0,1.12,0.0,0.0,0.0,0.0,0.0,0.0,0.0,0.0,0.0,0.0,0.0,0.0,0.0,0.0,0.0,0.0,0.0,0.0,0.0,0.0,0.0,0.0,0.0,0.0,0.0,0.0,0.0,0.0,0.0,0.0,0.0,0.0,93.4,0.0,0.0,0.0,0.0,0.0,0.0,0.0,0.0,0.0
0,Impregnation,1133,0.0,0.0,3.0,1.0,0.04,0.0,22.3,0.0,48.4,16.5,64.9,14.5,2.28,2.13,0.0,0.0,0.0,0.0,0.0,1.07,0.0,0.0,0.0,1.12,0.0,0.0,0.0,0.0,0.0,0.0,0.0,0.0,0.0,0.0,0.0,0.0,0.0,0.0,0.0,0.0,0.0,0.0,0.0,0.0,0.0,0.0,0.0,0.0,0.0,0.0,0.0,0.0,0.0,0.0,0.0,0.0,93.4,0.0,0.0,0.0,0.0,0.0,0.0,0.0,0.0,0.0
0,Impregnation,1153,0.0,0.0,3.0,1.0,0.04,0.0,22.1,0.0,46.8,18.2,65.0,14.4,2.28,2.13,0.0,0.0,0.0,0.0,0.0,1.07,0.0,0.0,0.0,1.12,0.0,0.0,0.0,0.0,0.0,0.0,0.0,0.0,0.0,0.0,0.0,0.0,0.0,0.0,0.0,0.0,0.0,0.0,0.0,0.0,0.0,0.0,0.0,0.0,0.0,0.0,0.0,0.0,0.0,0.0,0.0,0.0,93.4,0.0,0.0,0.0,0.0,0.0,0.0,0.0,0.0,0.0
0,Impregnation,1173,0.0,0.0,3.0,1.0,0.04,0.0,23.0,0.0,44.6,20.4,65.0,14.9,2.28,2.13,0.0,0.0,0.0,0.0,0.0,1.07,0.0,0.0,0.0,1.12,0.0,0.0,0.0,0.0,0.0,0.0,0.0,0.0,0.0,0.0,0.0,0.0,0.0,0.0,0.0,0.0,0.0,0.0,0.0,0.0,0.0,0.0,0.0,0.0,0.0,0.0,0.0,0.0,0.0,0.0,0.0,0.0,93.4,0.0,0.0,0.0,0.0,0.0,0.0,0.0,0.0,0.0
0,Impregnation,1053,0.0,0.0,3.0,1.0,0.04,0.0,2.5,0.0,20.9,42.2,63.1,1.6,2.32,2.17,0.0,0.0,0.0,0.0,0.0,1.08,0.0,0.0,0.0,2.27,0.0,0.0,0.0,0.0,0.0,0.0,0.0,0.0,0.0,0.0,0.0,0.0,0.0,0.0,0.0,0.0,0.0,0.0,0.0,0.0,0.0,0.0,0.0,0.0,0.0,0.0,0.0,0.0,0.0,0.0,0.0,0.0,92.16,0.0,0.0,0.0,0.0,0.0,0.0,0.0,0.0,0.0
0,Impregnation,1073,0.0,0.0,3.0,1.0,0.04,0.0,12.3,0.0,29.8,43.4,73.1,9.0,2.32,2.17,0.0,0.0,0.0,0.0,0.0,1.08,0.0,0.0,0.0,2.27,0.0,0.0,0.0,0.0,0.0,0.0,0.0,0.0,0.0,0.0,0.0,0.0,0.0,0.0,0.0,0.0,0.0,0.0,0.0,0.0,0.0,0.0,0.0,0.0,0.0,0.0,0.0,0.0,0.0,0.0,0.0,0.0,92.16,0.0,0.0,0.0,0.0,0.0,0.0,0.0,0.0,0.0
0,Impregnation,1093,0.0,0.0,3.0,1.0,0.04,0.0,22.3,0.0,45.8,34.9,80.8,18.0,2.32,2.17,0.0,0.0,0.0,0.0,0.0,1.08,0.0,0.0,0.0,2.27,0.0,0.0,0.0,0.0,0.0,0.0,0.0,0.0,0.0,0.0,0.0,0.0,0.0,0.0,0.0,0.0,0.0,0.0,0.0,0.0,0.0,0.0,0.0,0.0,0.0,0.0,0.0,0.0,0.0,0.0,0.0,0.0,92.16,0.0,0.0,0.0,0.0,0.0,0.0,0.0,0.0,0.0
0,Impregnation,1113,0.0,0.0,3.0,1.0,0.04,0.0,25.7,0.0,50.5,24.8,75.3,19.3,2.32,2.17,0.0,0.0,0.0,0.0,0.0,1.08,0.0,0.0,0.0,2.27,0.0,0.0,0.0,0.0,0.0,0.0,0.0,0.0,0.0,0.0,0.0,0.0,0.0,0.0,0.0,0.0,0.0,0.0,0.0,0.0,0.0,0.0,0.0,0.0,0.0,0.0,0.0,0.0,0.0,0.0,0.0,0.0,92.16,0.0,0.0,0.0,0.0,0.0,0.0,0.0,0.0,0.0
0,Impregnation,1153,0.0,0.0,3.0,1.0,0.04,0.0,22.3,0.0,48.1,20.2,68.2,15.2,2.32,2.17,0.0,0.0,0.0,0.0,0.0,1.08,0.0,0.0,0.0,2.27,0.0,0.0,0.0,0.0,0.0,0.0,0.0,0.0,0.0,0.0,0.0,0.0,0.0,0.0,0.0,0.0,0.0,0.0,0.0,0.0,0.0,0.0,0.0,0.0,0.0,0.0,0.0,0.0,0.0,0.0,0.0,0.0,92.16,0.0,0.0,0.0,0.0,0.0,0.0,0.0,0.0,0.0
0,Impregnation,1173,0.0,0.0,3.0,1.0,0.04,0.0,23.2,0.0,45.8,21.0,66.8,15.5,2.32,2.17,0.0,0.0,0.0,0.0,0.0,1.08,0.0,0.0,0.0,2.27,0.0,0.0,0.0,0.0,0.0,0.0,0.0,0.0,0.0,0.0,0.0,0.0,0.0,0.0,0.0,0.0,0.0,0.0,0.0,0.0,0.0,0.0,0.0,0.0,0.0,0.0,0.0,0.0,0.0,0.0,0.0,0.0,92.16,0.0,0.0,0.0,0.0,0.0,0.0,0.0,0.0,0.0
0,Impregnation,1053,0.0,0.0,3.0,1.0,0.04,0.0,3.6,0.0,19.3,41.6,60.9,2.2,2.36,2.21,0.0,0.0,0.0,0.0,0.0,1.1,0.0,0.0,0.0,3.7,0.0,0.0,0.0,0.0,0.0,0.0,0.0,0.0,0.0,0.0,0.0,0.0,0.0,0.0,0.0,0.0,0.0,0.0,0.0,0.0,0.0,0.0,0.0,0.0,0.0,0.0,0.0,0.0,0.0,0.0,0.0,0.0,90.63,0.0,0.0,0.0,0.0,0.0,0.0,0.0,0.0,0.0
0,Impregnation,1073,0.0,0.0,3.0,1.0,0.04,0.0,10.0,0.0,27.5,42.3,69.8,7.0,2.36,2.21,0.0,0.0,0.0,0.0,0.0,1.1,0.0,0.0,0.0,3.7,0.0,0.0,0.0,0.0,0.0,0.0,0.0,0.0,0.0,0.0,0.0,0.0,0.0,0.0,0.0,0.0,0.0,0.0,0.0,0.0,0.0,0.0,0.0,0.0,0.0,0.0,0.0,0.0,0.0,0.0,0.0,0.0,90.63,0.0,0.0,0.0,0.0,0.0,0.0,0.0,0.0,0.0
0,Impregnation,1093,0.0,0.0,3.0,1.0,0.04,0.0,19.9,0.0,44.2,34.0,78.3,15.5,2.36,2.21,0.0,0.0,0.0,0.0,0.0,1.1,0.0,0.0,0.0,3.7,0.0,0.0,0.0,0.0,0.0,0.0,0.0,0.0,0.0,0.0,0.0,0.0,0.0,0.0,0.0,0.0,0.0,0.0,0.0,0.0,0.0,0.0,0.0,0.0,0.0,0.0,0.0,0.0,0.0,0.0,0.0,0.0,90.63,0.0,0.0,0.0,0.0,0.0,0.0,0.0,0.0,0.0
0,Impregnation,1133,0.0,0.0,3.0,1.0,0.04,0.0,22.5,0.0,47.9,19.4,67.3,15.1,2.36,2.21,0.0,0.0,0.0,0.0,0.0,1.1,0.0,0.0,0.0,3.7,0.0,0.0,0.0,0.0,0.0,0.0,0.0,0.0,0.0,0.0,0.0,0.0,0.0,0.0,0.0,0.0,0.0,0.0,0.0,0.0,0.0,0.0,0.0,0.0,0.0,0.0,0.0,0.0,0.0,0.0,0.0,0.0,90.63,0.0,0.0,0.0,0.0,0.0,0.0,0.0,0.0,0.0
0,Impregnation,1153,0.0,0.0,3.0,1.0,0.04,0.0,21.9,0.0,45.5,20.9,66.5,14.5,2.36,2.21,0.0,0.0,0.0,0.0,0.0,1.1,0.0,0.0,0.0,3.7,0.0,0.0,0.0,0.0,0.0,0.0,0.0,0.0,0.0,0.0,0.0,0.0,0.0,0.0,0.0,0.0,0.0,0.0,0.0,0.0,0.0,0.0,0.0,0.0,0.0,0.0,0.0,0.0,0.0,0.0,0.0,0.0,90.63,0.0,0.0,0.0,0.0,0.0,0.0,0.0,0.0,0.0
0,Impregnation,1173,0.0,0.0,3.0,1.0,0.04,0.0,22.5,0.0,44.1,21.4,65.4,14.7,2.36,2.21,0.0,0.0,0.0,0.0,0.0,1.1,0.0,0.0,0.0,3.7,0.0,0.0,0.0,0.0,0.0,0.0,0.0,0.0,0.0,0.0,0.0,0.0,0.0,0.0,0.0,0.0,0.0,0.0,0.0,0.0,0.0,0.0,0.0,0.0,0.0,0.0,0.0,0.0,0.0,0.0,0.0,0.0,90.63,0.0,0.0,0.0,0.0,0.0,0.0,0.0,0.0,0.0
0,Impregnation,1053,0.0,0.0,3.0,1.0,0.04,0.0,3.0,0.0,19.5,43.5,62.9,1.9,2.39,2.23,0.0,0.0,0.0,0.0,0.0,1.12,0.0,0.0,0.0,4.69,0.0,0.0,0.0,0.0,0.0,0.0,0.0,0.0,0.0,0.0,0.0,0.0,0.0,0.0,0.0,0.0,0.0,0.0,0.0,0.0,0.0,0.0,0.0,0.0,0.0,0.0,0.0,0.0,0.0,0.0,0.0,0.0,89.57,0.0,0.0,0.0,0.0,0.0,0.0,0.0,0.0,0.0
0,Impregnation,1073,0.0,0.0,3.0,1.0,0.04,0.0,10.9,0.0,29.3,40.7,69.9,7.6,2.39,2.23,0.0,0.0,0.0,0.0,0.0,1.12,0.0,0.0,0.0,4.69,0.0,0.0,0.0,0.0,0.0,0.0,0.0,0.0,0.0,0.0,0.0,0.0,0.0,0.0,0.0,0.0,0.0,0.0,0.0,0.0,0.0,0.0,0.0,0.0,0.0,0.0,0.0,0.0,0.0,0.0,0.0,0.0,89.57,0.0,0.0,0.0,0.0,0.0,0.0,0.0,0.0,0.0
0,Impregnation,1093,0.0,0.0,3.0,1.0,0.04,0.0,21.0,0.0,39.6,35.2,74.8,15.7,2.39,2.23,0.0,0.0,0.0,0.0,0.0,1.12,0.0,0.0,0.0,4.69,0.0,0.0,0.0,0.0,0.0,0.0,0.0,0.0,0.0,0.0,0.0,0.0,0.0,0.0,0.0,0.0,0.0,0.0,0.0,0.0,0.0,0.0,0.0,0.0,0.0,0.0,0.0,0.0,0.0,0.0,0.0,0.0,89.57,0.0,0.0,0.0,0.0,0.0,0.0,0.0,0.0,0.0
0,Impregnation,1133,0.0,0.0,3.0,1.0,0.04,0.0,22.5,0.0,45.7,23.6,69.3,15.6,2.39,2.23,0.0,0.0,0.0,0.0,0.0,1.12,0.0,0.0,0.0,4.69,0.0,0.0,0.0,0.0,0.0,0.0,0.0,0.0,0.0,0.0,0.0,0.0,0.0,0.0,0.0,0.0,0.0,0.0,0.0,0.0,0.0,0.0,0.0,0.0,0.0,0.0,0.0,0.0,0.0,0.0,0.0,0.0,89.57,0.0,0.0,0.0,0.0,0.0,0.0,0.0,0.0,0.0
0,Impregnation,1153,0.0,0.0,3.0,1.0,0.04,0.0,21.7,0.0,46.0,21.1,67.1,14.6,2.39,2.23,0.0,0.0,0.0,0.0,0.0,1.12,0.0,0.0,0.0,4.69,0.0,0.0,0.0,0.0,0.0,0.0,0.0,0.0,0.0,0.0,0.0,0.0,0.0,0.0,0.0,0.0,0.0,0.0,0.0,0.0,0.0,0.0,0.0,0.0,0.0,0.0,0.0,0.0,0.0,0.0,0.0,0.0,89.57,0.0,0.0,0.0,0.0,0.0,0.0,0.0,0.0,0.0
0,Impregnation,1113,0.0,0.0,2.6,1.0,0.04,100.7,14.7,31.2,37.3,33.0,70.3,10.7,2.34,2.19,0.0,0.0,0.0,0.0,0.0,1.1,0.0,0.0,0.0,0.0,0.0,0.0,0.0,0.0,0.0,0.0,0.0,0.0,0.0,0.0,0.0,0.0,0.0,0.0,0.0,0.0,0.0,0.0,0.0,0.0,0.0,0.0,0.0,0.0,0.0,0.0,0.0,0.0,0.0,0.0,0.0,0.0,94.37,0.0,0.0,0.0,0.0,0.0,0.0,0.0,0.0,0.0
0,Impregnation,1023,0.73,0.15,5.0,1.0,0.27,0.0,7.0,0.0,25.4,33.7,59.1,5.0,4.3,4.16,0.0,0.0,0.0,0.0,0.0,0.0,0.0,0.0,0.0,0.0,0.0,0.0,0.0,0.0,0.0,0.0,0.0,0.0,0.0,0.0,0.0,0.0,0.0,0.0,0.0,0.0,0.0,0.0,0.0,0.0,0.0,0.0,0.0,0.0,0.0,0.0,0.0,0.0,0.0,2.08,0.0,0.0,89.46,0.0,0.0,0.0,0.0,0.0,0.0,0.0,0.0,0.0
0,Impregnation,1048,0.73,0.15,5.0,1.0,0.27,0.0,8.0,0.0,35.4,31.6,67.0,6.0,4.3,4.16,0.0,0.0,0.0,0.0,0.0,0.0,0.0,0.0,0.0,0.0,0.0,0.0,0.0,0.0,0.0,0.0,0.0,0.0,0.0,0.0,0.0,0.0,0.0,0.0,0.0,0.0,0.0,0.0,0.0,0.0,0.0,0.0,0.0,0.0,0.0,0.0,0.0,0.0,0.0,2.08,0.0,0.0,89.46,0.0,0.0,0.0,0.0,0.0,0.0,0.0,0.0,0.0
0,Impregnation,1073,0.73,0.15,5.0,1.0,0.27,0.0,11.0,0.0,40.9,30.4,71.3,8.0,4.3,4.16,0.0,0.0,0.0,0.0,0.0,0.0,0.0,0.0,0.0,0.0,0.0,0.0,0.0,0.0,0.0,0.0,0.0,0.0,0.0,0.0,0.0,0.0,0.0,0.0,0.0,0.0,0.0,0.0,0.0,0.0,0.0,0.0,0.0,0.0,0.0,0.0,0.0,0.0,0.0,2.08,0.0,0.0,89.46,0.0,0.0,0.0,0.0,0.0,0.0,0.0,0.0,0.0
0,Impregnation,1098,0.73,0.15,5.0,1.0,0.27,0.0,14.0,0.0,48.1,24.5,72.6,11.0,4.3,4.16,0.0,0.0,0.0,0.0,0.0,0.0,0.0,0.0,0.0,0.0,0.0,0.0,0.0,0.0,0.0,0.0,0.0,0.0,0.0,0.0,0.0,0.0,0.0,0.0,0.0,0.0,0.0,0.0,0.0,0.0,0.0,0.0,0.0,0.0,0.0,0.0,0.0,0.0,0.0,2.08,0.0,0.0,89.46,0.0,0.0,0.0,0.0,0.0,0.0,0.0,0.0,0.0
0,Impregnation,1073,0.73,0.15,5.0,1.0,0.32,0.0,12.0,0.0,41.4,27.6,69.0,8.0,4.3,4.16,0.0,0.0,0.0,0.0,0.0,0.0,0.0,0.0,0.0,0.0,0.0,0.0,0.0,0.0,0.0,0.0,0.0,0.0,0.0,0.0,0.0,0.0,0.0,0.0,0.0,0.0,0.0,0.0,0.0,0.0,0.0,0.0,0.0,0.0,0.0,0.0,0.0,0.0,0.0,2.08,0.0,0.0,89.46,0.0,0.0,0.0,0.0,0.0,0.0,0.0,0.0,0.0
0,Impregnation,1073,0.73,0.15,5.0,1.0,0.37,0.0,13.0,0.0,41.6,20.1,61.7,7.0,4.3,4.16,0.0,0.0,0.0,0.0,0.0,0.0,0.0,0.0,0.0,0.0,0.0,0.0,0.0,0.0,0.0,0.0,0.0,0.0,0.0,0.0,0.0,0.0,0.0,0.0,0.0,0.0,0.0,0.0,0.0,0.0,0.0,0.0,0.0,0.0,0.0,0.0,0.0,0.0,0.0,2.08,0.0,0.0,89.46,0.0,0.0,0.0,0.0,0.0,0.0,0.0,0.0,0.0
0,Impregnation,1073,0.73,0.15,5.0,1.0,0.47,0.0,13.0,0.0,41.6,16.4,58.0,7.0,4.3,4.16,0.0,0.0,0.0,0.0,0.0,0.0,0.0,0.0,0.0,0.0,0.0,0.0,0.0,0.0,0.0,0.0,0.0,0.0,0.0,0.0,0.0,0.0,0.0,0.0,0.0,0.0,0.0,0.0,0.0,0.0,0.0,0.0,0.0,0.0,0.0,0.0,0.0,0.0,0.0,2.08,0.0,0.0,89.46,0.0,0.0,0.0,0.0,0.0,0.0,0.0,0.0,0.0
0,Impregnation,1073,0.63,0.25,2.5,1.0,0.27,0.0,15.0,0.0,43.1,29.8,72.9,11.0,4.3,4.16,0.0,0.0,0.0,0.0,0.0,0.0,0.0,0.0,0.0,0.0,0.0,0.0,0.0,0.0,0.0,0.0,0.0,0.0,0.0,0.0,0.0,0.0,0.0,0.0,0.0,0.0,0.0,0.0,0.0,0.0,0.0,0.0,0.0,0.0,0.0,0.0,0.0,0.0,0.0,2.08,0.0,0.0,89.46,0.0,0.0,0.0,0.0,0.0,0.0,0.0,0.0,0.0
0,Impregnation,1073,0.68,0.2,3.3,1.0,0.27,0.0,13.0,0.0,42.1,30.1,72.2,9.0,4.3,4.16,0.0,0.0,0.0,0.0,0.0,0.0,0.0,0.0,0.0,0.0,0.0,0.0,0.0,0.0,0.0,0.0,0.0,0.0,0.0,0.0,0.0,0.0,0.0,0.0,0.0,0.0,0.0,0.0,0.0,0.0,0.0,0.0,0.0,0.0,0.0,0.0,0.0,0.0,0.0,2.08,0.0,0.0,89.46,0.0,0.0,0.0,0.0,0.0,0.0,0.0,0.0,0.0
