Repository: jsjong98/Catalyst-AI

Catalyst-AI
Sungkyunkwan University, School of Chemical Engineering
IPSE (Laboratory of Intelligence Process System Engieering)
Jonghwan Oh (1), Janggeun Lee (2), Dongin Jung (2), Jiyong Kim (*)

Don't Copy this code.

File: Database/Sr_Cat.csv (part 1 of 2)
Cation 1,Cation 1 mol%,Cation 2,Cation 2 mol%,Cation 3,Cation 3 mol%,Cation 4,Cation 4 mol%,Cation 5,Cation 5 mol%,Cation 6,Cation 6 mol%,Anion 1,Anion 1 mol%,Anion 2,Anion 2 mol%,Promotor,Support 1,Support 1 mol%,Support 2,Support 2 mol%,Support 3,Support 3 mol%,Preparation,"Temperature, K","p(CH4), bar","p(O2), bar",p(CH4)/p(O2),"p total, bar","Contact time, s","X(O2), %","X(CH4), %","S(COx), %","S(C2=), %","S(C2-), %","S(C2), %","Y(C2), %"
Sr,50.0,,,,,,,,,,,C,50.0,,,,,,,,,,n.a.,1014,0.65,0.08,8.6,1.0,18.20 ,64.0,7.0,,12.0,28.0,40.0,2.8
Sr,100.0,,,,,,,,,,,,,,,,,,,,,,n.a.,1019,0.77,0.05,15.4,1.0,17.80 ,99.0,13.0,,29.0,21.0,50.0,6.5
Sr,50.0,,,,,,,,,,,S,50.0,,,,,,,,,,n.a.,1015,0.63,0.08,7.7,1.0,56.00 ,100.0,13.0,,3.0,5.0,8.0,1.0
Sr,100.0,,,,,,,,,,,,,,,,,,,,,,Therm.decomp.,1123,0.63,0.08,8.1,1.0,4.40 ,100.0,8.0,,53.0,37.0,90.0,7.2
Sr,4.6,Ca,95.4,,,,,,,,,,,,,,,,,,,,Therm.decomp.,1120,0.66,0.08,8.3,1.0,0.84 ,100.0,13.0,,16.0,37.0,53.0,6.9
Sr,10.0,La,90.0,,,,,,,,,,,,,,,,,,,,Impregnation,1023,0.30,0.05,6.0,1.0,0.10 ,100.0,20.6,,28.0,35.2,63.2,13.2
Sr,0.4,La,99.5,,,,,,,,,,,,,,,,,,,,Impregnation,1023,0.30,0.05,6.0,1.0,0.10 ,100.0,21.2,,28.9,35.2,64.1,13.6
Sr,0.8,La,99.2,,,,,,,,,,,,,,,,,,,,Impregnation,1023,0.30,0.05,6.0,1.0,0.10 ,100.0,21.4,,29.0,36.2,65.2,14.0
Sr,1.5,La,98.5,,,,,,,,,,,,,,,,,,,,Impregnation,1023,0.30,0.05,6.0,1.0,0.10 ,100.0,20.9,,28.7,34.9,63.6,13.3
Sr,3.0,La,97.0,,,,,,,,,,,,,,,,,,,,Impregnation,1023,0.30,0.05,6.0,1.0,0.10 ,100.0,21.0,,28.9,35.8,64.7,13.6
Sr,15.0,La,85.0,,,,,,,,,,,,,,,,,,,,Impregnation,1023,0.30,0.05,6.0,1.0,0.10 ,100.0,19.6,,28.0,35.2,63.2,12.4
Sr,100.0,,,,,,,,,,,,,,,,,,,,,,n.a.,1123,0.30,0.05,6.0,1.0,0.10 ,36.0,8.0,,22.1,46.5,68.6,5.5
Sr,1.3,Ca,98.7,,,,,,,,,,,,,,,,,,,,n.a.,1023,0.67,0.07,9.6,1.0,0.42 ,100.0,9.5,,16.4,36.7,53.1,5.0
Sr,1.9,La,98.1,,,,,,,,,,,,,,,,,,,,n.a.,1023,0.30,0.05,6.0,1.0,0.18 ,100.0,21.0,31.0,29.0,35.0,64.0,13.4
Sr,2.6,Sm,94.8,,,,,,,,,C,2.6,,,,,,,,,,Therm.decomp.,846,0.71,0.29,2.5,1.0,1.40 ,,31.4,,25.0,14.5,39.5,12.4
Sr,100.0,,,,,,,,,,,,,,,,,,,,,,n.a.,1013,0.67,0.08,8.0,1.0,25.00 ,88.0,12.0,28.0,36.0,28.0,64.0,7.7
Sr,28.6,Li,71.4,,,,,,,,,,,,,,,,,,,,n.a.,1073,0.33,0.17,2.0,1.0,0.39 ,,37.0,,,,55.0,20.4
Sr,3.0,,,,,,,,,,,Cl,6.0,,,Cl,Al,91.0,,,,,Impregnation,1023,0.10,0.05,2.0,1.0,1.50 ,,30.3,,,,56.0,17.0
Sr,9.1,La,90.9,,,,,,,,,,,,,,,,,,,,Precipitation,1189,0.70,0.10,7.0,1.0,0.15 ,,14.6,,,,9.1,1.3
Sr,33.3,La,66.7,,,,,,,,,,,,,,,,,,,,Precipitation,1153,0.88,0.13,6.7,1.0,0.02 ,99.6,21.2,,,,73.1,15.5
Sr,100.0,,,,,,,,,,,,,,,,,,,,,,Therm.decomp.,1073,0.09,0.05,2.0,1.0,0.19 ,39.0,24.0,52.0,25.0,23.0,48.0,11.5
Sr,50.0,,,,,,,,,,,C,50.0,,,,,,,,,,Therm.decomp.,1153,0.91,0.09,10.0,1.0,0.24 ,43.3,7.0,,,,67.5,4.7
Sr,50.0,Th,50.0,,,,,,,,,,,,,,,,,,,,Therm.decomp.,1153,0.91,0.09,10.0,1.0,0.24 ,56.5,9.3,,,,73.3,6.8
Sr,50.0,Th,50.0,,,,,,,,,,,,,,,,,,,,Therm.decomp.,1153,0.91,0.09,10.0,1.0,0.24 ,74.1,12.0,,,,75.0,9.0
Sr,50.0,Zr,50.0,,,,,,,,,,,,,,,,,,,,n.a.,1013,0.40,0.10,4.0,1.0,0.01 ,,21.0,,34.0,34.0,68.0,14.3
Sr,1.3,,,,,,,,,,,,,,,Cl,Al,98.7,,,,,n.a.,1023,0.10,0.05,2.0,1.0,4.60 ,,49.0,56.0,42.0,2.0,44.0,21.6
Sr,2.0,,,,,,,,,,,Cl,4.0,,,,Al,94.0,,,,,Impregnation,923,0.09,0.04,2.2,1.0,2.40 ,,7.5,,,,61.0,4.6
Sr,2.0,,,,,,,,,,,Cl,4.0,,,Cl,Al,94.0,,,,,Impregnation,923,0.09,0.04,2.2,1.0,6.00 ,,8.9,,,,67.0,6.0
Sr,9.1,Y,90.9,,,,,,,,,,,,,,,,,,,,Impregnation,1059,0.92,0.09,10.0,1.0,0.02 ,94.5,14.6,26.0,,,74.9,10.9
Sr,100.0,,,,,,,,,,,,,,,,,,,,,,n.a.,1141,0.91,0.09,10.0,1.0,0.02 ,88.0,13.0,30.0,46.0,24.0,70.0,9.1
Sr,33.3,Y,66.7,,,,,,,,,,,,,,,,,,,,n.a.,1051,0.91,0.09,10.0,1.0,0.02 ,92.0,15.0,23.0,41.0,36.0,77.0,11.6
Sr,33.3,Th,66.7,,,,,,,,,,,,,,,,,,,,n.a.,1080,0.91,0.09,10.0,1.0,0.02 ,74.0,12.0,25.0,37.0,38.0,75.0,9.0
Sr,33.3,La,66.7,,,,,,,,,,,,,,,,,,,,n.a.,1032,0.91,0.09,10.0,1.0,0.02 ,100.0,15.0,22.0,34.0,44.0,78.0,11.7
Sr,33.3,Y,66.7,,,,,,,,,,,,,,,,,,,,Therm.decomp.,1051,0.92,0.09,10.0,1.0,0.02 ,92.0,14.7,23.0,,,77.4,11.4
Sr,100.0,,,,,,,,,,,,,,,,,,,,,,Therm.decomp.,1073,0.03,0.01,2.0,1.0,2.17 ,95.0,32.0,3.0,,,31.3,10.0
Sr,33.3,Al,66.7,,,,,,,,,,,,,Cl,,,,,,,n.a.,923,0.09,0.04,2.2,1.0,2.40 ,,7.0,,23.0,38.0,61.0,4.3
Sr,3.5,,,,,,,,,,,,,,,Cl,Al,96.5,,,,,n.a.,1023,0.10,0.05,2.0,1.0,3.00 ,,21.0,35.0,41.0,24.0,65.0,13.6
Sr,2.6,,,,,,,,,,,,,,,Cl,Al,97.4,,,,,n.a.,1023,0.10,0.05,2.0,1.0,1.50 ,,32.0,44.0,37.0,19.0,56.0,17.9
Sr,50.0,Co,40.0,Fe,10.0,,,,,,,,,,,,,,,,,,Sol-gel,1023,0.67,0.33,2.0,1.0,,,4.7,,,,93.9,4.4
Sr,50.0,Co,30.0,Fe,20.0,,,,,,,,,,,,,,,,,,Sol-gel,1023,0.67,0.33,2.0,1.0,,,12.8,,,,47.0,6.0
Sr,50.0,,,,,,,,,,,C,50.0,,,,,,,,,,n.a.,1023,0.95,0.05,19.0,1.0,0.02 ,,0.6,,,,52.0,0.3
Sr,100.0,,,,,,,,,,,,,,,,,,,,,,n.a.,1123,0.96,0.05,18.9,1.0,0.05 ,92.0,9.5,,,,79.0,7.5
Sr,20.0,Nb,40.0,Bi,40.0,,,,,,,,,,,,,,,,,,Therm.decomp.,1023,0.40,0.08,5.0,1.0,0.60 ,82.7,13.9,54.6,16.2,29.1,45.3,6.3
Sr,8.0,Ba,8.0,,,,,,,,,,,,,,Si,84.0,,,,,Impregnation,1048,0.28,0.04,7.3,1.0,3.00 ,,6.5,,,,20.0,1.3
Sr,37.0,Mg,63.0,,,,,,,,,,,,,,,,,,,,Precipitation,1123,0.95,0.05,19.0,1.0,0.05 ,100.0,10.3,4.0,31.0,,83.0,8.5
Sr,20.0,Mg,78.0,,,,,,,,,P,2.0,,,,,,,,,,Precipitation,1123,0.95,0.05,19.0,1.0,0.05 ,100.0,4.6,,,,72.0,3.3
Sr,50.0,Fe,50.0,,,,,,,,,,,,,,,,,,,,Therm.decomp.,1000,0.84,0.03,25.5,1.0,0.61 ,95.0,4.0,50.0,15.0,35.0,50.0,2.0
Sr,50.0,Ti,50.0,,,,,,,,,,,,,,,,,,,,Therm.decomp.,1003,0.29,0.14,2.0,1.0,0.06 ,,10.1,,,,29.0,2.9
Sr,66.7,Ti,33.3,,,,,,,,,,,,,,,,,,,,Therm.decomp.,1003,0.29,0.14,2.0,1.0,0.06 ,,12.6,,,,33.3,4.2
Sr,50.0,Sn,50.0,,,,,,,,,,,,,,,,,,,,Therm.decomp.,1003,0.29,0.14,2.0,1.0,0.06 ,,6.2,,,,24.2,1.5
Sr,66.7,Sn,33.3,,,,,,,,,,,,,,,,,,,,Therm.decomp.,1003,0.29,0.14,2.0,1.0,0.06 ,,8.0,,,,27.4,2.2
Sr,50.0,Zr,50.0,,,,,,,,,,,,,,,,,,,,Therm.decomp.,1003,0.29,0.14,2.0,1.0,0.06 ,,12.3,,,,26.1,3.2
Sr,66.7,Zr,33.3,,,,,,,,,,,,,,,,,,,,Therm.decomp.,1003,0.29,0.14,2.0,1.0,0.06 ,,10.4,,,,30.7,3.2
Sr,3.9,La,92.2,,,,,,,,,S,3.9,,,,,,,,,,Impregnation,973,0.83,0.17,4.8,1.0,0.05 ,,21.0,,,,45.0,9.4
Sr,3.9,La,96.1,,,,,,,,,,,,,,,,,,,,n.a.,973,0.83,0.17,4.8,1.0,0.05 ,,25.0,,,,55.0,13.8
Sr,100.0,,,,,,,,,,,,,,,,,,,,,,Therm.decomp.,1023,0.20,0.25,0.8,1.0,0.24 ,,0.9,,0.0,51.2,51.2,0.5
Sr,20.0,La,80.0,,,,,,,,,,,,,,,,,,,,Therm.decomp.,873,0.20,0.25,0.8,1.0,0.24 ,,28.4,,27.2,22.6,49.8,14.1
Sr,50.0,La,50.0,,,,,,,,,,,,,,,,,,,,Therm.decomp.,973,0.20,0.25,0.8,1.0,0.24 ,,30.2,,29.2,21.7,50.9,15.4
Sr,20.0,La,20.0,,,,,,,,,F,60.0,,,,,,,,,,Therm.decomp.,1023,0.20,0.25,0.8,1.0,0.24 ,,31.8,,37.8,16.2,54.0,17.2
Sr,33.0,La,16.7,,,,,,,,,F,50.3,,,,,,,,,,Therm.decomp.,973,0.20,0.25,0.8,1.0,0.24 ,,33.1,,36.4,20.5,56.9,18.8
Sr,50.0,La,12.5,,,,,,,,,F,37.5,,,,,,,,,,Therm.decomp.,1023,0.20,0.25,0.8,1.0,0.24 ,,33.8,,40.0,13.9,53.9,18.2
Sr,100.0,,,,,,,,,,,,,,,,,,,,,,Therm.decomp.,1023,0.75,0.25,3.0,1.0,0.24 ,,0.9,48.8,0.0,51.2,51.2,0.5
Sr,25.0,,,,,,,,,,,F,75.0,,,,,,,,,,Therm.decomp.,1023,0.75,0.25,3.0,1.0,0.24 ,,0.7,46.0,0.0,54.0,54.0,0.4
Sr,33.3,La,66.7,,,,,,,,,,,,,,,,,,,,Therm.decomp.,973,0.75,0.25,3.0,1.0,0.24 ,,30.2,49.1,29.2,21.7,50.9,15.4
Sr,12.9,La,61.5,,,,,,,,,F,25.6,,,,,,,,,,Therm.decomp.,973,0.75,0.25,3.0,1.0,0.24 ,,34.7,42.5,35.8,21.7,57.5,20.0
Sr,16.7,La,33.3,Ca,50.0,,,,,,,,,,,,,,,,,,Impregnation,1073,0.90,0.10,9.0,1.0,0.06 ,,18.5,,,,78.4,14.5
Sr,4.7,La,33.3,Ca,62.0,,,,,,,,,,,,,,,,,,Impregnation,1073,0.90,0.10,9.0,1.0,0.06 ,,16.8,,,,77.3,13.0
Sr,3.5,,,,,,,,,,,,,,,,Si,96.5,,,,,Impregnation,1048,0.28,0.04,7.1,1.0,3.00 ,,9.0,,10.0,7.0,17.0,1.5
Sr,4.8,Y,95.2,,,,,,,,,,,,,,,,,,,,Precipitation,1023,0.70,0.17,4.1,1.0,0.59 ,100.0,18.7,65.6,24.3,10.1,34.4,6.4
Sr,33.3,La,33.3,Zr,33.4,,,,,,,,,,,,,,,,,,n.a.,1153,0.41,0.17,2.4,1.0,0.30 ,,36.5,,,,49.0,17.9
Sr,2.6,Nd,97.4,,,,,,,,,,,,,,,,,,,,Precipitation,1023,0.60,0.06,10.0,1.0,0.93 ,93.0,13.0,,,,70.0,9.1
Sr,22.3,Y,33.0,,,,,,,,,F,44.7,,,,,,,,,,Therm.decomp.,1073,0.75,0.15,5.0,1.0,0.18 ,99.1,34.0,42.9,36.7,20.4,57.1,19.4
Sr,9.1,La,18.2,Zr,72.7,,,,,,,,,,,,,,,,,,Impregnation,1073,0.50,0.10,5.0,1.0,0.04 ,,23.1,35.4,26.7,37.9,64.6,14.9
Sr,9.1,La,90.9,,,,,,,,,,,,,,,,,,,,Impregnation,1073,0.80,0.20,4.0,1.0,0.04 ,,26.7,,,,60.7,16.2
Sr,1.0,La,5.6,,,,,,,,,,,,,,Si,9.4,Al,84.0,,,Impregnation,1073,0.80,0.20,4.0,1.0,0.04 ,,29.1,,,,63.3,18.4
Sr,11.1,Pr,66.7,,,,,,,,,F,22.2,,,,,,,,,,Therm.decomp.,1123,0.55,0.16,3.4,1.0,0.20 ,98.1,29.2,,31.4,26.6,58.0,16.9
Sr,20.0,Pr,40.0,,,,,,,,,F,40.0,,,,,,,,,,Therm.decomp.,1123,0.55,0.16,3.4,1.0,0.20 ,98.3,29.4,,30.7,28.0,58.7,17.3
Sr,27.3,Pr,18.1,,,,,,,,,F,54.6,,,,,,,,,,Therm.decomp.,1123,0.55,0.16,3.4,1.0,0.20 ,86.8,26.8,,35.4,26.1,61.5,16.5
Sr,50.0,Ce,47.5,Yb,2.5,,,,,,,,,,,,,,,,,,Therm.decomp.,883,0.44,0.11,4.0,1.0,0.33 ,,19.9,,24.6,24.5,49.1,9.8
Sr,16.0,La,10.0,Ca,74.0,,,,,,,,,,,,,,,,,,Therm.decomp.,1103,0.07,0.03,2.0,1.0,0.10 ,,47.0,59.6,22.5,16.0,38.5,18.1
Sr,12.0,La,8.2,,,,,,,,,,,,,,Al,69.4,Si,10.4,,,Impregnation,1123,0.80,0.20,4.0,1.0,0.04 ,,29.1,,,,57.5,16.7
Sr,33.3,,,,,,,,,,,F,66.7,,,,,,,,,,Therm.decomp.,1023,0.75,0.15,5.0,1.0,0.18 ,1.4,0.8,,0.0,54.0,54.0,0.4
Sr,50.0,Nd,50.0,,,,,,,,,,,,,,,,,,,,Therm.decomp.,1023,0.75,0.15,5.0,1.0,0.18 ,99.1,29.4,,27.8,22.3,50.1,14.7
Sr,16.7,Nd,50.0,,,,,,,,,F,33.3,,,,,,,,,,Therm.decomp.,1023,0.75,0.15,5.0,1.0,0.18 ,98.9,34.3,,33.1,34.0,67.1,23.0
Sr,9.1,La,90.9,,,,,,,,,,,,,,,,,,,,Therm.decomp.,1073,0.80,0.20,4.0,1.0,0.04 ,,29.0,,,,59.3,17.2
Sr,9.1,Sm,90.9,,,,,,,,,,,,,,,,,,,,Therm.decomp.,1073,0.80,0.20,4.0,1.0,0.04 ,,25.5,,,,56.5,14.4
Sr,9.1,Eu,90.9,,,,,,,,,,,,,,,,,,,,Therm.decomp.,1073,0.80,0.20,4.0,1.0,0.04 ,,26.0,,,,53.8,14.0
Sr,9.1,Yb,90.9,,,,,,,,,,,,,,,,,,,,Therm.decomp.,1073,0.80,0.20,4.0,1.0,0.04 ,,25.0,,,,52.8,13.2
Sr,9.1,Ce,90.9,,,,,,,,,,,,,,,,,,,,Therm.decomp.,1073,0.80,0.20,4.0,1.0,0.04 ,,17.0,,,,57.6,9.8
Sr,9.1,Pr,90.9,,,,,,,,,,,,,,,,,,,,Therm.decomp.,1073,0.80,0.20,4.0,1.0,0.04 ,,24.0,,,,41.7,10.0
Sr,9.1,Nd,90.9,,,,,,,,,,,,,,,,,,,,Therm.decomp.,1073,0.80,0.20,4.0,1.0,0.04 ,,26.0,,,,53.1,13.8
Sr,9.1,Gd,90.9,,,,,,,,,,,,,,,,,,,,Therm.decomp.,1073,0.80,0.20,4.0,1.0,0.04 ,,25.0,,,,55.2,13.8
Sr,9.1,Dy,90.9,,,,,,,,,,,,,,,,,,,,Therm.decomp.,1073,0.80,0.20,4.0,1.0,0.04 ,,15.0,,,,33.3,5.0
Sr,9.1,Er,90.9,,,,,,,,,,,,,,,,,,,,Therm.decomp.,1073,0.80,0.20,4.0,1.0,0.04 ,,25.0,,,,56.0,14.0
Sr,0.5,Nd,99.5,,,,,,,,,,,,,,,,,,,,Precipitation,1023,0.60,0.06,10.0,1.0,0.03 ,97.4,12.5,,,,63.8,8.0
Sr,6.7,La,80.0,,,,,,,,,F,13.3,,,,,,,,,,Therm.decomp.,973,0.75,0.15,5.0,1.0,0.18 ,98.1,34.2,42.7,36.1,21.2,57.3,19.6
Sr,6.7,Nd,80.0,,,,,,,,,F,13.3,,,,,,,,,,Therm.decomp.,1023,0.75,0.15,5.0,1.0,0.18 ,98.9,34.3,42.9,33.1,24.0,57.1,19.6
Sr,6.7,Sm,80.0,,,,,,,,,F,13.3,,,,,,,,,,Therm.decomp.,1073,0.75,0.15,5.0,1.0,0.18 ,99.5,34.0,44.2,33.1,22.7,55.8,19.0
Sr,6.7,Eu,80.0,,,,,,,,,F,13.3,,,,,,,,,,Therm.decomp.,1023,0.75,0.15,5.0,1.0,0.18 ,99.0,33.1,47.1,31.9,21.0,52.9,17.5
Sr,6.7,Gd,80.0,,,,,,,,,F,13.3,,,,,,,,,,Therm.decomp.,1023,0.75,0.15,5.0,1.0,0.18 ,99.5,34.4,45.4,32.0,22.6,54.6,18.8
Sr,6.7,Dy,80.0,,,,,,,,,F,13.3,,,,,,,,,,Therm.decomp.,1023,0.75,0.15,5.0,1.0,0.18 ,96.3,32.6,48.5,32.0,19.5,51.5,16.8
Sr,6.7,Ho,80.0,,,,,,,,,F,13.3,,,,,,,,,,Therm.decomp.,1023,0.75,0.15,5.0,1.0,0.18 ,97.3,30.8,54.2,26.7,19.1,45.8,14.1
Sr,6.7,Er,80.0,,,,,,,,,F,13.3,,,,,,,,,,Therm.decomp.,1023,0.75,0.15,5.0,1.0,0.18 ,96.6,29.3,57.1,23.8,19.1,42.9,12.6
Sr,6.7,Tm,80.0,,,,,,,,,F,13.3,,,,,,,,,,Therm.decomp.,1023,0.75,0.15,5.0,1.0,0.18 ,99.5,28.6,59.7,21.2,19.1,40.3,11.5
Sr,6.7,Yb,80.0,,,,,,,,,F,13.3,,,,,,,,,,Therm.decomp.,1023,0.75,0.15,5.0,1.0,0.18 ,99.4,28.7,64.3,19.9,15.8,35.7,10.2
Sr,11.0,La,17.3,,,,,,,,,,,,,,Al,10.0,Si,61.7,,,Impregnation,1073,0.80,0.20,4.0,1.0,0.04 ,,30.9,,,,64.4,19.9
Sr,11.0,Nd,17.3,,,,,,,,,,,,,,Al,10.0,Si,61.7,,,Impregnation,1073,0.80,0.20,4.0,1.0,0.04 ,,29.2,,,,55.8,16.3
Sr,11.0,,,,,,,,,,,,,,,,Al,12.4,Si,76.6,,,Impregnation,1073,0.80,0.20,4.0,1.0,0.04 ,,6.1,,,,63.9,3.9
Sr,8.1,La,19.3,,,,,,,,,,,,,,Al,10.1,Si,62.5,,,Impregnation,1123,0.94,0.06,15.9,1.0,0.04 ,,12.5,,,,80.7,10.1
Sr,9.0,La,16.0,,,,,,,,,,,,,,Al,10.4,Si,64.6,,,Impregnation,1123,0.94,0.06,15.9,1.0,0.04 ,,12.5,,,,80.7,10.1
Sr,9.0,Ce,16.0,,,,,,,,,,,,,,Al,10.4,Si,64.6,,,Impregnation,1123,0.94,0.06,15.9,1.0,0.04 ,,0.1,,,,0.0,0.0
Sr,9.0,Nd,16.0,,,,,,,,,,,,,,Al,10.4,Si,64.6,,,Impregnation,1123,0.94,0.06,15.9,1.0,0.04 ,,11.1,,,,81.7,9.1
Sr,9.0,Sm,16.0,,,,,,,,,,,,,,Al,10.4,Si,64.6,,,Impregnation,1123,0.94,0.06,15.9,1.0,0.04 ,,6.5,,,,83.8,5.4
Sr,9.0,Gd,16.0,,,,,,,,,,,,,,Al,10.4,Si,64.6,,,Impregnation,1123,0.94,0.06,15.9,1.0,0.04 ,,7.4,,,,82.5,6.1
Sr,9.0,Er,16.0,,,,,,,,,,,,,,Al,10.4,Si,64.6,,,Impregnation,1123,0.94,0.06,15.9,1.0,0.04 ,,7.0,,,,81.3,5.7
Sr,9.0,Yb,16.0,,,,,,,,,,,,,,Al,10.4,Si,64.6,,,Impregnation,1123,0.94,0.06,15.9,1.0,0.04 ,,8.9,,,,75.5,6.7
Sr,23.1,Zr,30.8,,,,,,,,,P,46.1,,,,,,,,,,Therm.decomp.,1023,0.17,0.08,2.0,1.0,0.60 ,,16.5,,,,15.3,2.5
Sr,0.8,,,,,,,,,,,,,,,,La,99.2,,,,,Impregnation,923,0.78,0.22,3.6,1.0,0.06 ,,23.0,,,,52.0,12.0
Sr,0.8,Ni,2.6,,,,,,,,,,,,,,La,96.6,,,,,Impregnation,923,0.78,0.22,3.6,1.0,0.06 ,,38.0,,,,2.0,0.8
Sr,65.5,,,,,,,,,,,P,34.5,,,,,,,,,,Therm.decomp.,1023,0.17,0.08,2.0,1.0,0.60 ,,19.7,,,,4.1,0.8
Sr,65.5,,,,,,,,,,,P,34.5,,,Cl,,,,,,,Therm.decomp.,1023,0.17,0.08,2.0,1.0,0.60 ,,8.4,,,,9.7,0.8
Sr,2.0,La,98.0,,,,,,,,,,,,,,,,,,,,Impregnation,973,0.78,0.22,3.6,1.0,0.06 ,,23.2,,,,51.7,12.0
Sr,21.0,La,79.0,,,,,,,,,,,,,,,,,,,,n.a.,1073,0.10,0.03,3.0,1.0,0.06 ,50.0,20.0,,,,75.0,15.0
Sr,1.8,La,98.2,,,,,,,,,,,,,,,,,,,,Impregnation,973,0.46,0.05,10.2,1.0,0.01 ,70.0,10.0,,,,72.0,7.2
Sr,1.8,La,98.2,,,,,,,,,,,,,,,,,,,,Impregnation,998,0.46,0.05,10.2,1.0,0.01 ,70.0,15.0,,,,75.0,11.3
Sr,1.8,La,98.2,,,,,,,,,,,,,,,,,,,,Impregnation,1023,0.46,0.05,10.2,1.0,0.01 ,70.0,16.0,,,,78.0,12.5
Sr,23.8,Pr,76.2,,,,,,,,,,,,,,,,,,,,Impregnation,1048,0.50,0.10,4.8,1.0,1.50 ,,13.0,,,,24.0,3.1
Sr,22.55 ,Sm,77.45 ,,,,,,,,,,,,,,,,,,,,Precipitation,823 ,0.42 ,0.08 ,5.0 ,1.0 ,0.25 ,,15.9 ,,,,19.1 ,3.1 
Sr,22.55 ,Sm,77.45 ,,,,,,,,,,,,,,,,,,,,Precipitation,848 ,0.42 ,0.08 ,5.0 ,1.0 ,0.25 ,,16.7 ,,,,26.0 ,4.5 
Sr,22.55 ,Sm,77.45 ,,,,,,,,,,,,,,,,,,,,Precipitation,873 ,0.42 ,0.08 ,5.0 ,1.0 ,0.25 ,,18.4 ,,,,34.0 ,6.5 
Sr,22.55 ,Sm,77.45 ,,,,,,,,,,,,,,,,,,,,Precipitation,898 ,0.42 ,0.08 ,5.0 ,1.0 ,0.25 ,,20.1 ,,,,40.3 ,8.2 
Sr,22.55 ,Sm,77.45 ,,,,,,,,,,,,,,,,,,,,Precipitation,923 ,0.42 ,0.08 ,5.0 ,1.0 ,0.25 ,,21.6 ,,,,46.4 ,10.3 
Sr,22.55 ,Sm,77.45 ,,,,,,,,,,,,,,,,,,,,Precipitation,948 ,0.42 ,0.08 ,5.0 ,1.0 ,0.25 ,,23.8 ,,,,51.7 ,12.5 
Sr,22.55 ,Sm,77.45 ,,,,,,,,,,,,,,,,,,,,Precipitation,973 ,0.42 ,0.08 ,5.0 ,1.0 ,0.25 ,,24.7 ,,,,56.2 ,14.1 
Sr,22.55 ,Sm,77.45 ,,,,,,,,,,,,,,,,,,,,Precipitation,998 ,0.42 ,0.08 ,5.0 ,1.0 ,0.25 ,,25.7 ,,,,58.4 ,15.1 
Sr,22.55 ,Sm,77.45 ,,,,,,,,,,,,,,,,,,,,Precipitation,1023 ,0.42 ,0.08 ,5.0 ,1.0 ,0.25 ,,26.0 ,,,,60.0 ,15.7 
Sr,22.55 ,Sm,77.45 ,,,,,,,,,,,,,,,,,,,,Precipitation,1048 ,0.42 ,0.08 ,5.0 ,1.0 ,0.25 ,,25.7 ,,,,59.3 ,15.4 
Sr,22.55 ,Sm,77.45 ,,,,,,,,,,,,,,,,,,,,Precipitation,1073 ,0.42 ,0.08 ,5.0 ,1.0 ,0.25 ,,23.9 ,,,,57.4 ,13.8 
Sr,22.55 ,Sm,77.45 ,,,,,,,,,,,,,,,,,,,,Precipitation,1098 ,0.42 ,0.08 ,5.0 ,1.0 ,0.25 ,,22.4 ,,,,54.0 ,12.2 
Sr,22.55 ,Sm,77.45 ,,,,,,,,,,,,,,,,,,,,Precipitation,1123 ,0.42 ,0.08 ,5.0 ,1.0 ,0.25 ,,20.2 ,,,,47.2 ,9.6 
Sr,0.34 ,La,3.43 ,,,,,,,,,,,,,,Al,96.23 ,,,,,Sol-gel,699 ,0.84 ,0.17 ,5.1 ,1.0 ,0.02 ,0.8 ,0.8 ,,1.2 ,1.0 ,2.2 ,0.0 
Sr,0.34 ,La,3.43 ,,,,,,,,,,,,,,Al,96.23 ,,,,,Sol-gel,745 ,0.84 ,0.17 ,5.1 ,1.0 ,0.02 ,1.7 ,0.5 ,,1.2 ,1.2 ,2.4 ,0.0 
Sr,0.34 ,La,3.43 ,,,,,,,,,,,,,,Al,96.23 ,,,,,Sol-gel,788 ,0.84 ,0.17 ,5.1 ,1.0 ,0.02 ,10.7 ,1.5 ,,1.0 ,1.7 ,2.7 ,0.0 
Sr,0.34 ,La,3.43 ,,,,,,,,,,,,,,Al,96.23 ,,,,,Sol-gel,833 ,0.84 ,0.17 ,5.1 ,1.0 ,0.02 ,59.2 ,9.8 ,,2.5 ,17.9 ,20.5 ,2.0 
Sr,0.34 ,La,3.43 ,,,,,,,,,,,,,,Al,96.23 ,,,,,Sol-gel,878 ,0.84 ,0.17 ,5.1 ,1.0 ,0.02 ,95.1 ,23.5 ,,18.1 ,33.0 ,51.1 ,12.0 
Sr,0.34 ,La,3.43 ,,,,,,,,,,,,,,Al,96.23 ,,,,,Sol-gel,921 ,0.84 ,0.17 ,5.1 ,1.0 ,0.02 ,99.5 ,26.4 ,,24.2 ,33.0 ,57.2 ,15.1 
Sr,0.34 ,La,3.43 ,,,,,,,,,,,,,,Al,96.23 ,,,,,Sol-gel,1009 ,0.84 ,0.17 ,5.1 ,1.0 ,0.02 ,100.0 ,26.7 ,,28.4 ,32.5 ,60.9 ,16.3 
Sr,55.56 ,Al,44.44 ,,,,,,,,,,,,,,,,,,,,Impregnation,1083 ,0.83 ,0.17 ,4.9 ,1.0 ,0.04 ,,10.0 ,,25.6 ,28.4 ,54.0 ,5.4 
Sr,55.56 ,Al,44.44 ,,,,,,,,,,,,,,,,,,,,Impregnation,1083 ,0.83 ,0.17 ,4.9 ,1.0 ,0.04 ,,18.0 ,,34.8 ,23.2 ,58.0 ,10.4 
Sr,55.56 ,Al,44.44 ,,,,,,,,,,,,,,,,,,,,Impregnation,1083 ,0.83 ,0.17 ,4.9 ,1.0 ,0.04 ,,29.0 ,,39.0 ,23.0 ,62.0 ,18.0 
Sr,33.00 ,Al,67.00 ,,,,,,,,,,,,,,,,,,,,Impregnation,1083 ,0.83 ,0.17 ,4.9 ,1.0 ,0.04 ,,25.0 ,,18.0 ,45.0 ,63.0 ,15.8 
Sr,20.00 ,Al,80.00 ,,,,,,,,,,,,,,,,,,,,Precipitation,1083 ,0.83 ,0.17 ,4.9 ,1.0 ,0.04 ,,20.0 ,,23.3 ,13.7 ,37.0 ,7.4 
Sr,24.81 ,Al,75.19 ,,,,,,,,,,,,,,,,,,,,Precipitation,1083 ,0.83 ,0.17 ,4.9 ,1.0 ,0.04 ,,21.0 ,,30.1 ,15.9 ,46.0 ,9.7 
Sr,33.33 ,Al,66.67 ,,,,,,,,,,,,,,,,,,,,Precipitation,1083 ,0.83 ,0.17 ,4.9 ,1.0 ,0.04 ,,23.0 ,,38.0 ,19.0 ,57.0 ,13.1 
Sr,42.86 ,Al,57.14 ,,,,,,,,,,,,,,,,,,,,Precipitation,1083 ,0.83 ,0.17 ,4.9 ,1.0 ,0.04 ,,26.0 ,,40.0 ,21.0 ,61.0 ,15.9 
Sr,46.24 ,Al,53.76 ,,,,,,,,,,,,,,,,,,,,Precipitation,1083 ,0.83 ,0.17 ,4.9 ,1.0 ,0.04 ,,26.0 ,,39.2 ,21.8 ,61.0 ,15.9 
Sr,50.00 ,Al,50.00 ,,,,,,,,,,,,,,,,,,,,Precipitation,1083 ,0.83 ,0.17 ,4.9 ,1.0 ,0.04 ,,27.0 ,,39.7 ,23.3 ,63.0 ,17.0 
Sr,55.56 ,Al,44.44 ,,,,,,,,,,,,,,,,,,,,Precipitation,1083 ,0.83 ,0.17 ,4.9 ,1.0 ,0.04 ,,28.0 ,,39.7 ,23.3 ,63.0 ,17.6 
Sr,60.00 ,Al,40.00 ,,,,,,,,,,,,,,,,,,,,Sol-gel,1083 ,0.83 ,0.17 ,4.9 ,1.0 ,0.04 ,,6.0 ,,24.0 ,40.0 ,64.0 ,3.8 
Sr,50.00 ,Al,50.00 ,,,,,,,,,,,,,,,,,,,,Sol-gel,1083 ,0.83 ,0.17 ,4.9 ,1.0 ,0.04 ,,6.0 ,,25.1 ,35.9 ,61.0 ,3.7 
Sr,33.33 ,Al,66.67 ,,,,,,,,,,,,,,,,,,,,Sol-gel,1083 ,0.83 ,0.17 ,4.9 ,1.0 ,0.04 ,,9.0 ,,29.5 ,24.5 ,54.0 ,4.9 
Sr,60.00 ,Al,40.00 ,,,,,,,,,,,,,,,,,,,,Sol-gel,1083 ,0.83 ,0.17 ,4.9 ,1.0 ,0.04 ,,27.0 ,,40.0 ,19.0 ,59.0 ,15.9 
Sr,60.00 ,Al,40.00 ,,,,,,,,,,,,,,,,,,,,Sol-gel,1083 ,0.83 ,0.17 ,4.9 ,1.0 ,0.04 ,,27.0 ,,40.2 ,13.8 ,54.0 ,14.6 
Sr,55.56 ,Al,44.44 ,,,,,,,,,,,,,,,,,,,,Sol-gel,1083 ,0.83 ,0.17 ,4.9 ,1.0 ,0.04 ,,22.0 ,,,,51.0 ,11.2 
Sr,50.00 ,Ti,50.00 ,,,,,,,,,,,,,,,,,,,,Impregnation,1123 ,0.10 ,0.05 ,2.0 ,1.0 ,0.02 ,,16.5 ,,15.1 ,31.7 ,46.8 ,7.7 
Sr,50.00 ,Ti,45.00 ,Pb,5.00 ,,,,,,,,,,,,,,,,,,Impregnation,1123 ,0.10 ,0.05 ,2.0 ,1.0 ,0.02 ,,15.8 ,,19.1 ,46.0 ,65.1 ,10.3 
Sr,50.00 ,Ti,45.00 ,Mg,5.00 ,,,,,,,,,,,,,,,,,,Impregnation,1123 ,0.10 ,0.05 ,2.0 ,1.0 ,0.02 ,,39.9 ,,22.8 ,27.3 ,50.1 ,20.0 
Sr,50.00 ,Ti,45.00 ,Ca,5.00 ,,,,,,,,,,,,,,,,,,Impregnation,1123 ,0.10 ,0.05 ,2.0 ,1.0 ,0.02 ,,12.3 ,,16.3 ,52.2 ,68.5 ,8.4 
Sr,50.00 ,Ti,45.00 ,Ba,5.00 ,,,,,,,,,,,,,,,,,,Impregnation,1123 ,0.10 ,0.05 ,2.0 ,1.0 ,0.02 ,,9.8 ,,15.3 ,51.9 ,67.2 ,6.6 
Sr,50.00 ,Ti,45.00 ,Al,5.00 ,,,,,,,,,,,,,,,,,,Impregnation,1123 ,0.10 ,0.05 ,2.0 ,1.0 ,0.02 ,,27.9 ,,24.3 ,38.8 ,63.1 ,17.6 
Sr,66.66 ,Ti,33.33 ,,,,,,,,,,,,,,,,,,,,Impregnation,1123 ,0.10 ,0.05 ,2.0 ,1.0 ,0.02 ,,20.3 ,,16.1 ,43.6 ,59.7 ,12.1 
Sr,66.66 ,Ti,30.00 ,Mg,3.33 ,,,,,,,,,,,,,,,,,,Impregnation,1123 ,0.10 ,0.05 ,2.0 ,1.0 ,0.02 ,,29.7 ,,28.4 ,36.9 ,65.3 ,19.4 
Sr,66.66 ,Ti,30.00 ,Al,3.33 ,,,,,,,,,,,,,,,,,,Impregnation,1123 ,0.10 ,0.05 ,2.0 ,1.0 ,0.02 ,,18.5 ,,19.5 ,50.7 ,70.2 ,13.0 
Sr,50.00 ,Ti,50.00 ,,,,,,,,,,,,,,,,,,,,Impregnation,1123 ,0.20 ,0.05 ,4.0 ,1.0 ,0.02 ,,15.0 ,,20.9 ,41.7 ,62.6 ,9.4 
Sr,50.00 ,Ti,45.00 ,Pb,5.00 ,,,,,,,,,,,,,,,,,,Impregnation,1123 ,0.20 ,0.05 ,4.0 ,1.0 ,0.02 ,,18.3 ,,21.7 ,50.0 ,71.7 ,13.1 
Sr,50.00 ,Ti,45.00 ,Mg,5.00 ,,,,,,,,,,,,,,,,,,Impregnation,1123 ,0.20 ,0.05 ,4.0 ,1.0 ,0.02 ,,24.2 ,,27.8 ,36.2 ,64.0 ,15.5 
Sr,50.00 ,Ti,45.00 ,Ca,5.00 ,,,,,,,,,,,,,,,,,,Impregnation,1123 ,0.20 ,0.05 ,4.0 ,1.0 ,0.02 ,,13.6 ,,21.4 ,55.7 ,77.1 ,10.5 
Sr,50.00 ,Ti,45.00 ,Ba,5.00 ,,,,,,,,,,,,,,,,,,Impregnation,1123 ,0.20 ,0.05 ,4.0 ,1.0 ,0.02 ,,12.3 ,,17.1 ,56.6 ,73.7 ,9.1 
Sr,50.00 ,Ti,45.00 ,Al,5.00 ,,,,,,,,,,,,,,,,,,Impregnation,1123 ,0.20 ,0.05 ,4.0 ,1.0 ,0.02 ,,20.3 ,,28.8 ,46.0 ,74.8 ,15.2 
Sr,66.66 ,Ti,33.33 ,,,,,,,,,,,,,,,,,,,,Impregnation,1123 ,0.20 ,0.05 ,4.0 ,1.0 ,0.02 ,,20.7 ,,27.5 ,41.2 ,68.7 ,14.2 
Sr,66.66 ,Ti,30.00 ,Mg,3.33 ,,,,,,,,,,,,,,,,,,Impregnation,1123 ,0.20 ,0.05 ,4.0 ,1.0 ,0.02 ,,23.9 ,,31.5 ,44.1 ,75.6 ,18.1 
Sr,66.66 ,Ti,30.00 ,Al,3.33 ,,,,,,,,,,,,,,,,,,Impregnation,1123 ,0.20 ,0.05 ,4.0 ,1.0 ,0.02 ,,17.4 ,,23.3 ,55.9 ,79.2 ,13.8 
Sr,50.00 ,Ti,50.00 ,,,,,,,,,,,,,,,,,,,,Impregnation,1173 ,0.10 ,0.05 ,2.0 ,1.0 ,0.02 ,,15.4 ,,14.5 ,36.2 ,50.7 ,7.8 
Sr,50.00 ,Ti,45.00 ,Pb,5.00 ,,,,,,,,,,,,,,,,,,Impregnation,1173 ,0.10 ,0.05 ,2.0 ,1.0 ,0.02 ,,22.0 ,,21.8 ,32.8 ,54.6 ,12.0 
Sr,50.00 ,Ti,45.00 ,Mg,5.00 ,,,,,,,,,,,,,,,,,,Impregnation,1173 ,0.10 ,0.05 ,2.0 ,1.0 ,0.02 ,,35.6 ,,20.3 ,24.4 ,44.7 ,15.9 
Sr,50.00 ,Ti,45.00 ,Ca,5.00 ,,,,,,,,,,,,,,,,,,Impregnation,1173 ,0.10 ,0.05 ,2.0 ,1.0 ,0.02 ,,15.6 ,,21.7 ,45.5 ,67.2 ,10.5 
Sr,50.00 ,Ti,45.00 ,Ba,5.00 ,,,,,,,,,,,,,,,,,,Impregnation,1173 ,0.10 ,0.05 ,2.0 ,1.0 ,0.02 ,,15.4 ,,19.7 ,51.1 ,70.8 ,10.9 
Sr,50.00 ,Ti,45.00 ,Al,5.00 ,,,,,,,,,,,,,,,,,,Impregnation,1173 ,0.10 ,0.05 ,2.0 ,1.0 ,0.02 ,,34.5 ,,25.3 ,25.3 ,50.5 ,17.4 
Sr,66.66 ,Ti,33.33 ,,,,,,,,,,,,,,,,,,,,Impregnation,1173 ,0.10 ,0.05 ,2.0 ,1.0 ,0.02 ,,32.6 ,,25.9 ,31.1 ,57.0 ,18.6 
Sr,66.66 ,Ti,30.00 ,Mg,3.33 ,,,,,,,,,,,,,,,,,,Impregnation,1173 ,0.10 ,0.05 ,2.0 ,1.0 ,0.02 ,,37.1 ,,29.1 ,29.1 ,58.2 ,21.6 
Sr,66.66 ,Ti,30.00 ,Al,3.33 ,,,,,,,,,,,,,,,,,,Impregnation,1173 ,0.10 ,0.05 ,2.0 ,1.0 ,0.02 ,,26.7 ,,30.2 ,39.2 ,69.4 ,18.5 
Sr,50.00 ,Ti,50.00 ,,,,,,,,,,,,,,,,,,,,Impregnation,1173 ,0.20 ,0.05 ,4.0 ,1.0 ,0.02 ,,19.4 ,,23.5 ,42.4 ,65.9 ,12.8 
Sr,50.00 ,Ti,45.00 ,Pb,5.00 ,,,,,,,,,,,,,,,,,,Impregnation,1173 ,0.20 ,0.05 ,4.0 ,1.0 ,0.02 ,,21.4 ,,24.8 ,39.7 ,64.5 ,13.8 
Sr,50.00 ,Ti,45.00 ,Mg,5.00 ,,,,,,,,,,,,,,,,,,Impregnation,1173 ,0.20 ,0.05 ,4.0 ,1.0 ,0.02 ,,22.1 ,,24.2 ,31.5 ,55.7 ,12.3 
Sr,50.00 ,Ti,45.00 ,Ca,5.00 ,,,,,,,,,,,,,,,,,,Impregnation,1173 ,0.20 ,0.05 ,4.0 ,1.0 ,0.02 ,,14.6 ,,21.6 ,51.9 ,73.5 ,10.7 
Sr,50.00 ,Ti,45.00 ,Ba,5.00 ,,,,,,,,,,,,,,,,,,Impregnation,1173 ,0.20 ,0.05 ,4.0 ,1.0 ,0.02 ,,17.0 ,,28.0 ,50.4 ,78.4 ,13.3 
Sr,50.00 ,Ti,45.00 ,Al,5.00 ,,,,,,,,,,,,,,,,,,Impregnation,1173 ,0.20 ,0.05 ,4.0 ,1.0 ,0.02 ,,24.3 ,,30.5 ,36.7 ,67.2 ,16.3 
Sr,66.66 ,Ti,33.33 ,,,,,,,,,,,,,,,,,,,,Impregnation,1173 ,0.20 ,0.05 ,4.0 ,1.0 ,0.02 ,,25.3 ,,29.8 ,38.7 ,68.5 ,17.3 
Sr,66.66 ,Ti,30.00 ,Mg,3.33 ,,,,,,,,,,,,,,,,,,Impregnation,1173 ,0.20 ,0.05 ,4.0 ,1.0 ,0.02 ,,28.2 ,,33.9 ,37.3 ,71.2 ,20.1 
Sr,66.66 ,Ti,30.00 ,Al,3.33 ,,,,,,,,,,,,,,,,,,Impregnation,1173 ,0.20 ,0.05 ,4.0 ,1.0 ,0.02 ,,24.3 ,,34.0 ,40.8 ,74.8 ,18.2 
Sr,100.00 ,,,,,,,,,,,,,,,,,,,,,,n.a.,1023 ,0.40 ,0.10 ,4.0 ,1.0 ,0.01 ,16.0 ,3.0 ,67.0 ,,,33.0 ,1.0 
Sr,1.84 ,,,,,,,,,,,,,,,,La,98.16 ,,,,,n.a.,1023 ,0.16 ,0.04 ,4.0 ,1.9 ,0.00 ,,13.4 ,2.5 ,0.0 ,20.9 ,20.9 ,2.8 
Sr,1.84 ,,,,,,,,,,,,,,,,La,98.16 ,,,,,n.a.,1023 ,0.16 ,0.04 ,4.0 ,1.9 ,0.00 ,,19.4 ,3.9 ,0.0 ,20.3 ,20.3 ,3.9 
Sr,1.84 ,,,,,,,,,,,,,,,,La,98.16 ,,,,,n.a.,1023 ,0.16 ,0.04 ,4.0 ,1.9 ,0.00 ,,26.9 ,5.3 ,0.0 ,19.7 ,19.7 ,5.3 
Sr,1.84 ,,,,,,,,,,,,,,,,La,98.16 ,,,,,n.a.,1023 ,0.16 ,0.04 ,4.0 ,1.9 ,0.00 ,,33.0 ,6.7 ,1.2 ,20.1 ,21.3 ,7.0 
Sr,1.84 ,,,,,,,,,,,,,,,,La,98.16 ,,,,,n.a.,1048 ,0.16 ,0.04 ,4.0 ,1.9 ,0.00 ,,18.1 ,3.8 ,0.2 ,19.9 ,20.2 ,3.7 
Sr,1.84 ,,,,,,,,,,,,,,,,La,98.16 ,,,,,n.a.,1048 ,0.16 ,0.04 ,4.0 ,1.9 ,0.00 ,,23.9 ,5.3 ,2.7 ,20.4 ,23.0 ,5.5 
Sr,1.84 ,,,,,,,,,,,,,,,,La,98.16 ,,,,,n.a.,1048 ,0.16 ,0.04 ,4.0 ,1.9 ,0.00 ,,34.1 ,7.1 ,2.6 ,22.0 ,24.6 ,8.4 
Sr,1.84 ,,,,,,,,,,,,,,,,La,98.16 ,,,,,n.a.,1048 ,0.16 ,0.04 ,4.0 ,1.9 ,0.00 ,,43.1 ,8.5 ,2.9 ,22.9 ,25.7 ,11.1 
Sr,1.84 ,,,,,,,,,,,,,,,,La,98.16 ,,,,,n.a.,1048 ,0.16 ,0.04 ,4.0 ,1.9 ,0.00 ,,65.6 ,13.6 ,5.1 ,23.3 ,28.3 ,18.6 
Sr,1.84 ,,,,,,,,,,,,,,,,La,98.16 ,,,,,n.a.,1073 ,0.16 ,0.04 ,4.0 ,1.9 ,0.00 ,,23.5 ,5.3 ,2.4 ,22.2 ,24.6 ,5.8 
Sr,1.84 ,,,,,,,,,,,,,,,,La,98.16 ,,,,,n.a.,1073 ,0.16 ,0.04 ,4.0 ,1.9 ,0.00 ,,29.4 ,6.8 ,4.9 ,23.3 ,28.2 ,8.3 
Sr,1.84 ,,,,,,,,,,,,,,,,La,98.16 ,,,,,n.a.,1073 ,0.16 ,0.04 ,4.0 ,1.9 ,0.00 ,,44.7 ,9.6 ,4.9 ,23.8 ,28.7 ,12.8 
Sr,1.84 ,,,,,,,,,,,,,,,,La,98.16 ,,,,,n.a.,1073 ,0.16 ,0.04 ,4.0 ,1.9 ,0.00 ,,52.9 ,10.8 ,5.4 ,24.5 ,29.9 ,15.8 
Sr,1.84 ,,,,,,,,,,,,,,,,La,98.16 ,,,,,n.a.,1073 ,0.16 ,0.04 ,4.0 ,1.9 ,0.00 ,,76.8 ,15.9 ,7.4 ,24.3 ,31.8 ,24.4 
Sr,1.84 ,,,,,,,,,,,,,,,,La,98.16 ,,,,,n.a.,1098 ,0.16 ,0.04 ,4.0 ,1.9 ,0.00 ,,31.8 ,7.5 ,5.4 ,25.0 ,30.4 ,9.7 
Sr,1.84 ,,,,,,,,,,,,,,,,La,98.16 ,,,,,n.a.,1098 ,0.16 ,0.04 ,4.0 ,1.9 ,0.00 ,,57.7 ,12.2 ,8.2 ,25.5 ,33.7 ,19.5 
Sr,1.84 ,,,,,,,,,,,,,,,,La,98.16 ,,,,,n.a.,1098 ,0.16 ,0.04 ,4.0 ,1.9 ,0.00 ,,64.2 ,14.0 ,8.4 ,26.0 ,34.4 ,22.1 
Sr,1.84 ,,,,,,,,,,,,,,,,La,98.16 ,,,,,n.a.,1098 ,0.16 ,0.04 ,4.0 ,1.9 ,0.00 ,,88.0 ,18.7 ,11.2 ,25.5 ,36.7 ,32.3 
Sr,1.84 ,,,,,,,,,,,,,,,,La,98.16 ,,,,,n.a.,1123 ,0.16 ,0.04 ,4.0 ,1.9 ,0.00 ,,66.8 ,14.7 ,11.2 ,25.0 ,36.2 ,24.1 
Sr,1.84 ,,,,,,,,,,,,,,,,La,98.16 ,,,,,n.a.,1123 ,0.16 ,0.04 ,4.0 ,1.9 ,0.00 ,,73.8 ,16.0 ,11.6 ,26.2 ,37.8 ,27.9 
Sr,1.84 ,,,,,,,,,,,,,,,,La,98.16 ,,,,,n.a.,1123 ,0.16 ,0.04 ,4.0 ,1.9 ,0.00 ,,93.8 ,20.6 ,14.6 ,25.4 ,40.1 ,37.6 
Sr,1.48 ,,,,,,,,,,,,,,,,La,98.52 ,,,,,Impregnation,673 ,0.75 ,0.25 ,3.0 ,1.0 ,0.04 ,,0.0 ,,,,0.0 ,0.0 
Sr,1.48 ,,,,,,,,,,,,,,,,La,98.52 ,,,,,Impregnation,723 ,0.75 ,0.25 ,3.0 ,1.0 ,0.04 ,,0.0 ,,,,0.0 ,0.0 
Sr,1.48 ,,,,,,,,,,,,,,,,La,98.52 ,,,,,Impregnation,748 ,0.75 ,0.25 ,3.0 ,1.0 ,0.04 ,,0.0 ,,,,0.0 ,0.0 
Sr,1.48 ,,,,,,,,,,,,,,,,La,98.52 ,,,,,Impregnation,773 ,0.75 ,0.25 ,3.0 ,1.0 ,0.04 ,,34.8 ,,,,46.1 ,16.0 
Sr,1.48 ,,,,,,,,,,,,,,,,La,98.52 ,,,,,Impregnation,823 ,0.75 ,0.25 ,3.0 ,1.0 ,0.04 ,,35.1 ,,,,48.6 ,17.1 
Sr,1.48 ,,,,,,,,,,,,,,,,La,98.52 ,,,,,Impregnation,873 ,0.75 ,0.25 ,3.0 ,1.0 ,0.04 ,,35.3 ,,,,48.0 ,17.0 
Sr,1.48 ,,,,,,,,,,,,,,,,La,98.52 ,,,,,Impregnation,923 ,0.75 ,0.25 ,3.0 ,1.0 ,0.04 ,,35.2 ,,,,48.5 ,17.1 
Sr,1.48 ,,,,,,,,,,,,,,,,La,98.52 ,,,,,Impregnation,973 ,0.75 ,0.25 ,3.0 ,1.0 ,0.04 ,,35.0 ,,,,47.4 ,16.6 
Sr,1.48 ,,,,,,,,,,,,,,,,La,98.52 ,,,,,Impregnation,1023 ,0.75 ,0.25 ,3.0 ,1.0 ,0.04 ,,34.9 ,,,,45.0 ,15.7 
Sr,1.48 ,,,,,,,,,,,,,,,,La,98.52 ,,,,,Impregnation,1073 ,0.75 ,0.25 ,3.0 ,1.0 ,0.04 ,,34.5 ,,,,42.9 ,14.8 
Sr,6.14 ,,,,,,,,,,,,,,,,La,93.86 ,,,,,Impregnation,673 ,0.75 ,0.25 ,3.0 ,1.0 ,0.04 ,,0.0 ,,,,0.0 ,0.0 
Sr,6.14 ,,,,,,,,,,,,,,,,La,93.86 ,,,,,Impregnation,723 ,0.75 ,0.25 ,3.0 ,1.0 ,0.04 ,,0.0 ,,,,0.0 ,0.0 
Sr,6.14 ,,,,,,,,,,,,,,,,La,93.86 ,,,,,Impregnation,748 ,0.75 ,0.25 ,3.0 ,1.0 ,0.04 ,,0.0 ,,,,0.0 ,0.0 
Sr,6.14 ,,,,,,,,,,,,,,,,La,93.86 ,,,,,Impregnation,773 ,0.75 ,0.25 ,3.0 ,1.0 ,0.04 ,,34.0 ,,,,49.6 ,16.8 
Sr,6.14 ,,,,,,,,,,,,,,,,La,93.86 ,,,,,Impregnation,823 ,0.75 ,0.25 ,3.0 ,1.0 ,0.04 ,,34.5 ,,,,50.7 ,17.5 
Sr,6.14 ,,,,,,,,,,,,,,,,La,93.86 ,,,,,Impregnation,873 ,0.75 ,0.25 ,3.0 ,1.0 ,0.04 ,,34.9 ,,,,52.7 ,18.4 
Sr,6.14 ,,,,,,,,,,,,,,,,La,93.86 ,,,,,Impregnation,923 ,0.75 ,0.25 ,3.0 ,1.0 ,0.04 ,,34.9 ,,,,54.8 ,19.1 
Sr,6.14 ,,,,,,,,,,,,,,,,La,93.86 ,,,,,Impregnation,973 ,0.75 ,0.25 ,3.0 ,1.0 ,0.04 ,,35.0 ,,,,52.9 ,18.5 
Sr,6.14 ,,,,,,,,,,,,,,,,La,93.86 ,,,,,Impregnation,1023 ,0.75 ,0.25 ,3.0 ,1.0 ,0.04 ,,34.5 ,,,,53.4 ,18.4 
Sr,6.14 ,,,,,,,,,,,,,,,,La,93.86 ,,,,,Impregnation,1073 ,0.75 ,0.25 ,3.0 ,1.0 ,0.04 ,,34.5 ,,,,51.4 ,17.7 
Sr,10.61 ,,,,,,,,,,,,,,,,La,89.39 ,,,,,Impregnation,673 ,0.75 ,0.25 ,3.0 ,1.0 ,0.04 ,,0.0 ,,,,0.0 ,0.0 
Sr,10.61 ,,,,,,,,,,,,,,,,La,89.39 ,,,,,Impregnation,723 ,0.75 ,0.25 ,3.0 ,1.0 ,0.04 ,,0.0 ,,,,0.0 ,0.0 
Sr,10.61 ,,,,,,,,,,,,,,,,La,89.39 ,,,,,Impregnation,748 ,0.75 ,0.25 ,3.0 ,1.0 ,0.04 ,,0.0 ,,,,0.0 ,0.0 
Sr,10.61 ,,,,,,,,,,,,,,,,La,89.39 ,,,,,Impregnation,773 ,0.75 ,0.25 ,3.0 ,1.0 ,0.04 ,,34.2 ,,,,48.0 ,16.5 
Sr,10.61 ,,,,,,,,,,,,,,,,La,89.39 ,,,,,Impregnation,823 ,0.75 ,0.25 ,3.0 ,1.0 ,0.04 ,,35.9 ,,,,50.5 ,18.1 
Sr,10.61 ,,,,,,,,,,,,,,,,La,89.39 ,,,,,Impregnation,873 ,0.75 ,0.25 ,3.0 ,1.0 ,0.04 ,,36.2 ,,,,52.9 ,19.2 
Sr,10.61 ,,,,,,,,,,,,,,,,La,89.39 ,,,,,Impregnation,923 ,0.75 ,0.25 ,3.0 ,1.0 ,0.04 ,,35.8 ,,,,54.0 ,19.3 
Sr,10.61 ,,,,,,,,,,,,,,,,La,89.39 ,,,,,Impregnation,973 ,0.75 ,0.25 ,3.0 ,1.0 ,0.04 ,,36.1 ,,,,54.4 ,19.6 
Sr,10.61 ,,,,,,,,,,,,,,,,La,89.39 ,,,,,Impregnation,1023 ,0.75 ,0.25 ,3.0 ,1.0 ,0.04 ,,36.5 ,,,,53.2 ,19.4 
Sr,10.61 ,,,,,,,,,,,,,,,,La,89.39 ,,,,,Impregnation,1073 ,0.75 ,0.25 ,3.0 ,1.0 ,0.04 ,,37.0 ,,,,52.5 ,19.4 
Sr,14.89 ,,,,,,,,,,,,,,,,La,85.11 ,,,,,Impregnation,673 ,0.75 ,0.25 ,3.0 ,1.0 ,0.04 ,,0.0 ,,,,0.0 ,0.0 
Sr,14.89 ,,,,,,,,,,,,,,,,La,85.11 ,,,,,Impregnation,723 ,0.75 ,0.25 ,3.0 ,1.0 ,0.04 ,,0.0 ,,,,0.0 ,0.0 
Sr,14.89 ,,,,,,,,,,,,,,,,La,85.11 ,,,,,Impregnation,748 ,0.75 ,0.25 ,3.0 ,1.0 ,0.04 ,,0.0 ,,,,0.0 ,0.0 
Sr,14.89 ,,,,,,,,,,,,,,,,La,85.11 ,,,,,Impregnation,773 ,0.75 ,0.25 ,3.0 ,1.0 ,0.04 ,,34.9 ,,,,48.5 ,17.0 
Sr,14.89 ,,,,,,,,,,,,,,,,La,85.11 ,,,,,Impregnation,823 ,0.75 ,0.25 ,3.0 ,1.0 ,0.04 ,,36.5 ,,,,52.0 ,19.0 
Sr,14.89 ,,,,,,,,,,,,,,,,La,85.11 ,,,,,Impregnation,873 ,0.75 ,0.25 ,3.0 ,1.0 ,0.04 ,,37.1 ,,,,52.6 ,19.5 
Sr,14.89 ,,,,,,,,,,,,,,,,La,85.11 ,,,,,Impregnation,923 ,0.75 ,0.25 ,3.0 ,1.0 ,0.04 ,,37.3 ,,,,54.9 ,20.5 
Sr,14.89 ,,,,,,,,,,,,,,,,La,85.11 ,,,,,Impregnation,973 ,0.75 ,0.25 ,3.0 ,1.0 ,0.04 ,,37.4 ,,,,54.6 ,20.4 
Sr,14.89 ,,,,,,,,,,,,,,,,La,85.11 ,,,,,Impregnation,1023 ,0.75 ,0.25 ,3.0 ,1.0 ,0.04 ,,36.4 ,,,,52.8 ,19.2 
Sr,14.89 ,,,,,,,,,,,,,,,,La,85.11 ,,,,,Impregnation,1073 ,0.75 ,0.25 ,3.0 ,1.0 ,0.04 ,,36.6 ,,,,50.6 ,18.5 
Sr,20.38 ,,,,,,,,,,,,,,,,La,79.62 ,,,,,Impregnation,673 ,0.75 ,0.25 ,3.0 ,1.0 ,0.04 ,,0.0 ,,,,0.0 ,0.0 
Sr,20.38 ,,,,,,,,,,,,,,,,La,79.62 ,,,,,Impregnation,723 ,0.75 ,0.25 ,3.0 ,1.0 ,0.04 ,,0.0 ,,,,0.0 ,0.0 
Sr,20.38 ,,,,,,,,,,,,,,,,La,79.62 ,,,,,Impregnation,748 ,0.75 ,0.25 ,3.0 ,1.0 ,0.04 ,,0.0 ,,,,0.0 ,0.0 
Sr,20.38 ,,,,,,,,,,,,,,,,La,79.62 ,,,,,Impregnation,773 ,0.75 ,0.25 ,3.0 ,1.0 ,0.04 ,,0.0 ,,,,0.0 ,0.0 
Sr,20.38 ,,,,,,,,,,,,,,,,La,79.62 ,,,,,Impregnation,823 ,0.75 ,0.25 ,3.0 ,1.0 ,0.04 ,,34.2 ,,,,48.5 ,16.6 
Sr,20.38 ,,,,,,,,,,,,,,,,La,79.62 ,,,,,Impregnation,873 ,0.75 ,0.25 ,3.0 ,1.0 ,0.04 ,,35.3 ,,,,54.2 ,19.1 
Sr,20.38 ,,,,,,,,,,,,,,,,La,79.62 ,,,,,Impregnation,923 ,0.75 ,0.25 ,3.0 ,1.0 ,0.04 ,,35.8 ,,,,55.4 ,19.9 
Sr,20.38 ,,,,,,,,,,,,,,,,La,79.62 ,,,,,Impregnation,973 ,0.75 ,0.25 ,3.0 ,1.0 ,0.04 ,,35.2 ,,,,55.9 ,19.7 
Sr,20.38 ,,,,,,,,,,,,,,,,La,79.62 ,,,,,Impregnation,1023 ,0.75 ,0.25 ,3.0 ,1.0 ,0.04 ,,35.3 ,,,,54.7 ,19.3 
Sr,20.38 ,,,,,,,,,,,,,,,,La,79.62 ,,,,,Impregnation,1073 ,0.75 ,0.25 ,3.0 ,1.0 ,0.04 ,,35.8 ,,,,54.3 ,19.5 
Sr,66.67 ,Ti,33.33 ,,,,,,,,,,,,,,,,,,,,Precipitation,1173 ,0.45 ,0.12 ,4.0 ,1.0 ,0.02 ,42.2 ,10.8 ,,24.3 ,34.0 ,58.3 ,6.7 
Sr,66.67 ,Ti,33.33 ,,,,,,,,,,,,,,,,,,,,Precipitation,1123 ,0.45 ,0.12 ,4.0 ,1.0 ,0.02 ,12.1 ,3.8 ,,18.4 ,49.6 ,68.0 ,2.6 
Sr,66.67 ,Ti,33.33 ,,,,,,,,,,,,,,,,,,,,Precipitation,1173 ,0.45 ,0.12 ,4.0 ,1.0 ,0.02 ,21.0 ,9.2 ,,32.1 ,32.1 ,64.1 ,5.9 
Sr,66.67 ,Ti,33.33 ,,,,,,,,,,,,,,,,,,,,Precipitation,1073 ,0.45 ,0.12 ,4.0 ,1.0 ,0.02 ,78.8 ,18.2 ,,35.1 ,21.0 ,56.1 ,10.2 
Sr,66.67 ,Ti,33.33 ,,,,,,,,,,,,,,,,,,,,Precipitation,1123 ,0.45 ,0.12 ,4.0 ,1.0 ,0.02 ,83.9 ,19.8 ,,39.7 ,19.9 ,59.6 ,11.8 
Sr,66.67 ,Ti,33.33 ,,,,,,,,,,,,,,,,,,,,Precipitation,1173 ,0.45 ,0.12 ,4.0 ,1.0 ,0.02 ,92.9 ,21.6 ,,41.4 ,16.6 ,58.0 ,12.5 
Sr,66.67 ,Ti,33.33 ,,,,,,,,,,,,,,,,,,,,Precipitation,1073 ,0.45 ,0.12 ,4.0 ,1.0 ,0.02 ,79.9 ,20.8 ,,29.6 ,26.7 ,56.3 ,11.7 
Sr,66.67 ,Ti,33.33 ,,,,,,,,,,,,,,,,,,,,Precipitation,1123 ,0.45 ,0.12 ,4.0 ,1.0 ,0.02 ,84.9 ,21.4 ,,31.4 ,25.2 ,56.6 ,12.1 
Sr,66.67 ,Ti,33.33 ,,,,,,,,,,,,,,,,,,,,Precipitation,1173 ,0.45 ,0.12 ,4.0 ,1.0 ,0.02 ,90.2 ,22.1 ,,32.8 ,22.9 ,55.7 ,12.3 
Sr,66.67 ,Ti,33.33 ,,,,,,,,,,,,,,,,,,,,Precipitation,1073 ,0.45 ,0.12 ,4.0 ,1.0 ,0.02 ,89.6 ,19.7 ,,26.2 ,23.5 ,49.7 ,9.8 
Sr,66.67 ,Ti,33.33 ,,,,,,,,,,,,,,,,,,,,Precipitation,1123 ,0.45 ,0.12 ,4.0 ,1.0 ,0.02 ,92.6 ,20.9 ,,28.4 ,22.7 ,51.1 ,10.7 
Sr,66.67 ,Ti,33.33 ,,,,,,,,,,,,,,,,,,,,Precipitation,1173 ,0.45 ,0.12 ,4.0 ,1.0 ,0.02 ,94.3 ,22.2 ,,29.3 ,23.4 ,52.7 ,11.7 
Sr,66.67 ,Ti,33.33 ,,,,,,,,,,,,,,,,,,,,Precipitation,1123 ,0.45 ,0.12 ,4.0 ,1.0 ,0.02 ,25.1 ,8.0 ,,22.1 ,42.1 ,64.2 ,5.1 
Sr,7.08 ,,,,,,,,,,,,,,,,Si,92.92 ,,,,,Impregnation,973 ,0.75 ,0.25 ,3.0 ,1.0 ,0.07 ,,10.0 ,63.3 ,19.1 ,14.8 ,36.7 ,3.7 
Sr,50.00 ,Ti,50.00 ,,,,,,,,,,,,,,,,,,,,Pechini method,1073 ,0.60 ,0.20 ,3.0 ,1.0 ,0.36 ,100.0 ,32.5 ,51.1 ,34.9 ,14.0 ,48.9 ,15.9 
Sr,40.00 ,Ba,10.00 ,Ti,50.00 ,,,,,,,,,,,,,,,,,,Pechini method,1073 ,0.60 ,0.20 ,3.0 ,1.0 ,0.36 ,100.0 ,32.3 ,47.6 ,36.7 ,15.7 ,52.4 ,16.9 
Sr,40.00 ,Ca,10.00 ,Ti,50.00 ,,,,,,,,,,,,,,,,,,Pechini method,1073 ,0.60 ,0.20 ,3.0 ,1.0 ,0.36 ,100.0 ,30.4 ,48.1 ,38.2 ,13.7 ,51.9 ,15.8 
Sr,40.00 ,La,10.00 ,Ti,50.00 ,,,,,,,,,,,,,,,,,,Pechini method,1073 ,0.60 ,0.20 ,3.0 ,1.0 ,0.36 ,100.0 ,29.6 ,62.9 ,24.1 ,13.0 ,37.1 ,11.0 
Sr,40.00 ,Y,10.00 ,Ti,50.00 ,,,,,,,,,,,,,,,,,,Pechini method,1073 ,0.60 ,0.20 ,3.0 ,1.0 ,0.36 ,100.0 ,29.3 ,66.3 ,22.1 ,11.6 ,33.7 ,9.9 
Sr,40.00 ,Li,10.00 ,Ti,50.00 ,,,,,,,,,,,,,,,,,,Pechini method,1073 ,0.60 ,0.20 ,3.0 ,1.0 ,0.36 ,100.0 ,22.3 ,80.8 ,11.1 ,8.1 ,19.2 ,4.3 
Sr,40.00 ,Na,10.00 ,Ti,50.00 ,,,,,,,,,,,,,,,,,,Pechini method,1073 ,0.60 ,0.20 ,3.0 ,1.0 ,0.36 ,100.0 ,29.8 ,55.3 ,30.0 ,14.7 ,44.7 ,13.3 
Sr,40.00 ,K,10.00 ,Ti,50.00 ,,,,,,,,,,,,,,,,,,Pechini method,1073 ,0.60 ,0.20 ,3.0 ,1.0 ,0.36 ,100.0 ,29.3 ,54.7 ,30.2 ,15.1 ,45.3 ,13.3 
Sr,40.00 ,Rb,10.00 ,Ti,50.00 ,,,,,,,,,,,,,,,,,,Pechini method,1073 ,0.60 ,0.20 ,3.0 ,1.0 ,0.36 ,100.0 ,24.5 ,70.3 ,17.3 ,12.4 ,29.7 ,7.3 
Sr,40.00 ,Cs,10.00 ,Ti,50.00 ,,,,,,,,,,,,,,,,,,Pechini method,1073 ,0.60 ,0.20 ,3.0 ,1.0 ,0.36 ,100.0 ,23.4 ,69.7 ,17.4 ,12.9 ,30.3 ,7.1 
Sr,40.00 ,Tl,10.00 ,Ti,50.00 ,,,,,,,,,,,,,,,,,,Pechini method,1073 ,0.60 ,0.20 ,3.0 ,1.0 ,0.36 ,100.0 ,20.9 ,93.0 ,3.5 ,3.5 ,7.0 ,1.5 
Sr,40.00 ,Pb,10.00 ,Ti,50.00 ,,,,,,,,,,,,,,,,,,Pechini method,1073 ,0.60 ,0.20 ,3.0 ,1.0 ,0.36 ,100.0 ,30.9 ,59.8 ,25.3 ,14.9 ,40.2 ,12.4 
Sr,50.00 ,Sn,10.00 ,Ti,40.00 ,,,,,,,,,,,,,,,,,,Pechini method,1073 ,0.60 ,0.20 ,3.0 ,1.0 ,0.36 ,100.0 ,30.8 ,47.9 ,37.9 ,14.2 ,52.1 ,16.0 
Sr,50.00 ,Al,10.00 ,Ti,40.00 ,,,,,,,,,,,,,,,,,,Pechini method,1073 ,0.60 ,0.20 ,3.0 ,1.0 ,0.36 ,100.0 ,27.3 ,56.5 ,30.1 ,13.4 ,43.5 ,11.9 
Sr,50.00 ,Mg,10.00 ,Ti,40.00 ,,,,,,,,,,,,,,,,,,Pechini method,1073 ,0.60 ,0.20 ,3.0 ,1.0 ,0.36 ,100.0 ,28.9 ,69.4 ,22.0 ,8.6 ,30.6 ,8.8 
Sr,50.00 ,Ce,10.00 ,Ti,40.00 ,,,,,,,,,,,,,,,,,,Pechini method,1073 ,0.60 ,0.20 ,3.0 ,1.0 ,0.36 ,100.0 ,29.6 ,55.0 ,30.9 ,14.1 ,45.0 ,13.3 
Sr,50.00 ,Pr,10.00 ,Ti,40.00 ,,,,,,,,,,,,,,,,,,Pechini method,1073 ,0.60 ,0.20 ,3.0 ,1.0 ,0.36 ,100.0 ,30.7 ,45.8 ,36.7 ,17.5 ,54.2 ,16.6 
Sr,50.00 ,Nd,10.00 ,Ti,40.00 ,,,,,,,,,,,,,,,,,,Pechini method,1073 ,0.60 ,0.20 ,3.0 ,1.0 ,0.36 ,100.0 ,31.5 ,47.4 ,36.5 ,16.1 ,52.6 ,16.6 
Sr,50.00 ,Nd,5.00 ,Ti,45.00 ,,,,,,,,,,,,,,,,,,Pechini method,1073 ,0.60 ,0.20 ,3.0 ,1.0 ,0.36 ,100.0 ,29.6 ,45.0 ,38.5 ,16.5 ,55.0 ,16.3 
Sr,50.00 ,Sm,10.00 ,Ti,40.00 ,,,,,,,,,,,,,,,,,,Pechini method,1073 ,0.60 ,0.20 ,3.0 ,1.0 ,0.36 ,100.0 ,31.3 ,48.1 ,36.7 ,15.2 ,51.9 ,16.2 
Sr,50.00 ,Mn,10.00 ,Ti,40.00 ,,,,,,,,,,,,,,,,,,Pechini method,1073 ,0.60 ,0.20 ,3.0 ,1.0 ,0.36 ,100.0 ,18.5 ,88.4 ,6.6 ,5.0 ,11.6 ,2.1 
Sr,50.00 ,Fe,10.00 ,Ti,40.00 ,,,,,,,,,,,,,,,,,,Pechini method,1073 ,0.60 ,0.20 ,3.0 ,1.0 ,0.36 ,100.0 ,19.8 ,84.5 ,7.9 ,7.6 ,15.5 ,3.1 
Sr,50.00 ,Co,10.00 ,Ti,40.00 ,,,,,,,,,,,,,,,,,,Pechini method,1073 ,0.60 ,0.20 ,3.0 ,1.0 ,0.36 ,100.0 ,17.6 ,91.0 ,3.6 ,5.4 ,9.0 ,1.6 
Sr,50.00 ,Ni,10.00 ,Ti,40.00 ,,,,,,,,,,,,,,,,,,Pechini method,1073 ,0.60 ,0.20 ,3.0 ,1.0 ,0.36 ,100.0 ,22.0 ,89.7 ,1.1 ,9.2 ,10.3 ,2.3 
Sr,50.00 ,Nb,10.00 ,Ti,40.00 ,,,,,,,,,,,,,,,,,,Pechini method,1073 ,0.60 ,0.20 ,3.0 ,1.0 ,0.36 ,100.0 ,30.5 ,45.6 ,38.5 ,15.9 ,54.4 ,16.6 
Sr,50.00 ,W,10.00 ,Ti,40.00 ,,,,,,,,,,,,,,,,,,Pechini method,1073 ,0.60 ,0.20 ,3.0 ,1.0 ,0.36 ,100.0 ,27.5 ,65.5 ,21.7 ,12.8 ,34.5 ,9.5 
Sr,9.09 ,,,,,,,,,,,,,,,,La,90.91 ,,,,,Impregnation,718 ,0.72 ,0.28 ,2.6 ,1.0 ,0.01 ,,36.9 ,,,,46.5 ,17.1 
Sr,9.09 ,,,,,,,,,,,,,,,,La,90.91 ,,,,,Impregnation,723 ,0.72 ,0.28 ,2.6 ,1.0 ,0.01 ,,36.9 ,,,,46.6 ,17.2 
Sr,9.09 ,,,,,,,,,,,,,,,,La,90.91 ,,,,,Impregnation,773 ,0.72 ,0.28 ,2.6 ,1.0 ,0.01 ,,38.3 ,,,,47.4 ,18.1 
Sr,9.09 ,,,,,,,,,,,,,,,,La,90.91 ,,,,,Impregnation,823 ,0.72 ,0.28 ,2.6 ,1.0 ,0.01 ,,39.0 ,,,,48.9 ,19.1 
Sr,9.09 ,,,,,,,,,,,,,,,,La,90.91 ,,,,,Impregnation,873 ,0.72 ,0.28 ,2.6 ,1.0 ,0.01 ,,38.1 ,,,,47.3 ,18.0 
Sr,9.09 ,,,,,,,,,,,,,,,,La,90.91 ,,,,,Impregnation,923 ,0.72 ,0.28 ,2.6 ,1.0 ,0.01 ,,37.4 ,,,,46.0 ,17.2 
Sr,9.09 ,,,,,,,,,,,,,,,,La,90.91 ,,,,,Impregnation,973 ,0.72 ,0.28 ,2.6 ,1.0 ,0.01 ,,36.3 ,,,,43.6 ,15.8 
Sr,9.09 ,,,,,,,,,,,,,,,,La,90.91 ,,,,,Impregnation,773 ,0.72 ,0.28 ,2.6 ,1.0 ,0.01 ,,32.1 ,,,,35.5 ,11.4 
Sr,9.09 ,,,,,,,,,,,,,,,,La,90.91 ,,,,,Impregnation,823 ,0.72 ,0.28 ,2.6 ,1.0 ,0.01 ,,32.6 ,,,,36.3 ,11.8 
Sr,9.09 ,,,,,,,,,,,,,,,,La,90.91 ,,,,,Impregnation,873 ,0.72 ,0.28 ,2.6 ,1.0 ,0.01 ,,32.6 ,,,,37.1 ,12.1 
Sr,9.09 ,,,,,,,,,,,,,,,,La,90.91 ,,,,,Impregnation,923 ,0.72 ,0.28 ,2.6 ,1.0 ,0.01 ,,32.3 ,,,,35.5 ,11.5 
Sr,9.09 ,,,,,,,,,,,,,,,,La,90.91 ,,,,,Impregnation,973 ,0.72 ,0.28 ,2.6 ,1.0 ,0.01 ,,32.1 ,,,,35.2 ,11.3 
K,10.5,Sr,84.3,,,,,,,,,C,5.2,,,,,,,,,,Therm.decomp.,1013,0.67,0.07,9.6,1.0,25.60 ,96.0,7.0,,52.0,36.0,88.0,6.2
La,34.9,Sr,65.1,,,,,,,,,,,,,,,,,,,,Therm.decomp.,1023,0.30,0.05,6.0,1.0,0.18 ,100.0,20.9,32.0,29.0,35.0,64.0,13.4
Th,9.1,Sr,45.5,,,,,,,,,C,45.4,,,,,,,,,,Therm.decomp.,1153,0.91,0.09,10.0,1.0,0.24 ,68.4,11.3,,,,75.6,8.5
La,4.5,Sr,4.6,Th,90.9,,,,,,,,,,,,,,,,,,Therm.decomp.,1153,0.91,0.09,10.0,1.0,0.24 ,99.4,15.1,,,,74.9,11.3
Mg,5.0,Sr,5.0,Li,45.0,La,45.0,,,,,,,,,,,,,,,,n.a.,973,0.13,0.07,2.0,1.0,0.80 ,,28.0,43.0,26.0,32.0,58.0,16.2
Mg,5.0,Sr,5.0,Li,45.0,Sm,45.0,,,,,,,,,,,,,,,,n.a.,973,0.13,0.07,2.0,1.0,0.80 ,,23.0,42.0,30.0,29.0,59.0,13.6
Mg,5.0,Sr,5.0,Li,45.0,Nd,45.0,,,,,,,,,,,,,,,,n.a.,973,0.13,0.07,2.0,1.0,0.80 ,,33.0,49.0,19.0,33.0,52.0,17.2
Co,0.6,Sr,2.1,,,,,,,,,,,,,Cl,Al,97.3,,,,,n.a.,923,0.13,0.06,2.2,1.0,2.40 ,,33.0,,,,68.3,22.5
Co,1.0,Sr,4.0,,,,,,,,,Cl,8.0,,,,Al,87.0,,,,,Impregnation,923,0.09,0.04,2.2,1.0,2.40 ,,33.0,,,,65.0,21.5
Ni,1.0,Sr,4.0,,,,,,,,,Cl,8.0,,,,Al,87.0,,,,,Impregnation,923,0.09,0.04,2.2,1.0,2.16 ,,22.0,,,,70.0,15.4
Fe,1.0,Sr,4.0,,,,,,,,,Cl,8.0,,,,Al,87.0,,,,,Impregnation,923,0.09,0.04,2.2,1.0,2.27 ,,6.9,,,,16.0,1.1
Cu,1.0,Sr,4.0,,,,,,,,,Cl,8.0,,,,Al,87.0,,,,,Impregnation,923,0.09,0.04,2.2,1.0,2.47 ,,21.0,,,,4.7,1.0
Co,1.0,Sr,4.0,,,,,,,,,C,8.0,,,,Al,87.0,,,,,Impregnation,923,0.09,0.04,2.2,1.0,4.80 ,,20.0,,,,3.4,0.7
Rh,1.0,Sr,8.0,,,,,,,,,Cl,16.0,,,,Al,75.0,,,,,Impregnation,1023,0.09,0.04,2.2,1.0,4.56 ,,36.0,,,,51.0,18.4
Pd,1.0,Sr,8.0,,,,,,,,,Cl,16.0,,,,Al,75.0,,,,,Impregnation,943,0.09,0.05,1.9,1.0,4.56 ,,18.0,,,,30.0,5.4
Co,1.0,Sr,4.0,,,,,,,,,C,8.0,,,Cl,Al,87.0,,,,,Impregnation,973,0.09,0.04,2.2,1.0,4.00 ,,23.0,,,,54.0,12.4
Co,1.0,Sr,4.0,,,,,,,,,Cl,8.0,,,Cl,Al,87.0,,,,,Impregnation,923,0.09,0.04,2.2,1.0,4.70 ,,26.0,,,,55.0,14.3
Na,4.3,Sr,95.7,,,,,,,,,,,,,,,,,,,,n.a.,1023,0.95,0.05,19.0,1.0,0.07 ,55.0,7.0,10.0,66.0,22.0,88.0,6.2
Na,2.0,Sr,49.0,,,,,,,,,C,49.0,,,,,,,,,,Impregnation,1023,0.95,0.05,19.0,1.0,0.02 ,,0.8,,,,80.0,0.6
K,16.7,Sr,33.3,Nb,50.0,,,,,,,,,,,,,,,,,,Therm.decomp.,1023,0.40,0.08,5.0,1.0,0.30 ,23.6,7.7,38.3,25.2,34.4,59.6,4.6
La,90.0,Sr,10.0,,,,,,,,,,,,,,,,,,,,Sol-gel,1068,0.30,0.05,6.0,1.0,0.24 ,,18.3,,,,59.6,10.9
La,40.0,Sr,10.0,Mn,50.0,,,,,,,,,,,,,,,,,,Therm.decomp.,1068,0.30,0.05,6.0,1.0,0.24 ,,11.9,,,,18.4,2.2
La,40.0,Sr,10.0,Y,50.0,,,,,,,,,,,,,,,,,,Therm.decomp.,1068,0.30,0.05,6.0,1.0,0.24 ,,15.4,,,,43.7,6.7
Mg,8.0,Sr,8.0,,,,,,,,,,,,,,Si,84.0,,,,,Impregnation,1048,0.28,0.04,7.3,1.0,3.00 ,,11.0,,,,19.0,2.1
Ca,8.0,Sr,8.0,,,,,,,,,,,,,,Si,84.0,,,,,Impregnation,1048,0.28,0.04,7.3,1.0,3.00 ,,8.5,,,,17.0,1.4
Si,16.7,Sr,83.3,,,,,,,,,,,,,,,,,,,,Precipitation,1123,0.95,0.05,19.0,1.0,0.05 ,89.0,10.2,,,,79.0,8.1
Li,1.4,Sr,20.0,Mg,78.6,,,,,,,,,,,,,,,,,,Precipitation,1123,0.95,0.05,19.0,1.0,0.05 ,100.0,10.0,,,,88.0,8.8
Na,1.6,Sr,20.0,Mg,78.4,,,,,,,,,,,,,,,,,,Precipitation,1123,0.95,0.05,19.0,1.0,0.05 ,100.0,9.4,,,,89.0,8.4
Al,2.2,Sr,20.0,Mg,77.8,,,,,,,,,,,,,,,,,,Precipitation,1123,0.95,0.05,19.0,1.0,0.05 ,100.0,10.2,,,,83.0,8.5
Fe,1.1,Sr,20.0,Mg,78.9,,,,,,,,,,,,,,,,,,Precipitation,1123,0.95,0.05,19.0,1.0,0.05 ,100.0,7.8,,,,68.0,5.3
La,2.1,Sr,20.0,Mg,77.9,,,,,,,,,,,,,,,,,,Precipitation,1123,0.95,0.05,19.0,1.0,0.05 ,100.0,10.6,,,,85.0,9.0
Zr,0.2,Sr,20.0,Mg,79.0,,,,,,,Cl,0.8,,,,,,,,,,Precipitation,1123,0.95,0.05,19.0,1.0,0.05 ,100.0,10.3,,,,87.0,9.0
Zr,1.0,Sr,20.0,Mg,79.0,,,,,,,,,,,,,,,,,,Precipitation,1123,0.95,0.05,19.0,1.0,0.05 ,100.0,10.2,,,,83.0,8.5
