Repository: jsjong98/Catalyst-AI

Catalyst-AI
Sungkyunkwan University, School of Chemical Engineering
IPSE (Laboratory of Intelligence Process System Engieering)
Jonghwan Oh (1), Janggeun Lee (2), Dongin Jung (2), Jiyong Kim (*)

Don't Copy this code.

File: Database/Sr_Cat_1.csv (part 1 of 4)
Promotor,Preparation,"Temperature, K","p(CH4), bar","p(O2), bar",p(CH4)/p(O2),"p total, bar","Contact time, s","X(O2), %","X(CH4), %","S(COx), %","S(C2=), %","S(C2-), %","S(C2), %","Y(C2), %",Sr_C_mol%,Ca_C_mol%,La_C_mol%,Sm_C_mol%,Li_C_mol%,Th_C_mol%,Zr_C_mol%,Y_C_mol%,Al_C_mol%,Co_C_mol%,Fe_C_mol%,Nb_C_mol%,Bi_C_mol%,Ba_C_mol%,Mg_C_mol%,Ti_C_mol%,Sn_C_mol%,Nd_C_mol%,Pr_C_mol%,Ce_C_mol%,Yb_C_mol%,Eu_C_mol%,Gd_C_mol%,Dy_C_mol%,Er_C_mol%,Ho_C_mol%,Tm_C_mol%,Ni_C_mol%,Pb_C_mol%,Na_C_mol%,K_C_mol%,Rb_C_mol%,Cs_C_mol%,Tl_C_mol%,Mn_C_mol%,W_C_mol%,Cu_C_mol%,Rh_C_mol%,Pd_C_mol%,Si_C_mol%,Mo_C_mol%,Zn_C_mol%,Cr_C_mol%,C_A_mol%,S_A_mol%,Cl_A_mol%,P_A_mol%,F_A_mol%,N_A_mol%,Al_S_mol%,Si_S_mol%,La_S_mol%,Ca_S_mol%
0,n.a.,1014,0.65,0.08,8.6,1.0,18.2,64.0,7.0,0.0,12.0,28.0,40.0,2.8,50.0,0.0,0.0,0.0,0.0,0.0,0.0,0.0,0.0,0.0,0.0,0.0,0.0,0.0,0.0,0.0,0.0,0.0,0.0,0.0,0.0,0.0,0.0,0.0,0.0,0.0,0.0,0.0,0.0,0.0,0.0,0.0,0.0,0.0,0.0,0.0,0.0,0.0,0.0,0.0,0.0,0.0,0.0,50.0,0.0,0.0,0.0,0.0,0.0,0.0,0.0,0.0,0.0
0,n.a.,1019,0.77,0.05,15.4,1.0,17.8,99.0,13.0,0.0,29.0,21.0,50.0,6.5,100.0,0.0,0.0,0.0,0.0,0.0,0.0,0.0,0.0,0.0,0.0,0.0,0.0,0.0,0.0,0.0,0.0,0.0,0.0,0.0,0.0,0.0,0.0,0.0,0.0,0.0,0.0,0.0,0.0,0.0,0.0,0.0,0.0,0.0,0.0,0.0,0.0,0.0,0.0,0.0,0.0,0.0,0.0,0.0,0.0,0.0,0.0,0.0,0.0,0.0,0.0,0.0,0.0
0,n.a.,1015,0.63,0.08,7.7,1.0,56.0,100.0,13.0,0.0,3.0,5.0,8.0,1.0,50.0,0.0,0.0,0.0,0.0,0.0,0.0,0.0,0.0,0.0,0.0,0.0,0.0,0.0,0.0,0.0,0.0,0.0,0.0,0.0,0.0,0.0,0.0,0.0,0.0,0.0,0.0,0.0,0.0,0.0,0.0,0.0,0.0,0.0,0.0,0.0,0.0,0.0,0.0,0.0,0.0,0.0,0.0,0.0,50.0,0.0,0.0,0.0,0.0,0.0,0.0,0.0,0.0
0,Therm.decomp.,1123,0.63,0.08,8.1,1.0,4.4,100.0,8.0,0.0,53.0,37.0,90.0,7.2,100.0,0.0,0.0,0.0,0.0,0.0,0.0,0.0,0.0,0.0,0.0,0.0,0.0,0.0,0.0,0.0,0.0,0.0,0.0,0.0,0.0,0.0,0.0,0.0,0.0,0.0,0.0,0.0,0.0,0.0,0.0,0.0,0.0,0.0,0.0,0.0,0.0,0.0,0.0,0.0,0.0,0.0,0.0,0.0,0.0,0.0,0.0,0.0,0.0,0.0,0.0,0.0,0.0
0,Therm.decomp.,1120,0.66,0.08,8.3,1.0,0.84,100.0,13.0,0.0,16.0,37.0,53.0,6.9,4.6,95.4,0.0,0.0,0.0,0.0,0.0,0.0,0.0,0.0,0.0,0.0,0.0,0.0,0.0,0.0,0.0,0.0,0.0,0.0,0.0,0.0,0.0,0.0,0.0,0.0,0.0,0.0,0.0,0.0,0.0,0.0,0.0,0.0,0.0,0.0,0.0,0.0,0.0,0.0,0.0,0.0,0.0,0.0,0.0,0.0,0.0,0.0,0.0,0.0,0.0,0.0,0.0
0,Impregnation,1023,0.3,0.05,6.0,1.0,0.1,100.0,20.6,0.0,28.0,35.2,63.2,13.2,10.0,0.0,90.0,0.0,0.0,0.0,0.0,0.0,0.0,0.0,0.0,0.0,0.0,0.0,0.0,0.0,0.0,0.0,0.0,0.0,0.0,0.0,0.0,0.0,0.0,0.0,0.0,0.0,0.0,0.0,0.0,0.0,0.0,0.0,0.0,0.0,0.0,0.0,0.0,0.0,0.0,0.0,0.0,0.0,0.0,0.0,0.0,0.0,0.0,0.0,0.0,0.0,0.0
0,Impregnation,1023,0.3,0.05,6.0,1.0,0.1,100.0,21.2,0.0,28.9,35.2,64.1,13.6,0.4,0.0,99.5,0.0,0.0,0.0,0.0,0.0,0.0,0.0,0.0,0.0,0.0,0.0,0.0,0.0,0.0,0.0,0.0,0.0,0.0,0.0,0.0,0.0,0.0,0.0,0.0,0.0,0.0,0.0,0.0,0.0,0.0,0.0,0.0,0.0,0.0,0.0,0.0,0.0,0.0,0.0,0.0,0.0,0.0,0.0,0.0,0.0,0.0,0.0,0.0,0.0,0.0
0,Impregnation,1023,0.3,0.05,6.0,1.0,0.1,100.0,21.4,0.0,29.0,36.2,65.2,14.0,0.8,0.0,99.2,0.0,0.0,0.0,0.0,0.0,0.0,0.0,0.0,0.0,0.0,0.0,0.0,0.0,0.0,0.0,0.0,0.0,0.0,0.0,0.0,0.0,0.0,0.0,0.0,0.0,0.0,0.0,0.0,0.0,0.0,0.0,0.0,0.0,0.0,0.0,0.0,0.0,0.0,0.0,0.0,0.0,0.0,0.0,0.0,0.0,0.0,0.0,0.0,0.0,0.0
0,Impregnation,1023,0.3,0.05,6.0,1.0,0.1,100.0,20.9,0.0,28.7,34.9,63.6,13.3,1.5,0.0,98.5,0.0,0.0,0.0,0.0,0.0,0.0,0.0,0.0,0.0,0.0,0.0,0.0,0.0,0.0,0.0,0.0,0.0,0.0,0.0,0.0,0.0,0.0,0.0,0.0,0.0,0.0,0.0,0.0,0.0,0.0,0.0,0.0,0.0,0.0,0.0,0.0,0.0,0.0,0.0,0.0,0.0,0.0,0.0,0.0,0.0,0.0,0.0,0.0,0.0,0.0
0,Impregnation,1023,0.3,0.05,6.0,1.0,0.1,100.0,21.0,0.0,28.9,35.8,64.7,13.6,3.0,0.0,97.0,0.0,0.0,0.0,0.0,0.0,0.0,0.0,0.0,0.0,0.0,0.0,0.0,0.0,0.0,0.0,0.0,0.0,0.0,0.0,0.0,0.0,0.0,0.0,0.0,0.0,0.0,0.0,0.0,0.0,0.0,0.0,0.0,0.0,0.0,0.0,0.0,0.0,0.0,0.0,0.0,0.0,0.0,0.0,0.0,0.0,0.0,0.0,0.0,0.0,0.0
0,Impregnation,1023,0.3,0.05,6.0,1.0,0.1,100.0,19.6,0.0,28.0,35.2,63.2,12.4,15.0,0.0,85.0,0.0,0.0,0.0,0.0,0.0,0.0,0.0,0.0,0.0,0.0,0.0,0.0,0.0,0.0,0.0,0.0,0.0,0.0,0.0,0.0,0.0,0.0,0.0,0.0,0.0,0.0,0.0,0.0,0.0,0.0,0.0,0.0,0.0,0.0,0.0,0.0,0.0,0.0,0.0,0.0,0.0,0.0,0.0,0.0,0.0,0.0,0.0,0.0,0.0,0.0
0,n.a.,1123,0.3,0.05,6.0,1.0,0.1,36.0,8.0,0.0,22.1,46.5,68.6,5.5,100.0,0.0,0.0,0.0,0.0,0.0,0.0,0.0,0.0,0.0,0.0,0.0,0.0,0.0,0.0,0.0,0.0,0.0,0.0,0.0,0.0,0.0,0.0,0.0,0.0,0.0,0.0,0.0,0.0,0.0,0.0,0.0,0.0,0.0,0.0,0.0,0.0,0.0,0.0,0.0,0.0,0.0,0.0,0.0,0.0,0.0,0.0,0.0,0.0,0.0,0.0,0.0,0.0
0,n.a.,1023,0.67,0.07,9.6,1.0,0.42,100.0,9.5,0.0,16.4,36.7,53.1,5.0,1.3,98.7,0.0,0.0,0.0,0.0,0.0,0.0,0.0,0.0,0.0,0.0,0.0,0.0,0.0,0.0,0.0,0.0,0.0,0.0,0.0,0.0,0.0,0.0,0.0,0.0,0.0,0.0,0.0,0.0,0.0,0.0,0.0,0.0,0.0,0.0,0.0,0.0,0.0,0.0,0.0,0.0,0.0,0.0,0.0,0.0,0.0,0.0,0.0,0.0,0.0,0.0,0.0
0,n.a.,1023,0.3,0.05,6.0,1.0,0.18,100.0,21.0,31.0,29.0,35.0,64.0,13.4,1.9,0.0,98.1,0.0,0.0,0.0,0.0,0.0,0.0,0.0,0.0,0.0,0.0,0.0,0.0,0.0,0.0,0.0,0.0,0.0,0.0,0.0,0.0,0.0,0.0,0.0,0.0,0.0,0.0,0.0,0.0,0.0,0.0,0.0,0.0,0.0,0.0,0.0,0.0,0.0,0.0,0.0,0.0,0.0,0.0,0.0,0.0,0.0,0.0,0.0,0.0,0.0,0.0
0,Therm.decomp.,846,0.71,0.29,2.5,1.0,1.4,0.0,31.4,0.0,25.0,14.5,39.5,12.4,2.6,0.0,0.0,94.8,0.0,0.0,0.0,0.0,0.0,0.0,0.0,0.0,0.0,0.0,0.0,0.0,0.0,0.0,0.0,0.0,0.0,0.0,0.0,0.0,0.0,0.0,0.0,0.0,0.0,0.0,0.0,0.0,0.0,0.0,0.0,0.0,0.0,0.0,0.0,0.0,0.0,0.0,0.0,2.6,0.0,0.0,0.0,0.0,0.0,0.0,0.0,0.0,0.0
0,n.a.,1013,0.67,0.08,8.0,1.0,25.0,88.0,12.0,28.0,36.0,28.0,64.0,7.7,100.0,0.0,0.0,0.0,0.0,0.0,0.0,0.0,0.0,0.0,0.0,0.0,0.0,0.0,0.0,0.0,0.0,0.0,0.0,0.0,0.0,0.0,0.0,0.0,0.0,0.0,0.0,0.0,0.0,0.0,0.0,0.0,0.0,0.0,0.0,0.0,0.0,0.0,0.0,0.0,0.0,0.0,0.0,0.0,0.0,0.0,0.0,0.0,0.0,0.0,0.0,0.0,0.0
0,n.a.,1073,0.33,0.17,2.0,1.0,0.39,0.0,37.0,0.0,0.0,0.0,55.0,20.4,28.6,0.0,0.0,0.0,71.4,0.0,0.0,0.0,0.0,0.0,0.0,0.0,0.0,0.0,0.0,0.0,0.0,0.0,0.0,0.0,0.0,0.0,0.0,0.0,0.0,0.0,0.0,0.0,0.0,0.0,0.0,0.0,0.0,0.0,0.0,0.0,0.0,0.0,0.0,0.0,0.0,0.0,0.0,0.0,0.0,0.0,0.0,0.0,0.0,0.0,0.0,0.0,0.0
Cl,Impregnation,1023,0.1,0.05,2.0,1.0,1.5,0.0,30.3,0.0,0.0,0.0,56.0,17.0,3.0,0.0,0.0,0.0,0.0,0.0,0.0,0.0,0.0,0.0,0.0,0.0,0.0,0.0,0.0,0.0,0.0,0.0,0.0,0.0,0.0,0.0,0.0,0.0,0.0,0.0,0.0,0.0,0.0,0.0,0.0,0.0,0.0,0.0,0.0,0.0,0.0,0.0,0.0,0.0,0.0,0.0,0.0,0.0,0.0,6.0,0.0,0.0,0.0,91.0,0.0,0.0,0.0
0,Precipitation,1189,0.7,0.1,7.0,1.0,0.15,0.0,14.6,0.0,0.0,0.0,9.1,1.3,9.1,0.0,90.9,0.0,0.0,0.0,0.0,0.0,0.0,0.0,0.0,0.0,0.0,0.0,0.0,0.0,0.0,0.0,0.0,0.0,0.0,0.0,0.0,0.0,0.0,0.0,0.0,0.0,0.0,0.0,0.0,0.0,0.0,0.0,0.0,0.0,0.0,0.0,0.0,0.0,0.0,0.0,0.0,0.0,0.0,0.0,0.0,0.0,0.0,0.0,0.0,0.0,0.0
0,Precipitation,1153,0.88,0.13,6.7,1.0,0.02,99.6,21.2,0.0,0.0,0.0,73.1,15.5,33.3,0.0,66.7,0.0,0.0,0.0,0.0,0.0,0.0,0.0,0.0,0.0,0.0,0.0,0.0,0.0,0.0,0.0,0.0,0.0,0.0,0.0,0.0,0.0,0.0,0.0,0.0,0.0,0.0,0.0,0.0,0.0,0.0,0.0,0.0,0.0,0.0,0.0,0.0,0.0,0.0,0.0,0.0,0.0,0.0,0.0,0.0,0.0,0.0,0.0,0.0,0.0,0.0
0,Therm.decomp.,1073,0.09,0.05,2.0,1.0,0.19,39.0,24.0,52.0,25.0,23.0,48.0,11.5,100.0,0.0,0.0,0.0,0.0,0.0,0.0,0.0,0.0,0.0,0.0,0.0,0.0,0.0,0.0,0.0,0.0,0.0,0.0,0.0,0.0,0.0,0.0,0.0,0.0,0.0,0.0,0.0,0.0,0.0,0.0,0.0,0.0,0.0,0.0,0.0,0.0,0.0,0.0,0.0,0.0,0.0,0.0,0.0,0.0,0.0,0.0,0.0,0.0,0.0,0.0,0.0,0.0
0,Therm.decomp.,1153,0.91,0.09,10.0,1.0,0.24,43.3,7.0,0.0,0.0,0.0,67.5,4.7,50.0,0.0,0.0,0.0,0.0,0.0,0.0,0.0,0.0,0.0,0.0,0.0,0.0,0.0,0.0,0.0,0.0,0.0,0.0,0.0,0.0,0.0,0.0,0.0,0.0,0.0,0.0,0.0,0.0,0.0,0.0,0.0,0.0,0.0,0.0,0.0,0.0,0.0,0.0,0.0,0.0,0.0,0.0,50.0,0.0,0.0,0.0,0.0,0.0,0.0,0.0,0.0,0.0
0,Therm.decomp.,1153,0.91,0.09,10.0,1.0,0.24,56.5,9.3,0.0,0.0,0.0,73.3,6.8,50.0,0.0,0.0,0.0,0.0,50.0,0.0,0.0,0.0,0.0,0.0,0.0,0.0,0.0,0.0,0.0,0.0,0.0,0.0,0.0,0.0,0.0,0.0,0.0,0.0,0.0,0.0,0.0,0.0,0.0,0.0,0.0,0.0,0.0,0.0,0.0,0.0,0.0,0.0,0.0,0.0,0.0,0.0,0.0,0.0,0.0,0.0,0.0,0.0,0.0,0.0,0.0,0.0
0,Therm.decomp.,1153,0.91,0.09,10.0,1.0,0.24,74.1,12.0,0.0,0.0,0.0,75.0,9.0,50.0,0.0,0.0,0.0,0.0,50.0,0.0,0.0,0.0,0.0,0.0,0.0,0.0,0.0,0.0,0.0,0.0,0.0,0.0,0.0,0.0,0.0,0.0,0.0,0.0,0.0,0.0,0.0,0.0,0.0,0.0,0.0,0.0,0.0,0.0,0.0,0.0,0.0,0.0,0.0,0.0,0.0,0.0,0.0,0.0,0.0,0.0,0.0,0.0,0.0,0.0,0.0,0.0
0,n.a.,1013,0.4,0.1,4.0,1.0,0.01,0.0,21.0,0.0,34.0,34.0,68.0,14.3,50.0,0.0,0.0,0.0,0.0,0.0,50.0,0.0,0.0,0.0,0.0,0.0,0.0,0.0,0.0,0.0,0.0,0.0,0.0,0.0,0.0,0.0,0.0,0.0,0.0,0.0,0.0,0.0,0.0,0.0,0.0,0.0,0.0,0.0,0.0,0.0,0.0,0.0,0.0,0.0,0.0,0.0,0.0,0.0,0.0,0.0,0.0,0.0,0.0,0.0,0.0,0.0,0.0
Cl,n.a.,1023,0.1,0.05,2.0,1.0,4.6,0.0,49.0,56.0,42.0,2.0,44.0,21.6,1.3,0.0,0.0,0.0,0.0,0.0,0.0,0.0,0.0,0.0,0.0,0.0,0.0,0.0,0.0,0.0,0.0,0.0,0.0,0.0,0.0,0.0,0.0,0.0,0.0,0.0,0.0,0.0,0.0,0.0,0.0,0.0,0.0,0.0,0.0,0.0,0.0,0.0,0.0,0.0,0.0,0.0,0.0,0.0,0.0,0.0,0.0,0.0,0.0,98.7,0.0,0.0,0.0
0,Impregnation,923,0.09,0.04,2.2,1.0,2.4,0.0,7.5,0.0,0.0,0.0,61.0,4.6,2.0,0.0,0.0,0.0,0.0,0.0,0.0,0.0,0.0,0.0,0.0,0.0,0.0,0.0,0.0,0.0,0.0,0.0,0.0,0.0,0.0,0.0,0.0,0.0,0.0,0.0,0.0,0.0,0.0,0.0,0.0,0.0,0.0,0.0,0.0,0.0,0.0,0.0,0.0,0.0,0.0,0.0,0.0,0.0,0.0,4.0,0.0,0.0,0.0,94.0,0.0,0.0,0.0
Cl,Impregnation,923,0.09,0.04,2.2,1.0,6.0,0.0,8.9,0.0,0.0,0.0,67.0,6.0,2.0,0.0,0.0,0.0,0.0,0.0,0.0,0.0,0.0,0.0,0.0,0.0,0.0,0.0,0.0,0.0,0.0,0.0,0.0,0.0,0.0,0.0,0.0,0.0,0.0,0.0,0.0,0.0,0.0,0.0,0.0,0.0,0.0,0.0,0.0,0.0,0.0,0.0,0.0,0.0,0.0,0.0,0.0,0.0,0.0,4.0,0.0,0.0,0.0,94.0,0.0,0.0,0.0
0,Impregnation,1059,0.92,0.09,10.0,1.0,0.02,94.5,14.6,26.0,0.0,0.0,74.9,10.9,9.1,0.0,0.0,0.0,0.0,0.0,0.0,90.9,0.0,0.0,0.0,0.0,0.0,0.0,0.0,0.0,0.0,0.0,0.0,0.0,0.0,0.0,0.0,0.0,0.0,0.0,0.0,0.0,0.0,0.0,0.0,0.0,0.0,0.0,0.0,0.0,0.0,0.0,0.0,0.0,0.0,0.0,0.0,0.0,0.0,0.0,0.0,0.0,0.0,0.0,0.0,0.0,0.0
0,n.a.,1141,0.91,0.09,10.0,1.0,0.02,88.0,13.0,30.0,46.0,24.0,70.0,9.1,100.0,0.0,0.0,0.0,0.0,0.0,0.0,0.0,0.0,0.0,0.0,0.0,0.0,0.0,0.0,0.0,0.0,0.0,0.0,0.0,0.0,0.0,0.0,0.0,0.0,0.0,0.0,0.0,0.0,0.0,0.0,0.0,0.0,0.0,0.0,0.0,0.0,0.0,0.0,0.0,0.0,0.0,0.0,0.0,0.0,0.0,0.0,0.0,0.0,0.0,0.0,0.0,0.0
0,n.a.,1051,0.91,0.09,10.0,1.0,0.02,92.0,15.0,23.0,41.0,36.0,77.0,11.6,33.3,0.0,0.0,0.0,0.0,0.0,0.0,66.7,0.0,0.0,0.0,0.0,0.0,0.0,0.0,0.0,0.0,0.0,0.0,0.0,0.0,0.0,0.0,0.0,0.0,0.0,0.0,0.0,0.0,0.0,0.0,0.0,0.0,0.0,0.0,0.0,0.0,0.0,0.0,0.0,0.0,0.0,0.0,0.0,0.0,0.0,0.0,0.0,0.0,0.0,0.0,0.0,0.0
0,n.a.,1080,0.91,0.09,10.0,1.0,0.02,74.0,12.0,25.0,37.0,38.0,75.0,9.0,33.3,0.0,0.0,0.0,0.0,66.7,0.0,0.0,0.0,0.0,0.0,0.0,0.0,0.0,0.0,0.0,0.0,0.0,0.0,0.0,0.0,0.0,0.0,0.0,0.0,0.0,0.0,0.0,0.0,0.0,0.0,0.0,0.0,0.0,0.0,0.0,0.0,0.0,0.0,0.0,0.0,0.0,0.0,0.0,0.0,0.0,0.0,0.0,0.0,0.0,0.0,0.0,0.0
0,n.a.,1032,0.91,0.09,10.0,1.0,0.02,100.0,15.0,22.0,34.0,44.0,78.0,11.7,33.3,0.0,66.7,0.0,0.0,0.0,0.0,0.0,0.0,0.0,0.0,0.0,0.0,0.0,0.0,0.0,0.0,0.0,0.0,0.0,0.0,0.0,0.0,0.0,0.0,0.0,0.0,0.0,0.0,0.0,0.0,0.0,0.0,0.0,0.0,0.0,0.0,0.0,0.0,0.0,0.0,0.0,0.0,0.0,0.0,0.0,0.0,0.0,0.0,0.0,0.0,0.0,0.0
0,Therm.decomp.,1051,0.92,0.09,10.0,1.0,0.02,92.0,14.7,23.0,0.0,0.0,77.4,11.4,33.3,0.0,0.0,0.0,0.0,0.0,0.0,66.7,0.0,0.0,0.0,0.0,0.0,0.0,0.0,0.0,0.0,0.0,0.0,0.0,0.0,0.0,0.0,0.0,0.0,0.0,0.0,0.0,0.0,0.0,0.0,0.0,0.0,0.0,0.0,0.0,0.0,0.0,0.0,0.0,0.0,0.0,0.0,0.0,0.0,0.0,0.0,0.0,0.0,0.0,0.0,0.0,0.0
0,Therm.decomp.,1073,0.03,0.01,2.0,1.0,2.17,95.0,32.0,3.0,0.0,0.0,31.3,10.0,100.0,0.0,0.0,0.0,0.0,0.0,0.0,0.0,0.0,0.0,0.0,0.0,0.0,0.0,0.0,0.0,0.0,0.0,0.0,0.0,0.0,0.0,0.0,0.0,0.0,0.0,0.0,0.0,0.0,0.0,0.0,0.0,0.0,0.0,0.0,0.0,0.0,0.0,0.0,0.0,0.0,0.0,0.0,0.0,0.0,0.0,0.0,0.0,0.0,0.0,0.0,0.0,0.0
Cl,n.a.,923,0.09,0.04,2.2,1.0,2.4,0.0,7.0,0.0,23.0,38.0,61.0,4.3,33.3,0.0,0.0,0.0,0.0,0.0,0.0,0.0,66.7,0.0,0.0,0.0,0.0,0.0,0.0,0.0,0.0,0.0,0.0,0.0,0.0,0.0,0.0,0.0,0.0,0.0,0.0,0.0,0.0,0.0,0.0,0.0,0.0,0.0,0.0,0.0,0.0,0.0,0.0,0.0,0.0,0.0,0.0,0.0,0.0,0.0,0.0,0.0,0.0,0.0,0.0,0.0,0.0
Cl,n.a.,1023,0.1,0.05,2.0,1.0,3.0,0.0,21.0,35.0,41.0,24.0,65.0,13.6,3.5,0.0,0.0,0.0,0.0,0.0,0.0,0.0,0.0,0.0,0.0,0.0,0.0,0.0,0.0,0.0,0.0,0.0,0.0,0.0,0.0,0.0,0.0,0.0,0.0,0.0,0.0,0.0,0.0,0.0,0.0,0.0,0.0,0.0,0.0,0.0,0.0,0.0,0.0,0.0,0.0,0.0,0.0,0.0,0.0,0.0,0.0,0.0,0.0,96.5,0.0,0.0,0.0
Cl,n.a.,1023,0.1,0.05,2.0,1.0,1.5,0.0,32.0,44.0,37.0,19.0,56.0,17.9,2.6,0.0,0.0,0.0,0.0,0.0,0.0,0.0,0.0,0.0,0.0,0.0,0.0,0.0,0.0,0.0,0.0,0.0,0.0,0.0,0.0,0.0,0.0,0.0,0.0,0.0,0.0,0.0,0.0,0.0,0.0,0.0,0.0,0.0,0.0,0.0,0.0,0.0,0.0,0.0,0.0,0.0,0.0,0.0,0.0,0.0,0.0,0.0,0.0,97.4,0.0,0.0,0.0
0,Sol-gel,1023,0.67,0.33,2.0,1.0,0.0,0.0,4.7,0.0,0.0,0.0,93.9,4.4,50.0,0.0,0.0,0.0,0.0,0.0,0.0,0.0,0.0,40.0,10.0,0.0,0.0,0.0,0.0,0.0,0.0,0.0,0.0,0.0,0.0,0.0,0.0,0.0,0.0,0.0,0.0,0.0,0.0,0.0,0.0,0.0,0.0,0.0,0.0,0.0,0.0,0.0,0.0,0.0,0.0,0.0,0.0,0.0,0.0,0.0,0.0,0.0,0.0,0.0,0.0,0.0,0.0
0,Sol-gel,1023,0.67,0.33,2.0,1.0,0.0,0.0,12.8,0.0,0.0,0.0,47.0,6.0,50.0,0.0,0.0,0.0,0.0,0.0,0.0,0.0,0.0,30.0,20.0,0.0,0.0,0.0,0.0,0.0,0.0,0.0,0.0,0.0,0.0,0.0,0.0,0.0,0.0,0.0,0.0,0.0,0.0,0.0,0.0,0.0,0.0,0.0,0.0,0.0,0.0,0.0,0.0,0.0,0.0,0.0,0.0,0.0,0.0,0.0,0.0,0.0,0.0,0.0,0.0,0.0,0.0
0,n.a.,1023,0.95,0.05,19.0,1.0,0.02,0.0,0.6,0.0,0.0,0.0,52.0,0.3,50.0,0.0,0.0,0.0,0.0,0.0,0.0,0.0,0.0,0.0,0.0,0.0,0.0,0.0,0.0,0.0,0.0,0.0,0.0,0.0,0.0,0.0,0.0,0.0,0.0,0.0,0.0,0.0,0.0,0.0,0.0,0.0,0.0,0.0,0.0,0.0,0.0,0.0,0.0,0.0,0.0,0.0,0.0,50.0,0.0,0.0,0.0,0.0,0.0,0.0,0.0,0.0,0.0
0,n.a.,1123,0.96,0.05,18.9,1.0,0.05,92.0,9.5,0.0,0.0,0.0,79.0,7.5,100.0,0.0,0.0,0.0,0.0,0.0,0.0,0.0,0.0,0.0,0.0,0.0,0.0,0.0,0.0,0.0,0.0,0.0,0.0,0.0,0.0,0.0,0.0,0.0,0.0,0.0,0.0,0.0,0.0,0.0,0.0,0.0,0.0,0.0,0.0,0.0,0.0,0.0,0.0,0.0,0.0,0.0,0.0,0.0,0.0,0.0,0.0,0.0,0.0,0.0,0.0,0.0,0.0
0,Therm.decomp.,1023,0.4,0.08,5.0,1.0,0.6,82.7,13.9,54.6,16.2,29.1,45.3,6.3,20.0,0.0,0.0,0.0,0.0,0.0,0.0,0.0,0.0,0.0,0.0,40.0,40.0,0.0,0.0,0.0,0.0,0.0,0.0,0.0,0.0,0.0,0.0,0.0,0.0,0.0,0.0,0.0,0.0,0.0,0.0,0.0,0.0,0.0,0.0,0.0,0.0,0.0,0.0,0.0,0.0,0.0,0.0,0.0,0.0,0.0,0.0,0.0,0.0,0.0,0.0,0.0,0.0
0,Impregnation,1048,0.28,0.04,7.3,1.0,3.0,0.0,6.5,0.0,0.0,0.0,20.0,1.3,8.0,0.0,0.0,0.0,0.0,0.0,0.0,0.0,0.0,0.0,0.0,0.0,0.0,8.0,0.0,0.0,0.0,0.0,0.0,0.0,0.0,0.0,0.0,0.0,0.0,0.0,0.0,0.0,0.0,0.0,0.0,0.0,0.0,0.0,0.0,0.0,0.0,0.0,0.0,0.0,0.0,0.0,0.0,0.0,0.0,0.0,0.0,0.0,0.0,0.0,84.0,0.0,0.0
0,Precipitation,1123,0.95,0.05,19.0,1.0,0.05,100.0,10.3,4.0,31.0,0.0,83.0,8.5,37.0,0.0,0.0,0.0,0.0,0.0,0.0,0.0,0.0,0.0,0.0,0.0,0.0,0.0,63.0,0.0,0.0,0.0,0.0,0.0,0.0,0.0,0.0,0.0,0.0,0.0,0.0,0.0,0.0,0.0,0.0,0.0,0.0,0.0,0.0,0.0,0.0,0.0,0.0,0.0,0.0,0.0,0.0,0.0,0.0,0.0,0.0,0.0,0.0,0.0,0.0,0.0,0.0
0,Precipitation,1123,0.95,0.05,19.0,1.0,0.05,100.0,4.6,0.0,0.0,0.0,72.0,3.3,20.0,0.0,0.0,0.0,0.0,0.0,0.0,0.0,0.0,0.0,0.0,0.0,0.0,0.0,78.0,0.0,0.0,0.0,0.0,0.0,0.0,0.0,0.0,0.0,0.0,0.0,0.0,0.0,0.0,0.0,0.0,0.0,0.0,0.0,0.0,0.0,0.0,0.0,0.0,0.0,0.0,0.0,0.0,0.0,0.0,0.0,2.0,0.0,0.0,0.0,0.0,0.0,0.0
0,Therm.decomp.,1000,0.84,0.03,25.5,1.0,0.61,95.0,4.0,50.0,15.0,35.0,50.0,2.0,50.0,0.0,0.0,0.0,0.0,0.0,0.0,0.0,0.0,0.0,50.0,0.0,0.0,0.0,0.0,0.0,0.0,0.0,0.0,0.0,0.0,0.0,0.0,0.0,0.0,0.0,0.0,0.0,0.0,0.0,0.0,0.0,0.0,0.0,0.0,0.0,0.0,0.0,0.0,0.0,0.0,0.0,0.0,0.0,0.0,0.0,0.0,0.0,0.0,0.0,0.0,0.0,0.0
0,Therm.decomp.,1003,0.29,0.14,2.0,1.0,0.06,0.0,10.1,0.0,0.0,0.0,29.0,2.9,50.0,0.0,0.0,0.0,0.0,0.0,0.0,0.0,0.0,0.0,0.0,0.0,0.0,0.0,0.0,50.0,0.0,0.0,0.0,0.0,0.0,0.0,0.0,0.0,0.0,0.0,0.0,0.0,0.0,0.0,0.0,0.0,0.0,0.0,0.0,0.0,0.0,0.0,0.0,0.0,0.0,0.0,0.0,0.0,0.0,0.0,0.0,0.0,0.0,0.0,0.0,0.0,0.0
0,Therm.decomp.,1003,0.29,0.14,2.0,1.0,0.06,0.0,12.6,0.0,0.0,0.0,33.3,4.2,66.7,0.0,0.0,0.0,0.0,0.0,0.0,0.0,0.0,0.0,0.0,0.0,0.0,0.0,0.0,33.3,0.0,0.0,0.0,0.0,0.0,0.0,0.0,0.0,0.0,0.0,0.0,0.0,0.0,0.0,0.0,0.0,0.0,0.0,0.0,0.0,0.0,0.0,0.0,0.0,0.0,0.0,0.0,0.0,0.0,0.0,0.0,0.0,0.0,0.0,0.0,0.0,0.0
0,Therm.decomp.,1003,0.29,0.14,2.0,1.0,0.06,0.0,6.2,0.0,0.0,0.0,24.2,1.5,50.0,0.0,0.0,0.0,0.0,0.0,0.0,0.0,0.0,0.0,0.0,0.0,0.0,0.0,0.0,0.0,50.0,0.0,0.0,0.0,0.0,0.0,0.0,0.0,0.0,0.0,0.0,0.0,0.0,0.0,0.0,0.0,0.0,0.0,0.0,0.0,0.0,0.0,0.0,0.0,0.0,0.0,0.0,0.0,0.0,0.0,0.0,0.0,0.0,0.0,0.0,0.0,0.0
0,Therm.decomp.,1003,0.29,0.14,2.0,1.0,0.06,0.0,8.0,0.0,0.0,0.0,27.4,2.2,66.7,0.0,0.0,0.0,0.0,0.0,0.0,0.0,0.0,0.0,0.0,0.0,0.0,0.0,0.0,0.0,33.3,0.0,0.0,0.0,0.0,0.0,0.0,0.0,0.0,0.0,0.0,0.0,0.0,0.0,0.0,0.0,0.0,0.0,0.0,0.0,0.0,0.0,0.0,0.0,0.0,0.0,0.0,0.0,0.0,0.0,0.0,0.0,0.0,0.0,0.0,0.0,0.0
0,Therm.decomp.,1003,0.29,0.14,2.0,1.0,0.06,0.0,12.3,0.0,0.0,0.0,26.1,3.2,50.0,0.0,0.0,0.0,0.0,0.0,50.0,0.0,0.0,0.0,0.0,0.0,0.0,0.0,0.0,0.0,0.0,0.0,0.0,0.0,0.0,0.0,0.0,0.0,0.0,0.0,0.0,0.0,0.0,0.0,0.0,0.0,0.0,0.0,0.0,0.0,0.0,0.0,0.0,0.0,0.0,0.0,0.0,0.0,0.0,0.0,0.0,0.0,0.0,0.0,0.0,0.0,0.0
0,Therm.decomp.,1003,0.29,0.14,2.0,1.0,0.06,0.0,10.4,0.0,0.0,0.0,30.7,3.2,66.7,0.0,0.0,0.0,0.0,0.0,33.3,0.0,0.0,0.0,0.0,0.0,0.0,0.0,0.0,0.0,0.0,0.0,0.0,0.0,0.0,0.0,0.0,0.0,0.0,0.0,0.0,0.0,0.0,0.0,0.0,0.0,0.0,0.0,0.0,0.0,0.0,0.0,0.0,0.0,0.0,0.0,0.0,0.0,0.0,0.0,0.0,0.0,0.0,0.0,0.0,0.0,0.0
0,Impregnation,973,0.83,0.17,4.8,1.0,0.05,0.0,21.0,0.0,0.0,0.0,45.0,9.4,3.9,0.0,92.2,0.0,0.0,0.0,0.0,0.0,0.0,0.0,0.0,0.0,0.0,0.0,0.0,0.0,0.0,0.0,0.0,0.0,0.0,0.0,0.0,0.0,0.0,0.0,0.0,0.0,0.0,0.0,0.0,0.0,0.0,0.0,0.0,0.0,0.0,0.0,0.0,0.0,0.0,0.0,0.0,0.0,3.9,0.0,0.0,0.0,0.0,0.0,0.0,0.0,0.0
0,n.a.,973,0.83,0.17,4.8,1.0,0.05,0.0,25.0,0.0,0.0,0.0,55.0,13.8,3.9,0.0,96.1,0.0,0.0,0.0,0.0,0.0,0.0,0.0,0.0,0.0,0.0,0.0,0.0,0.0,0.0,0.0,0.0,0.0,0.0,0.0,0.0,0.0,0.0,0.0,0.0,0.0,0.0,0.0,0.0,0.0,0.0,0.0,0.0,0.0,0.0,0.0,0.0,0.0,0.0,0.0,0.0,0.0,0.0,0.0,0.0,0.0,0.0,0.0,0.0,0.0,0.0
0,Therm.decomp.,1023,0.2,0.25,0.8,1.0,0.24,0.0,0.9,0.0,0.0,51.2,51.2,0.5,100.0,0.0,0.0,0.0,0.0,0.0,0.0,0.0,0.0,0.0,0.0,0.0,0.0,0.0,0.0,0.0,0.0,0.0,0.0,0.0,0.0,0.0,0.0,0.0,0.0,0.0,0.0,0.0,0.0,0.0,0.0,0.0,0.0,0.0,0.0,0.0,0.0,0.0,0.0,0.0,0.0,0.0,0.0,0.0,0.0,0.0,0.0,0.0,0.0,0.0,0.0,0.0,0.0
0,Therm.decomp.,873,0.2,0.25,0.8,1.0,0.24,0.0,28.4,0.0,27.2,22.6,49.8,14.1,20.0,0.0,80.0,0.0,0.0,0.0,0.0,0.0,0.0,0.0,0.0,0.0,0.0,0.0,0.0,0.0,0.0,0.0,0.0,0.0,0.0,0.0,0.0,0.0,0.0,0.0,0.0,0.0,0.0,0.0,0.0,0.0,0.0,0.0,0.0,0.0,0.0,0.0,0.0,0.0,0.0,0.0,0.0,0.0,0.0,0.0,0.0,0.0,0.0,0.0,0.0,0.0,0.0
0,Therm.decomp.,973,0.2,0.25,0.8,1.0,0.24,0.0,30.2,0.0,29.2,21.7,50.9,15.4,50.0,0.0,50.0,0.0,0.0,0.0,0.0,0.0,0.0,0.0,0.0,0.0,0.0,0.0,0.0,0.0,0.0,0.0,0.0,0.0,0.0,0.0,0.0,0.0,0.0,0.0,0.0,0.0,0.0,0.0,0.0,0.0,0.0,0.0,0.0,0.0,0.0,0.0,0.0,0.0,0.0,0.0,0.0,0.0,0.0,0.0,0.0,0.0,0.0,0.0,0.0,0.0,0.0
0,Therm.decomp.,1023,0.2,0.25,0.8,1.0,0.24,0.0,31.8,0.0,37.8,16.2,54.0,17.2,20.0,0.0,20.0,0.0,0.0,0.0,0.0,0.0,0.0,0.0,0.0,0.0,0.0,0.0,0.0,0.0,0.0,0.0,0.0,0.0,0.0,0.0,0.0,0.0,0.0,0.0,0.0,0.0,0.0,0.0,0.0,0.0,0.0,0.0,0.0,0.0,0.0,0.0,0.0,0.0,0.0,0.0,0.0,0.0,0.0,0.0,0.0,60.0,0.0,0.0,0.0,0.0,0.0
0,Therm.decomp.,973,0.2,0.25,0.8,1.0,0.24,0.0,33.1,0.0,36.4,20.5,56.9,18.8,33.0,0.0,16.7,0.0,0.0,0.0,0.0,0.0,0.0,0.0,0.0,0.0,0.0,0.0,0.0,0.0,0.0,0.0,0.0,0.0,0.0,0.0,0.0,0.0,0.0,0.0,0.0,0.0,0.0,0.0,0.0,0.0,0.0,0.0,0.0,0.0,0.0,0.0,0.0,0.0,0.0,0.0,0.0,0.0,0.0,0.0,0.0,50.3,0.0,0.0,0.0,0.0,0.0
0,Therm.decomp.,1023,0.2,0.25,0.8,1.0,0.24,0.0,33.8,0.0,40.0,13.9,53.9,18.2,50.0,0.0,12.5,0.0,0.0,0.0,0.0,0.0,0.0,0.0,0.0,0.0,0.0,0.0,0.0,0.0,0.0,0.0,0.0,0.0,0.0,0.0,0.0,0.0,0.0,0.0,0.0,0.0,0.0,0.0,0.0,0.0,0.0,0.0,0.0,0.0,0.0,0.0,0.0,0.0,0.0,0.0,0.0,0.0,0.0,0.0,0.0,37.5,0.0,0.0,0.0,0.0,0.0
0,Therm.decomp.,1023,0.75,0.25,3.0,1.0,0.24,0.0,0.9,48.8,0.0,51.2,51.2,0.5,100.0,0.0,0.0,0.0,0.0,0.0,0.0,0.0,0.0,0.0,0.0,0.0,0.0,0.0,0.0,0.0,0.0,0.0,0.0,0.0,0.0,0.0,0.0,0.0,0.0,0.0,0.0,0.0,0.0,0.0,0.0,0.0,0.0,0.0,0.0,0.0,0.0,0.0,0.0,0.0,0.0,0.0,0.0,0.0,0.0,0.0,0.0,0.0,0.0,0.0,0.0,0.0,0.0
0,Therm.decomp.,1023,0.75,0.25,3.0,1.0,0.24,0.0,0.7,46.0,0.0,54.0,54.0,0.4,25.0,0.0,0.0,0.0,0.0,0.0,0.0,0.0,0.0,0.0,0.0,0.0,0.0,0.0,0.0,0.0,0.0,0.0,0.0,0.0,0.0,0.0,0.0,0.0,0.0,0.0,0.0,0.0,0.0,0.0,0.0,0.0,0.0,0.0,0.0,0.0,0.0,0.0,0.0,0.0,0.0,0.0,0.0,0.0,0.0,0.0,0.0,75.0,0.0,0.0,0.0,0.0,0.0
0,Therm.decomp.,973,0.75,0.25,3.0,1.0,0.24,0.0,30.2,49.1,29.2,21.7,50.9,15.4,33.3,0.0,66.7,0.0,0.0,0.0,0.0,0.0,0.0,0.0,0.0,0.0,0.0,0.0,0.0,0.0,0.0,0.0,0.0,0.0,0.0,0.0,0.0,0.0,0.0,0.0,0.0,0.0,0.0,0.0,0.0,0.0,0.0,0.0,0.0,0.0,0.0,0.0,0.0,0.0,0.0,0.0,0.0,0.0,0.0,0.0,0.0,0.0,0.0,0.0,0.0,0.0,0.0
0,Therm.decomp.,973,0.75,0.25,3.0,1.0,0.24,0.0,34.7,42.5,35.8,21.7,57.5,20.0,12.9,0.0,61.5,0.0,0.0,0.0,0.0,0.0,0.0,0.0,0.0,0.0,0.0,0.0,0.0,0.0,0.0,0.0,0.0,0.0,0.0,0.0,0.0,0.0,0.0,0.0,0.0,0.0,0.0,0.0,0.0,0.0,0.0,0.0,0.0,0.0,0.0,0.0,0.0,0.0,0.0,0.0,0.0,0.0,0.0,0.0,0.0,25.6,0.0,0.0,0.0,0.0,0.0
0,Impregnation,1073,0.9,0.1,9.0,1.0,0.06,0.0,18.5,0.0,0.0,0.0,78.4,14.5,16.7,50.0,33.3,0.0,0.0,0.0,0.0,0.0,0.0,0.0,0.0,0.0,0.0,0.0,0.0,0.0,0.0,0.0,0.0,0.0,0.0,0.0,0.0,0.0,0.0,0.0,0.0,0.0,0.0,0.0,0.0,0.0,0.0,0.0,0.0,0.0,0.0,0.0,0.0,0.0,0.0,0.0,0.0,0.0,0.0,0.0,0.0,0.0,0.0,0.0,0.0,0.0,0.0
0,Impregnation,1073,0.9,0.1,9.0,1.0,0.06,0.0,16.8,0.0,0.0,0.0,77.3,13.0,4.7,62.0,33.3,0.0,0.0,0.0,0.0,0.0,0.0,0.0,0.0,0.0,0.0,0.0,0.0,0.0,0.0,0.0,0.0,0.0,0.0,0.0,0.0,0.0,0.0,0.0,0.0,0.0,0.0,0.0,0.0,0.0,0.0,0.0,0.0,0.0,0.0,0.0,0.0,0.0,0.0,0.0,0.0,0.0,0.0,0.0,0.0,0.0,0.0,0.0,0.0,0.0,0.0
0,Impregnation,1048,0.28,0.04,7.1,1.0,3.0,0.0,9.0,0.0,10.0,7.0,17.0,1.5,3.5,0.0,0.0,0.0,0.0,0.0,0.0,0.0,0.0,0.0,0.0,0.0,0.0,0.0,0.0,0.0,0.0,0.0,0.0,0.0,0.0,0.0,0.0,0.0,0.0,0.0,0.0,0.0,0.0,0.0,0.0,0.0,0.0,0.0,0.0,0.0,0.0,0.0,0.0,0.0,0.0,0.0,0.0,0.0,0.0,0.0,0.0,0.0,0.0,0.0,96.5,0.0,0.0
0,Precipitation,1023,0.7,0.17,4.1,1.0,0.59,100.0,18.7,65.6,24.3,10.1,34.4,6.4,4.8,0.0,0.0,0.0,0.0,0.0,0.0,95.2,0.0,0.0,0.0,0.0,0.0,0.0,0.0,0.0,0.0,0.0,0.0,0.0,0.0,0.0,0.0,0.0,0.0,0.0,0.0,0.0,0.0,0.0,0.0,0.0,0.0,0.0,0.0,0.0,0.0,0.0,0.0,0.0,0.0,0.0,0.0,0.0,0.0,0.0,0.0,0.0,0.0,0.0,0.0,0.0,0.0
0,n.a.,1153,0.41,0.17,2.4,1.0,0.3,0.0,36.5,0.0,0.0,0.0,49.0,17.9,33.3,0.0,33.3,0.0,0.0,0.0,33.4,0.0,0.0,0.0,0.0,0.0,0.0,0.0,0.0,0.0,0.0,0.0,0.0,0.0,0.0,0.0,0.0,0.0,0.0,0.0,0.0,0.0,0.0,0.0,0.0,0.0,0.0,0.0,0.0,0.0,0.0,0.0,0.0,0.0,0.0,0.0,0.0,0.0,0.0,0.0,0.0,0.0,0.0,0.0,0.0,0.0,0.0
0,Precipitation,1023,0.6,0.06,10.0,1.0,0.93,93.0,13.0,0.0,0.0,0.0,70.0,9.1,2.6,0.0,0.0,0.0,0.0,0.0,0.0,0.0,0.0,0.0,0.0,0.0,0.0,0.0,0.0,0.0,0.0,97.4,0.0,0.0,0.0,0.0,0.0,0.0,0.0,0.0,0.0,0.0,0.0,0.0,0.0,0.0,0.0,0.0,0.0,0.0,0.0,0.0,0.0,0.0,0.0,0.0,0.0,0.0,0.0,0.0,0.0,0.0,0.0,0.0,0.0,0.0,0.0
0,Therm.decomp.,1073,0.75,0.15,5.0,1.0,0.18,99.1,34.0,42.9,36.7,20.4,57.1,19.4,22.3,0.0,0.0,0.0,0.0,0.0,0.0,33.0,0.0,0.0,0.0,0.0,0.0,0.0,0.0,0.0,0.0,0.0,0.0,0.0,0.0,0.0,0.0,0.0,0.0,0.0,0.0,0.0,0.0,0.0,0.0,0.0,0.0,0.0,0.0,0.0,0.0,0.0,0.0,0.0,0.0,0.0,0.0,0.0,0.0,0.0,0.0,44.7,0.0,0.0,0.0,0.0,0.0
0,Impregnation,1073,0.5,0.1,5.0,1.0,0.04,0.0,23.1,35.4,26.7,37.9,64.6,14.9,9.1,0.0,18.2,0.0,0.0,0.0,72.7,0.0,0.0,0.0,0.0,0.0,0.0,0.0,0.0,0.0,0.0,0.0,0.0,0.0,0.0,0.0,0.0,0.0,0.0,0.0,0.0,0.0,0.0,0.0,0.0,0.0,0.0,0.0,0.0,0.0,0.0,0.0,0.0,0.0,0.0,0.0,0.0,0.0,0.0,0.0,0.0,0.0,0.0,0.0,0.0,0.0,0.0
0,Impregnation,1073,0.8,0.2,4.0,1.0,0.04,0.0,26.7,0.0,0.0,0.0,60.7,16.2,9.1,0.0,90.9,0.0,0.0,0.0,0.0,0.0,0.0,0.0,0.0,0.0,0.0,0.0,0.0,0.0,0.0,0.0,0.0,0.0,0.0,0.0,0.0,0.0,0.0,0.0,0.0,0.0,0.0,0.0,0.0,0.0,0.0,0.0,0.0,0.0,0.0,0.0,0.0,0.0,0.0,0.0,0.0,0.0,0.0,0.0,0.0,0.0,0.0,0.0,0.0,0.0,0.0
0,Impregnation,1073,0.8,0.2,4.0,1.0,0.04,0.0,29.1,0.0,0.0,0.0,63.3,18.4,1.0,0.0,5.6,0.0,0.0,0.0,0.0,0.0,0.0,0.0,0.0,0.0,0.0,0.0,0.0,0.0,0.0,0.0,0.0,0.0,0.0,0.0,0.0,0.0,0.0,0.0,0.0,0.0,0.0,0.0,0.0,0.0,0.0,0.0,0.0,0.0,0.0,0.0,0.0,0.0,0.0,0.0,0.0,0.0,0.0,0.0,0.0,0.0,0.0,84.0,9.4,0.0,0.0
0,Therm.decomp.,1123,0.55,0.16,3.4,1.0,0.2,98.1,29.2,0.0,31.4,26.6,58.0,16.9,11.1,0.0,0.0,0.0,0.0,0.0,0.0,0.0,0.0,0.0,0.0,0.0,0.0,0.0,0.0,0.0,0.0,0.0,66.7,0.0,0.0,0.0,0.0,0.0,0.0,0.0,0.0,0.0,0.0,0.0,0.0,0.0,0.0,0.0,0.0,0.0,0.0,0.0,0.0,0.0,0.0,0.0,0.0,0.0,0.0,0.0,0.0,22.2,0.0,0.0,0.0,0.0,0.0
0,Therm.decomp.,1123,0.55,0.16,3.4,1.0,0.2,98.3,29.4,0.0,30.7,28.0,58.7,17.3,20.0,0.0,0.0,0.0,0.0,0.0,0.0,0.0,0.0,0.0,0.0,0.0,0.0,0.0,0.0,0.0,0.0,0.0,40.0,0.0,0.0,0.0,0.0,0.0,0.0,0.0,0.0,0.0,0.0,0.0,0.0,0.0,0.0,0.0,0.0,0.0,0.0,0.0,0.0,0.0,0.0,0.0,0.0,0.0,0.0,0.0,0.0,40.0,0.0,0.0,0.0,0.0,0.0
0,Therm.decomp.,1123,0.55,0.16,3.4,1.0,0.2,86.8,26.8,0.0,35.4,26.1,61.5,16.5,27.3,0.0,0.0,0.0,0.0,0.0,0.0,0.0,0.0,0.0,0.0,0.0,0.0,0.0,0.0,0.0,0.0,0.0,18.1,0.0,0.0,0.0,0.0,0.0,0.0,0.0,0.0,0.0,0.0,0.0,0.0,0.0,0.0,0.0,0.0,0.0,0.0,0.0,0.0,0.0,0.0,0.0,0.0,0.0,0.0,0.0,0.0,54.6,0.0,0.0,0.0,0.0,0.0
0,Therm.decomp.,883,0.44,0.11,4.0,1.0,0.33,0.0,19.9,0.0,24.6,24.5,49.1,9.8,50.0,0.0,0.0,0.0,0.0,0.0,0.0,0.0,0.0,0.0,0.0,0.0,0.0,0.0,0.0,0.0,0.0,0.0,0.0,47.5,2.5,0.0,0.0,0.0,0.0,0.0,0.0,0.0,0.0,0.0,0.0,0.0,0.0,0.0,0.0,0.0,0.0,0.0,0.0,0.0,0.0,0.0,0.0,0.0,0.0,0.0,0.0,0.0,0.0,0.0,0.0,0.0,0.0
0,Therm.decomp.,1103,0.07,0.03,2.0,1.0,0.1,0.0,47.0,59.6,22.5,16.0,38.5,18.1,16.0,74.0,10.0,0.0,0.0,0.0,0.0,0.0,0.0,0.0,0.0,0.0,0.0,0.0,0.0,0.0,0.0,0.0,0.0,0.0,0.0,0.0,0.0,0.0,0.0,0.0,0.0,0.0,0.0,0.0,0.0,0.0,0.0,0.0,0.0,0.0,0.0,0.0,0.0,0.0,0.0,0.0,0.0,0.0,0.0,0.0,0.0,0.0,0.0,0.0,0.0,0.0,0.0
0,Impregnation,1123,0.8,0.2,4.0,1.0,0.04,0.0,29.1,0.0,0.0,0.0,57.5,16.7,12.0,0.0,8.2,0.0,0.0,0.0,0.0,0.0,0.0,0.0,0.0,0.0,0.0,0.0,0.0,0.0,0.0,0.0,0.0,0.0,0.0,0.0,0.0,0.0,0.0,0.0,0.0,0.0,0.0,0.0,0.0,0.0,0.0,0.0,0.0,0.0,0.0,0.0,0.0,0.0,0.0,0.0,0.0,0.0,0.0,0.0,0.0,0.0,0.0,69.4,10.4,0.0,0.0
0,Therm.decomp.,1023,0.75,0.15,5.0,1.0,0.18,1.4,0.8,0.0,0.0,54.0,54.0,0.4,33.3,0.0,0.0,0.0,0.0,0.0,0.0,0.0,0.0,0.0,0.0,0.0,0.0,0.0,0.0,0.0,0.0,0.0,0.0,0.0,0.0,0.0,0.0,0.0,0.0,0.0,0.0,0.0,0.0,0.0,0.0,0.0,0.0,0.0,0.0,0.0,0.0,0.0,0.0,0.0,0.0,0.0,0.0,0.0,0.0,0.0,0.0,66.7,0.0,0.0,0.0,0.0,0.0
0,Therm.decomp.,1023,0.75,0.15,5.0,1.0,0.18,99.1,29.4,0.0,27.8,22.3,50.1,14.7,50.0,0.0,0.0,0.0,0.0,0.0,0.0,0.0,0.0,0.0,0.0,0.0,0.0,0.0,0.0,0.0,0.0,50.0,0.0,0.0,0.0,0.0,0.0,0.0,0.0,0.0,0.0,0.0,0.0,0.0,0.0,0.0,0.0,0.0,0.0,0.0,0.0,0.0,0.0,0.0,0.0,0.0,0.0,0.0,0.0,0.0,0.0,0.0,0.0,0.0,0.0,0.0,0.0
0,Therm.decomp.,1023,0.75,0.15,5.0,1.0,0.18,98.9,34.3,0.0,33.1,34.0,67.1,23.0,16.7,0.0,0.0,0.0,0.0,0.0,0.0,0.0,0.0,0.0,0.0,0.0,0.0,0.0,0.0,0.0,0.0,50.0,0.0,0.0,0.0,0.0,0.0,0.0,0.0,0.0,0.0,0.0,0.0,0.0,0.0,0.0,0.0,0.0,0.0,0.0,0.0,0.0,0.0,0.0,0.0,0.0,0.0,0.0,0.0,0.0,0.0,33.3,0.0,0.0,0.0,0.0,0.0
0,Therm.decomp.,1073,0.8,0.2,4.0,1.0,0.04,0.0,29.0,0.0,0.0,0.0,59.3,17.2,9.1,0.0,90.9,0.0,0.0,0.0,0.0,0.0,0.0,0.0,0.0,0.0,0.0,0.0,0.0,0.0,0.0,0.0,0.0,0.0,0.0,0.0,0.0,0.0,0.0,0.0,0.0,0.0,0.0,0.0,0.0,0.0,0.0,0.0,0.0,0.0,0.0,0.0,0.0,0.0,0.0,0.0,0.0,0.0,0.0,0.0,0.0,0.0,0.0,0.0,0.0,0.0,0.0
0,Therm.decomp.,1073,0.8,0.2,4.0,1.0,0.04,0.0,25.5,0.0,0.0,0.0,56.5,14.4,9.1,0.0,0.0,90.9,0.0,0.0,0.0,0.0,0.0,0.0,0.0,0.0,0.0,0.0,0.0,0.0,0.0,0.0,0.0,0.0,0.0,0.0,0.0,0.0,0.0,0.0,0.0,0.0,0.0,0.0,0.0,0.0,0.0,0.0,0.0,0.0,0.0,0.0,0.0,0.0,0.0,0.0,0.0,0.0,0.0,0.0,0.0,0.0,0.0,0.0,0.0,0.0,0.0
0,Therm.decomp.,1073,0.8,0.2,4.0,1.0,0.04,0.0,26.0,0.0,0.0,0.0,53.8,14.0,9.1,0.0,0.0,0.0,0.0,0.0,0.0,0.0,0.0,0.0,0.0,0.0,0.0,0.0,0.0,0.0,0.0,0.0,0.0,0.0,0.0,90.9,0.0,0.0,0.0,0.0,0.0,0.0,0.0,0.0,0.0,0.0,0.0,0.0,0.0,0.0,0.0,0.0,0.0,0.0,0.0,0.0,0.0,0.0,0.0,0.0,0.0,0.0,0.0,0.0,0.0,0.0,0.0
0,Therm.decomp.,1073,0.8,0.2,4.0,1.0,0.04,0.0,25.0,0.0,0.0,0.0,52.8,13.2,9.1,0.0,0.0,0.0,0.0,0.0,0.0,0.0,0.0,0.0,0.0,0.0,0.0,0.0,0.0,0.0,0.0,0.0,0.0,0.0,90.9,0.0,0.0,0.0,0.0,0.0,0.0,0.0,0.0,0.0,0.0,0.0,0.0,0.0,0.0,0.0,0.0,0.0,0.0,0.0,0.0,0.0,0.0,0.0,0.0,0.0,0.0,0.0,0.0,0.0,0.0,0.0,0.0
0,Therm.decomp.,1073,0.8,0.2,4.0,1.0,0.04,0.0,17.0,0.0,0.0,0.0,57.6,9.8,9.1,0.0,0.0,0.0,0.0,0.0,0.0,0.0,0.0,0.0,0.0,0.0,0.0,0.0,0.0,0.0,0.0,0.0,0.0,90.9,0.0,0.0,0.0,0.0,0.0,0.0,0.0,0.0,0.0,0.0,0.0,0.0,0.0,0.0,0.0,0.0,0.0,0.0,0.0,0.0,0.0,0.0,0.0,0.0,0.0,0.0,0.0,0.0,0.0,0.0,0.0,0.0,0.0
0,Therm.decomp.,1073,0.8,0.2,4.0,1.0,0.04,0.0,24.0,0.0,0.0,0.0,41.7,10.0,9.1,0.0,0.0,0.0,0.0,0.0,0.0,0.0,0.0,0.0,0.0,0.0,0.0,0.0,0.0,0.0,0.0,0.0,90.9,0.0,0.0,0.0,0.0,0.0,0.0,0.0,0.0,0.0,0.0,0.0,0.0,0.0,0.0,0.0,0.0,0.0,0.0,0.0,0.0,0.0,0.0,0.0,0.0,0.0,0.0,0.0,0.0,0.0,0.0,0.0,0.0,0.0,0.0
0,Therm.decomp.,1073,0.8,0.2,4.0,1.0,0.04,0.0,26.0,0.0,0.0,0.0,53.1,13.8,9.1,0.0,0.0,0.0,0.0,0.0,0.0,0.0,0.0,0.0,0.0,0.0,0.0,0.0,0.0,0.0,0.0,90.9,0.0,0.0,0.0,0.0,0.0,0.0,0.0,0.0,0.0,0.0,0.0,0.0,0.0,0.0,0.0,0.0,0.0,0.0,0.0,0.0,0.0,0.0,0.0,0.0,0.0,0.0,0.0,0.0,0.0,0.0,0.0,0.0,0.0,0.0,0.0
0,Therm.decomp.,1073,0.8,0.2,4.0,1.0,0.04,0.0,25.0,0.0,0.0,0.0,55.2,13.8,9.1,0.0,0.0,0.0,0.0,0.0,0.0,0.0,0.0,0.0,0.0,0.0,0.0,0.0,0.0,0.0,0.0,0.0,0.0,0.0,0.0,0.0,90.9,0.0,0.0,0.0,0.0,0.0,0.0,0.0,0.0,0.0,0.0,0.0,0.0,0.0,0.0,0.0,0.0,0.0,0.0,0.0,0.0,0.0,0.0,0.0,0.0,0.0,0.0,0.0,0.0,0.0,0.0
0,Therm.decomp.,1073,0.8,0.2,4.0,1.0,0.04,0.0,15.0,0.0,0.0,0.0,33.3,5.0,9.1,0.0,0.0,0.0,0.0,0.0,0.0,0.0,0.0,0.0,0.0,0.0,0.0,0.0,0.0,0.0,0.0,0.0,0.0,0.0,0.0,0.0,0.0,90.9,0.0,0.0,0.0,0.0,0.0,0.0,0.0,0.0,0.0,0.0,0.0,0.0,0.0,0.0,0.0,0.0,0.0,0.0,0.0,0.0,0.0,0.0,0.0,0.0,0.0,0.0,0.0,0.0,0.0
0,Therm.decomp.,1073,0.8,0.2,4.0,1.0,0.04,0.0,25.0,0.0,0.0,0.0,56.0,14.0,9.1,0.0,0.0,0.0,0.0,0.0,0.0,0.0,0.0,0.0,0.0,0.0,0.0,0.0,0.0,0.0,0.0,0.0,0.0,0.0,0.0,0.0,0.0,0.0,90.9,0.0,0.0,0.0,0.0,0.0,0.0,0.0,0.0,0.0,0.0,0.0,0.0,0.0,0.0,0.0,0.0,0.0,0.0,0.0,0.0,0.0,0.0,0.0,0.0,0.0,0.0,0.0,0.0
0,Precipitation,1023,0.6,0.06,10.0,1.0,0.03,97.4,12.5,0.0,0.0,0.0,63.8,8.0,0.5,0.0,0.0,0.0,0.0,0.0,0.0,0.0,0.0,0.0,0.0,0.0,0.0,0.0,0.0,0.0,0.0,99.5,0.0,0.0,0.0,0.0,0.0,0.0,0.0,0.0,0.0,0.0,0.0,0.0,0.0,0.0,0.0,0.0,0.0,0.0,0.0,0.0,0.0,0.0,0.0,0.0,0.0,0.0,0.0,0.0,0.0,0.0,0.0,0.0,0.0,0.0,0.0
0,Therm.decomp.,973,0.75,0.15,5.0,1.0,0.18,98.1,34.2,42.7,36.1,21.2,57.3,19.6,6.7,0.0,80.0,0.0,0.0,0.0,0.0,0.0,0.0,0.0,0.0,0.0,0.0,0.0,0.0,0.0,0.0,0.0,0.0,0.0,0.0,0.0,0.0,0.0,0.0,0.0,0.0,0.0,0.0,0.0,0.0,0.0,0.0,0.0,0.0,0.0,0.0,0.0,0.0,0.0,0.0,0.0,0.0,0.0,0.0,0.0,0.0,13.3,0.0,0.0,0.0,0.0,0.0
0,Therm.decomp.,1023,0.75,0.15,5.0,1.0,0.18,98.9,34.3,42.9,33.1,24.0,57.1,19.6,6.7,0.0,0.0,0.0,0.0,0.0,0.0,0.0,0.0,0.0,0.0,0.0,0.0,0.0,0.0,0.0,0.0,80.0,0.0,0.0,0.0,0.0,0.0,0.0,0.0,0.0,0.0,0.0,0.0,0.0,0.0,0.0,0.0,0.0,0.0,0.0,0.0,0.0,0.0,0.0,0.0,0.0,0.0,0.0,0.0,0.0,0.0,13.3,0.0,0.0,0.0,0.0,0.0
0,Therm.decomp.,1073,0.75,0.15,5.0,1.0,0.18,99.5,34.0,44.2,33.1,22.7,55.8,19.0,6.7,0.0,0.0,80.0,0.0,0.0,0.0,0.0,0.0,0.0,0.0,0.0,0.0,0.0,0.0,0.0,0.0,0.0,0.0,0.0,0.0,0.0,0.0,0.0,0.0,0.0,0.0,0.0,0.0,0.0,0.0,0.0,0.0,0.0,0.0,0.0,0.0,0.0,0.0,0.0,0.0,0.0,0.0,0.0,0.0,0.0,0.0,13.3,0.0,0.0,0.0,0.0,0.0
0,Therm.decomp.,1023,0.75,0.15,5.0,1.0,0.18,99.0,33.1,47.1,31.9,21.0,52.9,17.5,6.7,0.0,0.0,0.0,0.0,0.0,0.0,0.0,0.0,0.0,0.0,0.0,0.0,0.0,0.0,0.0,0.0,0.0,0.0,0.0,0.0,80.0,0.0,0.0,0.0,0.0,0.0,0.0,0.0,0.0,0.0,0.0,0.0,0.0,0.0,0.0,0.0,0.0,0.0,0.0,0.0,0.0,0.0,0.0,0.0,0.0,0.0,13.3,0.0,0.0,0.0,0.0,0.0
0,Therm.decomp.,1023,0.75,0.15,5.0,1.0,0.18,99.5,34.4,45.4,32.0,22.6,54.6,18.8,6.7,0.0,0.0,0.0,0.0,0.0,0.0,0.0,0.0,0.0,0.0,0.0,0.0,0.0,0.0,0.0,0.0,0.0,0.0,0.0,0.0,0.0,80.0,0.0,0.0,0.0,0.0,0.0,0.0,0.0,0.0,0.0,0.0,0.0,0.0,0.0,0.0,0.0,0.0,0.0,0.0,0.0,0.0,0.0,0.0,0.0,0.0,13.3,0.0,0.0,0.0,0.0,0.0
0,Therm.decomp.,1023,0.75,0.15,5.0,1.0,0.18,96.3,32.6,48.5,32.0,19.5,51.5,16.8,6.7,0.0,0.0,0.0,0.0,0.0,0.0,0.0,0.0,0.0,0.0,0.0,0.0,0.0,0.0,0.0,0.0,0.0,0.0,0.0,0.0,0.0,0.0,80.0,0.0,0.0,0.0,0.0,0.0,0.0,0.0,0.0,0.0,0.0,0.0,0.0,0.0,0.0,0.0,0.0,0.0,0.0,0.0,0.0,0.0,0.0,0.0,13.3,0.0,0.0,0.0,0.0,0.0
0,Therm.decomp.,1023,0.75,0.15,5.0,1.0,0.18,97.3,30.8,54.2,26.7,19.1,45.8,14.1,6.7,0.0,0.0,0.0,0.0,0.0,0.0,0.0,0.0,0.0,0.0,0.0,0.0,0.0,0.0,0.0,0.0,0.0,0.0,0.0,0.0,0.0,0.0,0.0,0.0,80.0,0.0,0.0,0.0,0.0,0.0,0.0,0.0,0.0,0.0,0.0,0.0,0.0,0.0,0.0,0.0,0.0,0.0,0.0,0.0,0.0,0.0,13.3,0.0,0.0,0.0,0.0,0.0
0,Therm.decomp.,1023,0.75,0.15,5.0,1.0,0.18,96.6,29.3,57.1,23.8,19.1,42.9,12.6,6.7,0.0,0.0,0.0,0.0,0.0,0.0,0.0,0.0,0.0,0.0,0.0,0.0,0.0,0.0,0.0,0.0,0.0,0.0,0.0,0.0,0.0,0.0,0.0,80.0,0.0,0.0,0.0,0.0,0.0,0.0,0.0,0.0,0.0,0.0,0.0,0.0,0.0,0.0,0.0,0.0,0.0,0.0,0.0,0.0,0.0,0.0,13.3,0.0,0.0,0.0,0.0,0.0
0,Therm.decomp.,1023,0.75,0.15,5.0,1.0,0.18,99.5,28.6,59.7,21.2,19.1,40.3,11.5,6.7,0.0,0.0,0.0,0.0,0.0,0.0,0.0,0.0,0.0,0.0,0.0,0.0,0.0,0.0,0.0,0.0,0.0,0.0,0.0,0.0,0.0,0.0,0.0,0.0,0.0,80.0,0.0,0.0,0.0,0.0,0.0,0.0,0.0,0.0,0.0,0.0,0.0,0.0,0.0,0.0,0.0,0.0,0.0,0.0,0.0,0.0,13.3,0.0,0.0,0.0,0.0,0.0
0,Therm.decomp.,1023,0.75,0.15,5.0,1.0,0.18,99.4,28.7,64.3,19.9,15.8,35.7,10.2,6.7,0.0,0.0,0.0,0.0,0.0,0.0,0.0,0.0,0.0,0.0,0.0,0.0,0.0,0.0,0.0,0.0,0.0,0.0,0.0,80.0,0.0,0.0,0.0,0.0,0.0,0.0,0.0,0.0,0.0,0.0,0.0,0.0,0.0,0.0,0.0,0.0,0.0,0.0,0.0,0.0,0.0,0.0,0.0,0.0,0.0,0.0,13.3,0.0,0.0,0.0,0.0,0.0
0,Impregnation,1073,0.8,0.2,4.0,1.0,0.04,0.0,30.9,0.0,0.0,0.0,64.4,19.9,11.0,0.0,17.3,0.0,0.0,0.0,0.0,0.0,0.0,0.0,0.0,0.0,0.0,0.0,0.0,0.0,0.0,0.0,0.0,0.0,0.0,0.0,0.0,0.0,0.0,0.0,0.0,0.0,0.0,0.0,0.0,0.0,0.0,0.0,0.0,0.0,0.0,0.0,0.0,0.0,0.0,0.0,0.0,0.0,0.0,0.0,0.0,0.0,0.0,10.0,61.7,0.0,0.0
0,Impregnation,1073,0.8,0.2,4.0,1.0,0.04,0.0,29.2,0.0,0.0,0.0,55.8,16.3,11.0,0.0,0.0,0.0,0.0,0.0,0.0,0.0,0.0,0.0,0.0,0.0,0.0,0.0,0.0,0.0,0.0,17.3,0.0,0.0,0.0,0.0,0.0,0.0,0.0,0.0,0.0,0.0,0.0,0.0,0.0,0.0,0.0,0.0,0.0,0.0,0.0,0.0,0.0,0.0,0.0,0.0,0.0,0.0,0.0,0.0,0.0,0.0,0.0,10.0,61.7,0.0,0.0
0,Impregnation,1073,0.8,0.2,4.0,1.0,0.04,0.0,6.1,0.0,0.0,0.0,63.9,3.9,11.0,0.0,0.0,0.0,0.0,0.0,0.0,0.0,0.0,0.0,0.0,0.0,0.0,0.0,0.0,0.0,0.0,0.0,0.0,0.0,0.0,0.0,0.0,0.0,0.0,0.0,0.0,0.0,0.0,0.0,0.0,0.0,0.0,0.0,0.0,0.0,0.0,0.0,0.0,0.0,0.0,0.0,0.0,0.0,0.0,0.0,0.0,0.0,0.0,12.4,76.6,0.0,0.0
0,Impregnation,1123,0.94,0.06,15.9,1.0,0.04,0.0,12.5,0.0,0.0,0.0,80.7,10.1,8.1,0.0,19.3,0.0,0.0,0.0,0.0,0.0,0.0,0.0,0.0,0.0,0.0,0.0,0.0,0.0,0.0,0.0,0.0,0.0,0.0,0.0,0.0,0.0,0.0,0.0,0.0,0.0,0.0,0.0,0.0,0.0,0.0,0.0,0.0,0.0,0.0,0.0,0.0,0.0,0.0,0.0,0.0,0.0,0.0,0.0,0.0,0.0,0.0,10.1,62.5,0.0,0.0
0,Impregnation,1123,0.94,0.06,15.9,1.0,0.04,0.0,12.5,0.0,0.0,0.0,80.7,10.1,9.0,0.0,16.0,0.0,0.0,0.0,0.0,0.0,0.0,0.0,0.0,0.0,0.0,0.0,0.0,0.0,0.0,0.0,0.0,0.0,0.0,0.0,0.0,0.0,0.0,0.0,0.0,0.0,0.0,0.0,0.0,0.0,0.0,0.0,0.0,0.0,0.0,0.0,0.0,0.0,0.0,0.0,0.0,0.0,0.0,0.0,0.0,0.0,0.0,10.4,64.6,0.0,0.0
0,Impregnation,1123,0.94,0.06,15.9,1.0,0.04,0.0,0.1,0.0,0.0,0.0,0.0,0.0,9.0,0.0,0.0,0.0,0.0,0.0,0.0,0.0,0.0,0.0,0.0,0.0,0.0,0.0,0.0,0.0,0.0,0.0,0.0,16.0,0.0,0.0,0.0,0.0,0.0,0.0,0.0,0.0,0.0,0.0,0.0,0.0,0.0,0.0,0.0,0.0,0.0,0.0,0.0,0.0,0.0,0.0,0.0,0.0,0.0,0.0,0.0,0.0,0.0,10.4,64.6,0.0,0.0
0,Impregnation,1123,0.94,0.06,15.9,1.0,0.04,0.0,11.1,0.0,0.0,0.0,81.7,9.1,9.0,0.0,0.0,0.0,0.0,0.0,0.0,0.0,0.0,0.0,0.0,0.0,0.0,0.0,0.0,0.0,0.0,16.0,0.0,0.0,0.0,0.0,0.0,0.0,0.0,0.0,0.0,0.0,0.0,0.0,0.0,0.0,0.0,0.0,0.0,0.0,0.0,0.0,0.0,0.0,0.0,0.0,0.0,0.0,0.0,0.0,0.0,0.0,0.0,10.4,64.6,0.0,0.0
0,Impregnation,1123,0.94,0.06,15.9,1.0,0.04,0.0,6.5,0.0,0.0,0.0,83.8,5.4,9.0,0.0,0.0,16.0,0.0,0.0,0.0,0.0,0.0,0.0,0.0,0.0,0.0,0.0,0.0,0.0,0.0,0.0,0.0,0.0,0.0,0.0,0.0,0.0,0.0,0.0,0.0,0.0,0.0,0.0,0.0,0.0,0.0,0.0,0.0,0.0,0.0,0.0,0.0,0.0,0.0,0.0,0.0,0.0,0.0,0.0,0.0,0.0,0.0,10.4,64.6,0.0,0.0
0,Impregnation,1123,0.94,0.06,15.9,1.0,0.04,0.0,7.4,0.0,0.0,0.0,82.5,6.1,9.0,0.0,0.0,0.0,0.0,0.0,0.0,0.0,0.0,0.0,0.0,0.0,0.0,0.0,0.0,0.0,0.0,0.0,0.0,0.0,0.0,0.0,16.0,0.0,0.0,0.0,0.0,0.0,0.0,0.0,0.0,0.0,0.0,0.0,0.0,0.0,0.0,0.0,0.0,0.0,0.0,0.0,0.0,0.0,0.0,0.0,0.0,0.0,0.0,10.4,64.6,0.0,0.0
0,Impregnation,1123,0.94,0.06,15.9,1.0,0.04,0.0,7.0,0.0,0.0,0.0,81.3,5.7,9.0,0.0,0.0,0.0,0.0,0.0,0.0,0.0,0.0,0.0,0.0,0.0,0.0,0.0,0.0,0.0,0.0,0.0,0.0,0.0,0.0,0.0,0.0,0.0,16.0,0.0,0.0,0.0,0.0,0.0,0.0,0.0,0.0,0.0,0.0,0.0,0.0,0.0,0.0,0.0,0.0,0.0,0.0,0.0,0.0,0.0,0.0,0.0,0.0,10.4,64.6,0.0,0.0
0,Impregnation,1123,0.94,0.06,15.9,1.0,0.04,0.0,8.9,0.0,0.0,0.0,75.5,6.7,9.0,0.0,0.0,0.0,0.0,0.0,0.0,0.0,0.0,0.0,0.0,0.0,0.0,0.0,0.0,0.0,0.0,0.0,0.0,0.0,16.0,0.0,0.0,0.0,0.0,0.0,0.0,0.0,0.0,0.0,0.0,0.0,0.0,0.0,0.0,0.0,0.0,0.0,0.0,0.0,0.0,0.0,0.0,0.0,0.0,0.0,0.0,0.0,0.0,10.4,64.6,0.0,0.0
0,Therm.decomp.,1023,0.17,0.08,2.0,1.0,0.6,0.0,16.5,0.0,0.0,0.0,15.3,2.5,23.1,0.0,0.0,0.0,0.0,0.0,30.8,0.0,0.0,0.0,0.0,0.0,0.0,0.0,0.0,0.0,0.0,0.0,0.0,0.0,0.0,0.0,0.0,0.0,0.0,0.0,0.0,0.0,0.0,0.0,0.0,0.0,0.0,0.0,0.0,0.0,0.0,0.0,0.0,0.0,0.0,0.0,0.0,0.0,0.0,0.0,46.1,0.0,0.0,0.0,0.0,0.0,0.0
0,Impregnation,923,0.78,0.22,3.6,1.0,0.06,0.0,23.0,0.0,0.0,0.0,52.0,12.0,0.8,0.0,0.0,0.0,0.0,0.0,0.0,0.0,0.0,0.0,0.0,0.0,0.0,0.0,0.0,0.0,0.0,0.0,0.0,0.0,0.0,0.0,0.0,0.0,0.0,0.0,0.0,0.0,0.0,0.0,0.0,0.0,0.0,0.0,0.0,0.0,0.0,0.0,0.0,0.0,0.0,0.0,0.0,0.0,0.0,0.0,0.0,0.0,0.0,0.0,0.0,99.2,0.0
0,Impregnation,923,0.78,0.22,3.6,1.0,0.06,0.0,38.0,0.0,0.0,0.0,2.0,0.8,0.8,0.0,0.0,0.0,0.0,0.0,0.0,0.0,0.0,0.0,0.0,0.0,0.0,0.0,0.0,0.0,0.0,0.0,0.0,0.0,0.0,0.0,0.0,0.0,0.0,0.0,0.0,2.6,0.0,0.0,0.0,0.0,0.0,0.0,0.0,0.0,0.0,0.0,0.0,0.0,0.0,0.0,0.0,0.0,0.0,0.0,0.0,0.0,0.0,0.0,0.0,96.6,0.0
0,Therm.decomp.,1023,0.17,0.08,2.0,1.0,0.6,0.0,19.7,0.0,0.0,0.0,4.1,0.8,65.5,0.0,0.0,0.0,0.0,0.0,0.0,0.0,0.0,0.0,0.0,0.0,0.0,0.0,0.0,0.0,0.0,0.0,0.0,0.0,0.0,0.0,0.0,0.0,0.0,0.0,0.0,0.0,0.0,0.0,0.0,0.0,0.0,0.0,0.0,0.0,0.0,0.0,0.0,0.0,0.0,0.0,0.0,0.0,0.0,0.0,34.5,0.0,0.0,0.0,0.0,0.0,0.0
Cl,Therm.decomp.,1023,0.17,0.08,2.0,1.0,0.6,0.0,8.4,0.0,0.0,0.0,9.7,0.8,65.5,0.0,0.0,0.0,0.0,0.0,0.0,0.0,0.0,0.0,0.0,0.0,0.0,0.0,0.0,0.0,0.0,0.0,0.0,0.0,0.0,0.0,0.0,0.0,0.0,0.0,0.0,0.0,0.0,0.0,0.0,0.0,0.0,0.0,0.0,0.0,0.0,0.0,0.0,0.0,0.0,0.0,0.0,0.0,0.0,0.0,34.5,0.0,0.0,0.0,0.0,0.0,0.0
0,Impregnation,973,0.78,0.22,3.6,1.0,0.06,0.0,23.2,0.0,0.0,0.0,51.7,12.0,2.0,0.0,98.0,0.0,0.0,0.0,0.0,0.0,0.0,0.0,0.0,0.0,0.0,0.0,0.0,0.0,0.0,0.0,0.0,0.0,0.0,0.0,0.0,0.0,0.0,0.0,0.0,0.0,0.0,0.0,0.0,0.0,0.0,0.0,0.0,0.0,0.0,0.0,0.0,0.0,0.0,0.0,0.0,0.0,0.0,0.0,0.0,0.0,0.0,0.0,0.0,0.0,0.0
0,n.a.,1073,0.1,0.03,3.0,1.0,0.06,50.0,20.0,0.0,0.0,0.0,75.0,15.0,21.0,0.0,79.0,0.0,0.0,0.0,0.0,0.0,0.0,0.0,0.0,0.0,0.0,0.0,0.0,0.0,0.0,0.0,0.0,0.0,0.0,0.0,0.0,0.0,0.0,0.0,0.0,0.0,0.0,0.0,0.0,0.0,0.0,0.0,0.0,0.0,0.0,0.0,0.0,0.0,0.0,0.0,0.0,0.0,0.0,0.0,0.0,0.0,0.0,0.0,0.0,0.0,0.0
0,Impregnation,973,0.46,0.05,10.2,1.0,0.01,70.0,10.0,0.0,0.0,0.0,72.0,7.2,1.8,0.0,98.2,0.0,0.0,0.0,0.0,0.0,0.0,0.0,0.0,0.0,0.0,0.0,0.0,0.0,0.0,0.0,0.0,0.0,0.0,0.0,0.0,0.0,0.0,0.0,0.0,0.0,0.0,0.0,0.0,0.0,0.0,0.0,0.0,0.0,0.0,0.0,0.0,0.0,0.0,0.0,0.0,0.0,0.0,0.0,0.0,0.0,0.0,0.0,0.0,0.0,0.0
0,Impregnation,998,0.46,0.05,10.2,1.0,0.01,70.0,15.0,0.0,0.0,0.0,75.0,11.3,1.8,0.0,98.2,0.0,0.0,0.0,0.0,0.0,0.0,0.0,0.0,0.0,0.0,0.0,0.0,0.0,0.0,0.0,0.0,0.0,0.0,0.0,0.0,0.0,0.0,0.0,0.0,0.0,0.0,0.0,0.0,0.0,0.0,0.0,0.0,0.0,0.0,0.0,0.0,0.0,0.0,0.0,0.0,0.0,0.0,0.0,0.0,0.0,0.0,0.0,0.0,0.0,0.0
0,Impregnation,1023,0.46,0.05,10.2,1.0,0.01,70.0,16.0,0.0,0.0,0.0,78.0,12.5,1.8,0.0,98.2,0.0,0.0,0.0,0.0,0.0,0.0,0.0,0.0,0.0,0.0,0.0,0.0,0.0,0.0,0.0,0.0,0.0,0.0,0.0,0.0,0.0,0.0,0.0,0.0,0.0,0.0,0.0,0.0,0.0,0.0,0.0,0.0,0.0,0.0,0.0,0.0,0.0,0.0,0.0,0.0,0.0,0.0,0.0,0.0,0.0,0.0,0.0,0.0,0.0,0.0
0,Impregnation,1048,0.5,0.1,4.8,1.0,1.5,0.0,13.0,0.0,0.0,0.0,24.0,3.1,23.8,0.0,0.0,0.0,0.0,0.0,0.0,0.0,0.0,0.0,0.0,0.0,0.0,0.0,0.0,0.0,0.0,0.0,76.2,0.0,0.0,0.0,0.0,0.0,0.0,0.0,0.0,0.0,0.0,0.0,0.0,0.0,0.0,0.0,0.0,0.0,0.0,0.0,0.0,0.0,0.0,0.0,0.0,0.0,0.0,0.0,0.0,0.0,0.0,0.0,0.0,0.0,0.0
0,Precipitation,823,0.42,0.08,5.0,1.0,0.25,0.0,15.9,0.0,0.0,0.0,19.1,3.1,22.55,0.0,0.0,77.45,0.0,0.0,0.0,0.0,0.0,0.0,0.0,0.0,0.0,0.0,0.0,0.0,0.0,0.0,0.0,0.0,0.0,0.0,0.0,0.0,0.0,0.0,0.0,0.0,0.0,0.0,0.0,0.0,0.0,0.0,0.0,0.0,0.0,0.0,0.0,0.0,0.0,0.0,0.0,0.0,0.0,0.0,0.0,0.0,0.0,0.0,0.0,0.0,0.0
0,Precipitation,848,0.42,0.08,5.0,1.0,0.25,0.0,16.7,0.0,0.0,0.0,26.0,4.5,22.55,0.0,0.0,77.45,0.0,0.0,0.0,0.0,0.0,0.0,0.0,0.0,0.0,0.0,0.0,0.0,0.0,0.0,0.0,0.0,0.0,0.0,0.0,0.0,0.0,0.0,0.0,0.0,0.0,0.0,0.0,0.0,0.0,0.0,0.0,0.0,0.0,0.0,0.0,0.0,0.0,0.0,0.0,0.0,0.0,0.0,0.0,0.0,0.0,0.0,0.0,0.0,0.0
0,Precipitation,873,0.42,0.08,5.0,1.0,0.25,0.0,18.4,0.0,0.0,0.0,34.0,6.5,22.55,0.0,0.0,77.45,0.0,0.0,0.0,0.0,0.0,0.0,0.0,0.0,0.0,0.0,0.0,0.0,0.0,0.0,0.0,0.0,0.0,0.0,0.0,0.0,0.0,0.0,0.0,0.0,0.0,0.0,0.0,0.0,0.0,0.0,0.0,0.0,0.0,0.0,0.0,0.0,0.0,0.0,0.0,0.0,0.0,0.0,0.0,0.0,0.0,0.0,0.0,0.0,0.0
0,Precipitation,898,0.42,0.08,5.0,1.0,0.25,0.0,20.1,0.0,0.0,0.0,40.3,8.2,22.55,0.0,0.0,77.45,0.0,0.0,0.0,0.0,0.0,0.0,0.0,0.0,0.0,0.0,0.0,0.0,0.0,0.0,0.0,0.0,0.0,0.0,0.0,0.0,0.0,0.0,0.0,0.0,0.0,0.0,0.0,0.0,0.0,0.0,0.0,0.0,0.0,0.0,0.0,0.0,0.0,0.0,0.0,0.0,0.0,0.0,0.0,0.0,0.0,0.0,0.0,0.0,0.0
0,Precipitation,923,0.42,0.08,5.0,1.0,0.25,0.0,21.6,0.0,0.0,0.0,46.4,10.3,22.55,0.0,0.0,77.45,0.0,0.0,0.0,0.0,0.0,0.0,0.0,0.0,0.0,0.0,0.0,0.0,0.0,0.0,0.0,0.0,0.0,0.0,0.0,0.0,0.0,0.0,0.0,0.0,0.0,0.0,0.0,0.0,0.0,0.0,0.0,0.0,0.0,0.0,0.0,0.0,0.0,0.0,0.0,0.0,0.0,0.0,0.0,0.0,0.0,0.0,0.0,0.0,0.0
0,Precipitation,948,0.42,0.08,5.0,1.0,0.25,0.0,23.8,0.0,0.0,0.0,51.7,12.5,22.55,0.0,0.0,77.45,0.0,0.0,0.0,0.0,0.0,0.0,0.0,0.0,0.0,0.0,0.0,0.0,0.0,0.0,0.0,0.0,0.0,0.0,0.0,0.0,0.0,0.0,0.0,0.0,0.0,0.0,0.0,0.0,0.0,0.0,0.0,0.0,0.0,0.0,0.0,0.0,0.0,0.0,0.0,0.0,0.0,0.0,0.0,0.0,0.0,0.0,0.0,0.0,0.0
0,Precipitation,973,0.42,0.08,5.0,1.0,0.25,0.0,24.7,0.0,0.0,0.0,56.2,14.1,22.55,0.0,0.0,77.45,0.0,0.0,0.0,0.0,0.0,0.0,0.0,0.0,0.0,0.0,0.0,0.0,0.0,0.0,0.0,0.0,0.0,0.0,0.0,0.0,0.0,0.0,0.0,0.0,0.0,0.0,0.0,0.0,0.0,0.0,0.0,0.0,0.0,0.0,0.0,0.0,0.0,0.0,0.0,0.0,0.0,0.0,0.0,0.0,0.0,0.0,0.0,0.0,0.0
0,Precipitation,998,0.42,0.08,5.0,1.0,0.25,0.0,25.7,0.0,0.0,0.0,58.4,15.1,22.55,0.0,0.0,77.45,0.0,0.0,0.0,0.0,0.0,0.0,0.0,0.0,0.0,0.0,0.0,0.0,0.0,0.0,0.0,0.0,0.0,0.0,0.0,0.0,0.0,0.0,0.0,0.0,0.0,0.0,0.0,0.0,0.0,0.0,0.0,0.0,0.0,0.0,0.0,0.0,0.0,0.0,0.0,0.0,0.0,0.0,0.0,0.0,0.0,0.0,0.0,0.0,0.0
0,Precipitation,1023,0.42,0.08,5.0,1.0,0.25,0.0,26.0,0.0,0.0,0.0,60.0,15.7,22.55,0.0,0.0,77.45,0.0,0.0,0.0,0.0,0.0,0.0,0.0,0.0,0.0,0.0,0.0,0.0,0.0,0.0,0.0,0.0,0.0,0.0,0.0,0.0,0.0,0.0,0.0,0.0,0.0,0.0,0.0,0.0,0.0,0.0,0.0,0.0,0.0,0.0,0.0,0.0,0.0,0.0,0.0,0.0,0.0,0.0,0.0,0.0,0.0,0.0,0.0,0.0,0.0
