Repository: jsjong98/Catalyst-AI

Catalyst-AI
Sungkyunkwan University, School of Chemical Engineering
IPSE (Laboratory of Intelligence Process System Engieering)
Jonghwan Oh (1), Janggeun Lee (2), Dongin Jung (2), Jiyong Kim (*)

Don't Copy this code.

File: Database/La_Cat.csv (part 2 of 2)
Cation 1,Cation 1 mol%,Cation 2,Cation 2 mol%,Cation 3,Cation 3 mol%,Cation 4,Cation 4 mol%,Cation 5,Cation 5 mol%,Cation 6,Cation 6 mol%,Anion 1,Anion 1 mol%,Anion 2,Anion 2 mol%,Promotor,Support 1,Support 1 mol%,Support 2,Support 2 mol%,Support 3,Support 3 mol%,Preparation,"Temperature, K","p(CH4), bar","p(O2), bar",p(CH4)/p(O2),"p total, bar","Contact time, s","X(O2), %","X(CH4), %","S(COx), %","S(C2=), %","S(C2-), %","S(C2), %","Y(C2), %"
La,100.00 ,,,,,,,,,,,,,,,,,,,,,,n.a.,873 ,0.75 ,0.25 ,3.0 ,1.0 ,0.05 ,,15.7 ,,13.6 ,13.6 ,27.2 ,4.3 
La,100.00 ,,,,,,,,,,,,,,,,,,,,,,n.a.,923 ,0.75 ,0.25 ,3.0 ,1.0 ,0.05 ,,19.3 ,,16.4 ,17.4 ,33.8 ,6.5 
La,100.00 ,,,,,,,,,,,,,,,,,,,,,,n.a.,973 ,0.75 ,0.25 ,3.0 ,1.0 ,0.05 ,,23.4 ,,20.1 ,20.0 ,40.1 ,9.4 
La,100.00 ,,,,,,,,,,,,,,,,,,,,,,n.a.,1023 ,0.75 ,0.25 ,3.0 ,1.0 ,0.05 ,,27.1 ,,23.4 ,23.6 ,47.0 ,12.7 
La,100.00 ,,,,,,,,,,,,,,,,,,,,,,n.a.,1073 ,0.75 ,0.25 ,3.0 ,1.0 ,0.05 ,,31.3 ,,26.8 ,26.7 ,53.5 ,16.7 
La,100.00 ,,,,,,,,,,,,,,,,,,,,,,n.a.,723 ,0.75 ,0.25 ,3.0 ,1.0 ,0.05 ,,4.2 ,,3.4 ,3.5 ,6.8 ,0.3 
La,100.00 ,,,,,,,,,,,,,,,,,,,,,,n.a.,773 ,0.75 ,0.25 ,3.0 ,1.0 ,0.05 ,,7.8 ,,6.9 ,6.8 ,13.7 ,1.1 
La,100.00 ,,,,,,,,,,,,,,,,,,,,,,n.a.,823 ,0.75 ,0.25 ,3.0 ,1.0 ,0.05 ,,11.5 ,,10.3 ,10.3 ,20.6 ,2.4 
La,100.00 ,,,,,,,,,,,,,,,,,,,,,,n.a.,873 ,0.75 ,0.25 ,3.0 ,1.0 ,0.05 ,,15.4 ,,13.7 ,13.5 ,27.1 ,4.2 
La,100.00 ,,,,,,,,,,,,,,,,,,,,,,n.a.,923 ,0.75 ,0.25 ,3.0 ,1.0 ,0.05 ,,19.3 ,,16.7 ,16.8 ,33.5 ,6.5 
La,100.00 ,,,,,,,,,,,,,,,,,,,,,,n.a.,973 ,0.75 ,0.25 ,3.0 ,1.0 ,0.05 ,,23.8 ,,20.2 ,19.9 ,40.1 ,9.6 
La,100.00 ,,,,,,,,,,,,,,,,,,,,,,n.a.,1023 ,0.75 ,0.25 ,3.0 ,1.0 ,0.05 ,,27.1 ,,23.4 ,23.2 ,46.7 ,12.6 
La,100.00 ,,,,,,,,,,,,,,,,,,,,,,n.a.,1073 ,0.75 ,0.25 ,3.0 ,1.0 ,0.05 ,,31.1 ,,26.8 ,26.7 ,53.5 ,16.6 
La,100.00 ,,,,,,,,,,,,,,,,,,,,,,n.a.,723 ,0.75 ,0.25 ,3.0 ,1.0 ,0.05 ,,3.9 ,,3.8 ,3.7 ,7.5 ,0.3 
La,100.00 ,,,,,,,,,,,,,,,,,,,,,,n.a.,773 ,0.75 ,0.25 ,3.0 ,1.0 ,0.05 ,,7.4 ,,6.9 ,6.8 ,13.6 ,1.0 
La,100.00 ,,,,,,,,,,,,,,,,,,,,,,n.a.,823 ,0.75 ,0.25 ,3.0 ,1.0 ,0.05 ,,11.4 ,,10.3 ,13.4 ,23.6 ,2.7 
La,100.00 ,,,,,,,,,,,,,,,,,,,,,,n.a.,873 ,0.75 ,0.25 ,3.0 ,1.0 ,0.05 ,,15.6 ,,13.5 ,16.7 ,30.2 ,4.7 
La,100.00 ,,,,,,,,,,,,,,,,,,,,,,n.a.,923 ,0.75 ,0.25 ,3.0 ,1.0 ,0.05 ,,19.4 ,,17.0 ,20.1 ,37.1 ,7.2 
La,100.00 ,,,,,,,,,,,,,,,,,,,,,,n.a.,973 ,0.75 ,0.25 ,3.0 ,1.0 ,0.05 ,,23.4 ,,20.4 ,23.5 ,43.9 ,10.3 
La,100.00 ,,,,,,,,,,,,,,,,,,,,,,n.a.,1023 ,0.75 ,0.25 ,3.0 ,1.0 ,0.05 ,,27.3 ,,23.7 ,27.2 ,50.9 ,13.9 
La,100.00 ,,,,,,,,,,,,,,,,,,,,,,n.a.,1073 ,0.75 ,0.25 ,3.0 ,1.0 ,0.05 ,,31.2 ,,26.9 ,3.4 ,30.3 ,9.4 
La,100.00 ,,,,,,,,,,,,,,,,,,,,,,n.a.,723 ,0.75 ,0.25 ,3.0 ,1.0 ,0.05 ,,3.3 ,,3.3 ,6.8 ,10.2 ,0.3 
La,100.00 ,,,,,,,,,,,,,,,,,,,,,,n.a.,773 ,0.75 ,0.25 ,3.0 ,1.0 ,0.05 ,,8.2 ,,7.0 ,10.3 ,17.3 ,1.4 
La,100.00 ,,,,,,,,,,,,,,,,,,,,,,n.a.,823 ,0.75 ,0.25 ,3.0 ,1.0 ,0.05 ,,11.4 ,,10.0 ,13.6 ,23.6 ,2.7 
La,100.00 ,,,,,,,,,,,,,,,,,,,,,,n.a.,873 ,0.75 ,0.25 ,3.0 ,1.0 ,0.05 ,,15.6 ,,13.6 ,16.9 ,30.5 ,4.8 
La,100.00 ,,,,,,,,,,,,,,,,,,,,,,n.a.,923 ,0.75 ,0.25 ,3.0 ,1.0 ,0.05 ,,19.8 ,,17.1 ,20.3 ,37.3 ,7.4 
La,100.00 ,,,,,,,,,,,,,,,,,,,,,,n.a.,973 ,0.75 ,0.25 ,3.0 ,1.0 ,0.05 ,,23.2 ,,20.1 ,23.3 ,43.4 ,10.1 
La,100.00 ,,,,,,,,,,,,,,,,,,,,,,n.a.,1023 ,0.75 ,0.25 ,3.0 ,1.0 ,0.05 ,,27.1 ,,23.7 ,26.5 ,50.3 ,13.6 
La,100.00 ,,,,,,,,,,,,,,,,,,,,,,n.a.,1073 ,0.75 ,0.25 ,3.0 ,1.0 ,0.05 ,,31.3 ,,26.7 ,26.5 ,53.3 ,16.7 
La,76.02 ,Ce,23.98 ,,,,,,,,,,,,,,,,,,,,Electrospining,1023 ,,,5.0 ,1.0 ,0.00 ,,15.0 ,64.7 ,12.7 ,22.7 ,35.3 ,5.3 
La,76.02 ,Ce,23.98 ,,,,,,,,,,,,,,,,,,,,Electrospining,883 ,0.88 ,0.13 ,7.0 ,1.0 ,0.01 ,,14.3 ,51.4 ,19.1 ,29.5 ,48.6 ,7.0 
La,76.02 ,Ce,23.98 ,,,,,,,,,,,,,,,,,,,,Electrospining,843 ,0.90 ,0.10 ,9.0 ,1.0 ,0.01 ,,17.8 ,27.0 ,33.0 ,40.0 ,73.0 ,13.0 
La,76.02 ,Ce,23.98 ,,,,,,,,,,,,,,,,,,,,Electrospining,973 ,0.92 ,0.08 ,11.0 ,1.0 ,0.01 ,,11.3 ,43.3 ,20.2 ,36.5 ,56.7 ,6.4 
La,76.02 ,Ce,23.98 ,,,,,,,,,,,,,,,,,,,,Electrospining,973 ,0.92 ,0.08 ,11.0 ,1.0 ,0.01 ,,16.8 ,23.8 ,28.2 ,48.0 ,76.2 ,12.8 
La,50.00 ,Al,50.00 ,,,,,,,,,,,,,,,,,,,,Sol-gel,773 ,0.67 ,0.17 ,4.0 ,1.0 ,0.36 ,,1.8 ,100.0 ,0.0 ,0.0 ,0.0 ,0.0 
La,50.00 ,Al,50.00 ,,,,,,,,,,,,,,,,,,,,Sol-gel,823 ,0.67 ,0.17 ,4.0 ,1.0 ,0.36 ,,13.9 ,92.2 ,1.5 ,6.3 ,7.8 ,1.1 
La,50.00 ,Al,50.00 ,,,,,,,,,,,,,,,,,,,,Sol-gel,873 ,0.67 ,0.17 ,4.0 ,1.0 ,0.36 ,,21.4 ,77.6 ,7.2 ,15.2 ,22.4 ,4.8 
La,50.00 ,Al,50.00 ,,,,,,,,,,,,,,,,,,,,Sol-gel,923 ,0.67 ,0.17 ,4.0 ,1.0 ,0.36 ,,22.5 ,66.0 ,15.2 ,18.8 ,34.0 ,7.6 
La,50.00 ,Al,50.00 ,,,,,,,,,,,,,,,,,,,,Sol-gel,973 ,0.67 ,0.17 ,4.0 ,1.0 ,0.36 ,,22.5 ,61.7 ,19.2 ,19.2 ,38.3 ,8.6 
La,50.00 ,Al,50.00 ,,,,,,,,,,,,,,,,,,,,Sol-gel,1023 ,0.67 ,0.17 ,4.0 ,1.0 ,0.36 ,,24.4 ,59.2 ,23.1 ,17.7 ,40.8 ,9.9 
La,50.00 ,Al,50.00 ,,,,,,,,,,,,,,,,,,,,Sol-gel,1073 ,0.67 ,0.17 ,4.0 ,1.0 ,0.36 ,,24.5 ,59.3 ,25.8 ,14.8 ,40.7 ,10.0 
La,50.00 ,Fe,50.00 ,,,,,,,,,,,,,,,,,,,,Sol-gel,773 ,0.67 ,0.17 ,4.0 ,1.0 ,0.36 ,,15.2 ,97.5 ,0.6 ,2.0 ,2.5 ,0.4 
La,50.00 ,Fe,50.00 ,,,,,,,,,,,,,,,,,,,,Sol-gel,823 ,0.67 ,0.17 ,4.0 ,1.0 ,0.36 ,,15.2 ,95.6 ,0.7 ,3.8 ,4.4 ,0.7 
La,50.00 ,Fe,50.00 ,,,,,,,,,,,,,,,,,,,,Sol-gel,873 ,0.67 ,0.17 ,4.0 ,1.0 ,0.36 ,,16.5 ,92.5 ,1.6 ,5.9 ,7.5 ,1.2 
La,50.00 ,Fe,50.00 ,,,,,,,,,,,,,,,,,,,,Sol-gel,923 ,0.67 ,0.17 ,4.0 ,1.0 ,0.36 ,,17.0 ,88.2 ,2.8 ,9.0 ,11.8 ,2.0 
La,50.00 ,Fe,50.00 ,,,,,,,,,,,,,,,,,,,,Sol-gel,973 ,0.67 ,0.17 ,4.0 ,1.0 ,0.36 ,,17.6 ,84.2 ,4.4 ,11.4 ,15.8 ,2.8 
La,50.00 ,Fe,50.00 ,,,,,,,,,,,,,,,,,,,,Sol-gel,1023 ,0.67 ,0.17 ,4.0 ,1.0 ,0.36 ,,17.8 ,81.4 ,6.2 ,12.4 ,18.6 ,3.3 
La,50.00 ,Fe,50.00 ,,,,,,,,,,,,,,,,,,,,Sol-gel,1073 ,0.67 ,0.17 ,4.0 ,1.0 ,0.36 ,,18.2 ,82.5 ,7.1 ,10.4 ,17.5 ,3.2 
La,50.00 ,Ni,50.00 ,,,,,,,,,,,,,,,,,,,,Sol-gel,773 ,0.67 ,0.17 ,4.0 ,1.0 ,0.36 ,,15.5 ,100.0 ,0.0 ,0.0 ,0.0 ,0.0 
La,50.00 ,Ni,50.00 ,,,,,,,,,,,,,,,,,,,,Sol-gel,823 ,0.67 ,0.17 ,4.0 ,1.0 ,0.36 ,,15.0 ,100.0 ,0.0 ,0.0 ,0.0 ,0.0 
La,50.00 ,Ni,50.00 ,,,,,,,,,,,,,,,,,,,,Sol-gel,873 ,0.67 ,0.17 ,4.0 ,1.0 ,0.36 ,,15.6 ,99.2 ,0.3 ,0.6 ,0.8 ,0.1 
La,50.00 ,Ni,50.00 ,,,,,,,,,,,,,,,,,,,,Sol-gel,923 ,0.67 ,0.17 ,4.0 ,1.0 ,0.36 ,,14.3 ,99.2 ,0.1 ,0.8 ,0.8 ,0.1 
La,50.00 ,Ni,50.00 ,,,,,,,,,,,,,,,,,,,,Sol-gel,973 ,0.67 ,0.17 ,4.0 ,1.0 ,0.36 ,,14.3 ,97.7 ,0.8 ,1.5 ,2.3 ,0.3 
La,100.00 ,,,,,,,,,,,,,,,,,,,,,,n.a.,773 ,,,3.0 ,1.0 ,0.03 ,12.9 ,4.3 ,,0.2 ,0.8 ,0.9 ,0.0 
La,100.00 ,,,,,,,,,,,,,,,,,,,,,,n.a.,823 ,,,3.0 ,1.0 ,0.03 ,79.7 ,19.3 ,,0.1 ,0.5 ,0.7 ,0.1 
La,100.00 ,,,,,,,,,,,,,,,,,,,,,,n.a.,873 ,,,3.0 ,1.0 ,0.03 ,90.2 ,25.0 ,,1.6 ,5.7 ,7.3 ,1.8 
La,100.00 ,,,,,,,,,,,,,,,,,,,,,,n.a.,923 ,,,3.0 ,1.0 ,0.03 ,91.6 ,26.5 ,,4.9 ,8.6 ,13.5 ,3.6 
La,100.00 ,,,,,,,,,,,,,,,,,,,,,,n.a.,973 ,,,3.0 ,1.0 ,0.03 ,91.4 ,26.2 ,,9.7 ,9.8 ,19.5 ,5.1 
La,100.00 ,,,,,,,,,,,,,,,,,,,,,,n.a.,1023 ,,,3.0 ,1.0 ,0.03 ,95.4 ,27.8 ,,23.0 ,12.4 ,35.4 ,9.9 
La,100.00 ,,,,,,,,,,,,,,,,,,,,,,n.a.,1073 ,,,3.0 ,1.0 ,0.03 ,98.5 ,29.2 ,,25.7 ,14.2 ,39.9 ,11.6 
La,100.00 ,,,,,,,,,,,,,,,,,,,,,,n.a.,973 ,,,2.0 ,1.0 ,0.03 ,,37.3 ,,10.5 ,8.3 ,18.8 ,7.0 
La,100.00 ,,,,,,,,,,,,,,,,,,,,,,n.a.,973 ,,,4.0 ,1.0 ,0.03 ,,22.7 ,,8.9 ,14.0 ,22.9 ,5.2 
La,100.00 ,,,,,,,,,,,,,,,,,,,,,,n.a.,973 ,,,5.0 ,1.0 ,0.03 ,,19.4 ,,8.5 ,16.3 ,24.8 ,4.8 
La,100.00 ,,,,,,,,,,,,,,,,,,,,,,n.a.,973 ,,,3.0 ,1.0 ,0.05 ,,27.4 ,,10.6 ,15.2 ,25.8 ,7.1 
La,100.00 ,,,,,,,,,,,,,,,,,,,,,,n.a.,973 ,,,3.0 ,1.0 ,0.04 ,,26.8 ,,12.4 ,14.4 ,26.8 ,7.2 
La,100.00 ,,,,,,,,,,,,,,,,,,,,,,n.a.,973 ,,,3.0 ,1.0 ,0.02 ,,27.0 ,,12.2 ,15.6 ,27.8 ,7.5 
La,100.00 ,,,,,,,,,,,,,,,,,,,,,,n.a.,973 ,,,3.0 ,1.0 ,0.01 ,,27.0 ,,11.4 ,17.4 ,28.8 ,7.8 
La,100.00 ,,,,,,,,,,,,,,,,,,,,,,n.a.,973 ,,,3.0 ,1.0 ,0.01 ,,29.3 ,,9.8 ,20.0 ,29.8 ,8.7 
La,100.00 ,,,,,,,,,,,,,,,,,,,,,,n.a.,973 ,,,3.0 ,1.0 ,0.01 ,,29.4 ,,10.1 ,20.7 ,30.8 ,9.1 
La,2.23 ,Na,2.08 ,W,1.04 ,,,,,,,,,,,,Si,94.65 ,,,,,Impregnation,1073 ,0.50 ,0.25 ,2.0 ,1.0 ,0.36 ,28.2 ,11.9 ,,,,49.5 ,6.1 
La,50.00 ,Ce,50.00 ,,,,,,,,,,,,,,,,,,,,Sol-gel,823 ,0.40 ,0.10 ,4.0 ,1.0 ,0.03 ,,16.9 ,,14.0 ,20.8 ,34.8 ,6.0 
La,50.00 ,Ce,50.00 ,,,,,,,,,,,,,,,,,,,,Sol-gel,873 ,0.40 ,0.10 ,4.0 ,1.0 ,0.03 ,,20.7 ,,19.1 ,27.0 ,46.2 ,9.6 
La,50.00 ,Ce,50.00 ,,,,,,,,,,,,,,,,,,,,Sol-gel,923 ,0.40 ,0.10 ,4.0 ,1.0 ,0.03 ,,26.8 ,,23.8 ,33.7 ,57.5 ,15.2 
La,50.00 ,Ce,50.00 ,,,,,,,,,,,,,,,,,,,,Sol-gel,973 ,0.40 ,0.10 ,4.0 ,1.0 ,0.03 ,,27.8 ,,24.9 ,33.9 ,58.8 ,16.1 
La,50.00 ,Ce,50.00 ,,,,,,,,,,,,,,,,,,,,Sol-gel,1023 ,0.40 ,0.10 ,4.0 ,1.0 ,0.03 ,,28.3 ,,28.8 ,30.1 ,58.8 ,16.5 
La,50.00 ,Al,50.00 ,,,,,,,,,,,,,,,,,,,,n.a.,1023 ,0.67 ,0.17 ,4.0 ,1.0 ,0.36 ,,18.3 ,,17.4 ,19.0 ,36.4 ,6.7 
La,50.00 ,Al,50.00 ,,,,,,,,,,,,,,,,,,,,n.a.,1023 ,0.67 ,0.17 ,4.0 ,1.0 ,0.36 ,,12.8 ,,5.0 ,8.3 ,13.3 ,1.7 
La,50.00 ,Al,50.00 ,,,,,,,,,,,,,,,,,,,,Sol-gel,1023 ,0.67 ,0.17 ,4.0 ,1.0 ,0.36 ,,24.5 ,,28.3 ,22.3 ,50.6 ,12.4 
La,50.00 ,Ce,50.00 ,,,,,,,,,,,,,,,,,,,,Sol-gel,823 ,0.40 ,0.10 ,4.0 ,1.0 ,0.03 ,,16.8 ,,11.9 ,19.9 ,31.8 ,5.3 
La,50.00 ,Ce,50.00 ,,,,,,,,,,,,,,,,,,,,Sol-gel,873 ,0.40 ,0.10 ,4.0 ,1.0 ,0.03 ,,20.8 ,,19.8 ,23.8 ,43.6 ,9.0 
La,50.00 ,Ce,50.00 ,,,,,,,,,,,,,,,,,,,,Sol-gel,923 ,0.40 ,0.10 ,4.0 ,1.0 ,0.03 ,,25.2 ,,23.7 ,32.6 ,56.2 ,14.1 
La,50.00 ,Ce,50.00 ,,,,,,,,,,,,,,,,,,,,Sol-gel,973 ,0.40 ,0.10 ,4.0 ,1.0 ,0.03 ,,25.9 ,,24.8 ,31.8 ,56.6 ,14.4 
La,50.00 ,Ce,50.00 ,,,,,,,,,,,,,,,,,,,,Sol-gel,1023 ,0.40 ,0.10 ,4.0 ,1.0 ,0.03 ,,29.0 ,,28.8 ,28.7 ,57.5 ,16.4 
La,50.00 ,Ce,50.00 ,,,,,,,,,,,,,,,,,,,,Sol-gel,1073 ,0.40 ,0.10 ,4.0 ,1.0 ,0.03 ,,29.7 ,,31.0 ,28.0 ,59.0 ,17.3 
La,50.00 ,Zr,50.00 ,,,,,,,,,,,,,,,,,,,,Sol-gel,823 ,0.40 ,0.10 ,4.0 ,1.0 ,0.03 ,,13.1 ,,0.6 ,3.3 ,4.0 ,0.6 
La,50.00 ,Zr,50.00 ,,,,,,,,,,,,,,,,,,,,Sol-gel,873 ,0.40 ,0.10 ,4.0 ,1.0 ,0.03 ,,19.1 ,,2.6 ,4.4 ,7.1 ,1.2 
La,50.00 ,Zr,50.00 ,,,,,,,,,,,,,,,,,,,,Sol-gel,923 ,0.40 ,0.10 ,4.0 ,1.0 ,0.03 ,,20.3 ,,18.0 ,23.7 ,41.8 ,8.6 
La,50.00 ,Zr,50.00 ,,,,,,,,,,,,,,,,,,,,Sol-gel,973 ,0.40 ,0.10 ,4.0 ,1.0 ,0.03 ,,21.9 ,,21.9 ,24.2 ,46.1 ,10.0 
La,50.00 ,Zr,50.00 ,,,,,,,,,,,,,,,,,,,,Sol-gel,1023 ,0.40 ,0.10 ,4.0 ,1.0 ,0.03 ,,23.8 ,,25.0 ,24.6 ,49.5 ,11.8 
La,50.00 ,Zr,50.00 ,,,,,,,,,,,,,,,,,,,,Sol-gel,1073 ,0.40 ,0.10 ,4.0 ,1.0 ,0.03 ,,24.5 ,,26.0 ,24.7 ,50.6 ,12.7 
La,50.00 ,Ti,50.00 ,,,,,,,,,,,,,,,,,,,,Sol-gel,823 ,0.40 ,0.10 ,4.0 ,1.0 ,0.04 ,,1.2 ,,1.6 ,5.4 ,7.1 ,0.1 
La,50.00 ,Ti,50.00 ,,,,,,,,,,,,,,,,,,,,Sol-gel,873 ,0.40 ,0.10 ,4.0 ,1.0 ,0.04 ,,4.2 ,,4.7 ,15.2 ,19.9 ,0.5 
La,50.00 ,Ti,50.00 ,,,,,,,,,,,,,,,,,,,,Sol-gel,923 ,0.40 ,0.10 ,4.0 ,1.0 ,0.04 ,,13.6 ,,7.4 ,17.4 ,24.8 ,3.3 
La,50.00 ,Ti,50.00 ,,,,,,,,,,,,,,,,,,,,Sol-gel,973 ,0.40 ,0.10 ,4.0 ,1.0 ,0.04 ,,15.1 ,,10.9 ,15.3 ,26.2 ,4.0 
La,50.00 ,Ti,50.00 ,,,,,,,,,,,,,,,,,,,,Sol-gel,1023 ,0.40 ,0.10 ,4.0 ,1.0 ,0.04 ,,16.4 ,,14.4 ,17.3 ,31.6 ,5.0 
La,50.00 ,Ti,50.00 ,,,,,,,,,,,,,,,,,,,,Sol-gel,1073 ,0.40 ,0.10 ,4.0 ,1.0 ,0.04 ,,18.1 ,,15.8 ,17.0 ,32.7 ,5.9 
La,4.59 ,,,,,,,,,,,,,,,,Si,95.41 ,,,,,Impregnation,973 ,0.75 ,0.25 ,3.0 ,1.0 ,0.07 ,,10.5 ,47.2 ,30.6 ,18.2 ,52.8 ,5.6 
La,2.67 ,Al,13.75 ,,,,,,,,,,,,,,Si,83.59 ,,,,,Impregnation,973 ,0.75 ,0.25 ,3.0 ,1.0 ,0.07 ,,15.9 ,68.6 ,18.8 ,10.4 ,31.4 ,5.0 
La,3.00 ,Ce,2.98 ,,,,,,,,,,,,,,Si,94.02 ,,,,,Impregnation,973 ,0.75 ,0.25 ,3.0 ,1.0 ,0.07 ,,24.6 ,80.7 ,13.6 ,4.4 ,19.3 ,4.7 
La,3.00 ,Ba,3.04 ,,,,,,,,,,,,,,Si,93.96 ,,,,,Impregnation,973 ,0.75 ,0.25 ,3.0 ,1.0 ,0.07 ,,14.5 ,68.1 ,18.6 ,10.9 ,31.9 ,4.6 
La,2.84 ,Ti,8.24 ,,,,,,,,,,,,,,Si,88.92 ,,,,,Impregnation,973 ,0.75 ,0.25 ,3.0 ,1.0 ,0.07 ,,27.1 ,84.2 ,12.0 ,2.9 ,15.8 ,4.3 
La,2.86 ,Cr,7.64 ,,,,,,,,,,,,,,Si,89.50 ,,,,,Impregnation,973 ,0.75 ,0.25 ,3.0 ,1.0 ,0.07 ,,12.9 ,70.3 ,16.2 ,11.2 ,29.7 ,3.8 
La,2.95 ,Rb,4.79 ,,,,,,,,,,,,,,Si,92.26 ,,,,,Impregnation,973 ,0.75 ,0.25 ,3.0 ,1.0 ,0.07 ,,10.6 ,64.0 ,19.4 ,13.7 ,36.0 ,3.8 
La,2.88 ,Ni,6.83 ,,,,,,,,,,,,,,Si,90.29 ,,,,,Impregnation,973 ,0.75 ,0.25 ,3.0 ,1.0 ,0.07 ,,11.5 ,67.0 ,17.5 ,12.6 ,33.0 ,3.8 
La,2.90 ,Cu,6.34 ,,,,,,,,,,,,,,Si,90.76 ,,,,,Impregnation,973 ,0.75 ,0.25 ,3.0 ,1.0 ,0.07 ,,19.8 ,88.5 ,6.2 ,4.5 ,11.5 ,2.3 
La,66.67 ,Li,16.67 ,Al,16.67 ,,,,,,,,,,,,,,,,,,n.a.,1048 ,0.60 ,0.20 ,4.0 ,1.0 ,0.36 ,,30.0 ,47.0 ,15.9 ,31.4 ,51.7 ,15.5 
La,50.00 ,Li,50.00 ,,,,,,,,,,,,,,,,,,,,Sol-gel,1048 ,0.60 ,0.20 ,4.0 ,1.0 ,0.36 ,,30.0 ,48.8 ,13.4 ,23.7 ,39.5 ,11.9 
La,51.22 ,Ce,48.78 ,,,,,,,,,,,,,,,,,,,,Sol-gel,823 ,0.40 ,0.10 ,4.0 ,1.0 ,0.03 ,,10.6 ,,,,34.5 ,3.7 
La,51.22 ,Ce,48.78 ,,,,,,,,,,,,,,,,,,,,Sol-gel,873 ,0.40 ,0.10 ,4.0 ,1.0 ,0.03 ,,17.4 ,,,,42.4 ,7.4 
La,51.22 ,Ce,48.78 ,,,,,,,,,,,,,,,,,,,,Sol-gel,923 ,0.40 ,0.10 ,4.0 ,1.0 ,0.03 ,,25.6 ,,,,54.7 ,14.0 
La,51.22 ,Ce,48.78 ,,,,,,,,,,,,,,,,,,,,Sol-gel,973 ,0.40 ,0.10 ,4.0 ,1.0 ,0.03 ,,27.2 ,,,,58.0 ,15.8 
La,51.22 ,Ce,48.78 ,,,,,,,,,,,,,,,,,,,,Sol-gel,1023 ,0.40 ,0.10 ,4.0 ,1.0 ,0.03 ,,27.5 ,,,,57.8 ,15.9 
La,45.18 ,Ce,43.86 ,Ca,10.96 ,,,,,,,,,,,,,,,,,,Sol-gel,823 ,0.40 ,0.10 ,4.0 ,1.0 ,0.03 ,,3.3 ,,,,5.5 ,0.2 
La,45.18 ,Ce,43.86 ,Ca,10.96 ,,,,,,,,,,,,,,,,,,Sol-gel,873 ,0.40 ,0.10 ,4.0 ,1.0 ,0.03 ,,9.1 ,,,,25.1 ,2.3 
La,45.18 ,Ce,43.86 ,Ca,10.96 ,,,,,,,,,,,,,,,,,,Sol-gel,923 ,0.40 ,0.10 ,4.0 ,1.0 ,0.03 ,,24.5 ,,,,49.9 ,12.2 
La,45.18 ,Ce,43.86 ,Ca,10.96 ,,,,,,,,,,,,,,,,,,Sol-gel,973 ,0.40 ,0.10 ,4.0 ,1.0 ,0.03 ,,26.9 ,,,,54.7 ,14.7 
La,45.18 ,Ce,43.86 ,Ca,10.96 ,,,,,,,,,,,,,,,,,,Sol-gel,1023 ,0.40 ,0.10 ,4.0 ,1.0 ,0.03 ,,27.7 ,,,,56.7 ,15.7 
La,43.18 ,Ce,56.82 ,,,,,,,,,,,,,,,,,,,,Sol-gel,823 ,0.40 ,0.10 ,4.0 ,1.0 ,0.03 ,,23.5 ,,,,48.6 ,11.4 
La,43.18 ,Ce,56.82 ,,,,,,,,,,,,,,,,,,,,Sol-gel,873 ,0.40 ,0.10 ,4.0 ,1.0 ,0.03 ,,24.6 ,,,,48.6 ,11.9 
La,43.18 ,Ce,56.82 ,,,,,,,,,,,,,,,,,,,,Sol-gel,923 ,0.40 ,0.10 ,4.0 ,1.0 ,0.03 ,,25.1 ,,,,49.9 ,12.5 
La,43.18 ,Ce,56.82 ,,,,,,,,,,,,,,,,,,,,Sol-gel,973 ,0.40 ,0.10 ,4.0 ,1.0 ,0.03 ,,25.5 ,,,,49.9 ,12.7 
La,43.18 ,Ce,56.82 ,,,,,,,,,,,,,,,,,,,,Sol-gel,1023 ,0.40 ,0.10 ,4.0 ,1.0 ,0.03 ,,25.6 ,,,,49.7 ,12.7 
La,37.75 ,Ce,49.02 ,Ca,13.24 ,,,,,,,,,,,,,,,,,,Sol-gel,823 ,0.40 ,0.10 ,4.0 ,1.0 ,0.03 ,,8.8 ,,,,13.6 ,1.2 
La,37.75 ,Ce,49.02 ,Ca,13.24 ,,,,,,,,,,,,,,,,,,Sol-gel,873 ,0.40 ,0.10 ,4.0 ,1.0 ,0.03 ,,11.0 ,,,,18.7 ,2.1 
La,37.75 ,Ce,49.02 ,Ca,13.24 ,,,,,,,,,,,,,,,,,,Sol-gel,923 ,0.40 ,0.10 ,4.0 ,1.0 ,0.03 ,,23.5 ,,,,41.5 ,9.8 
La,37.75 ,Ce,49.02 ,Ca,13.24 ,,,,,,,,,,,,,,,,,,Sol-gel,973 ,0.40 ,0.10 ,4.0 ,1.0 ,0.03 ,,26.4 ,,,,45.9 ,12.1 
La,37.75 ,Ce,49.02 ,Ca,13.24 ,,,,,,,,,,,,,,,,,,Sol-gel,1023 ,0.40 ,0.10 ,4.0 ,1.0 ,0.03 ,,27.2 ,,,,46.4 ,12.6 
La,57.63 ,Ce,42.37 ,,,,,,,,,,,,,,,,,,,,Sol-gel,823 ,0.40 ,0.10 ,4.0 ,1.0 ,0.03 ,,17.9 ,,,,44.8 ,8.0 
La,57.63 ,Ce,42.37 ,,,,,,,,,,,,,,,,,,,,Sol-gel,873 ,0.40 ,0.10 ,4.0 ,1.0 ,0.03 ,,25.1 ,,,,55.4 ,13.9 
La,57.63 ,Ce,42.37 ,,,,,,,,,,,,,,,,,,,,Sol-gel,923 ,0.40 ,0.10 ,4.0 ,1.0 ,0.03 ,,27.5 ,,,,57.8 ,15.9 
La,57.63 ,Ce,42.37 ,,,,,,,,,,,,,,,,,,,,Sol-gel,973 ,0.40 ,0.10 ,4.0 ,1.0 ,0.03 ,,29.5 ,,,,63.3 ,18.7 
La,57.63 ,Ce,42.37 ,,,,,,,,,,,,,,,,,,,,Sol-gel,1023 ,0.40 ,0.10 ,4.0 ,1.0 ,0.03 ,,29.8 ,,,,64.4 ,19.2 
La,51.84 ,Ce,38.68 ,Ca,9.48 ,,,,,,,,,,,,,,,,,,Sol-gel,823 ,0.40 ,0.10 ,4.0 ,1.0 ,0.03 ,,15.3 ,,,,47.5 ,7.3 
La,51.84 ,Ce,38.68 ,Ca,9.48 ,,,,,,,,,,,,,,,,,,Sol-gel,873 ,0.40 ,0.10 ,4.0 ,1.0 ,0.03 ,,24.7 ,,,,55.8 ,13.8 
La,51.84 ,Ce,38.68 ,Ca,9.48 ,,,,,,,,,,,,,,,,,,Sol-gel,923 ,0.40 ,0.10 ,4.0 ,1.0 ,0.03 ,,28.6 ,,,,61.8 ,17.7 
La,51.84 ,Ce,38.68 ,Ca,9.48 ,,,,,,,,,,,,,,,,,,Sol-gel,973 ,0.40 ,0.10 ,4.0 ,1.0 ,0.03 ,,31.2 ,,,,68.1 ,21.3 
La,51.84 ,Ce,38.68 ,Ca,9.48 ,,,,,,,,,,,,,,,,,,Sol-gel,1023 ,0.40 ,0.10 ,4.0 ,1.0 ,0.03 ,,33.1 ,,,,69.5 ,23.0 
La,50.00 ,Zr,50.00 ,,,,,,,,,,,,,,,,,,,,Precipitation,923 ,0.40 ,0.10 ,4.0 ,1.0 ,0.03 ,,8.9 ,,,,60.8 ,5.4 
La,50.00 ,Zr,50.00 ,,,,,,,,,,,,,,,,,,,,Precipitation,948 ,0.40 ,0.10 ,4.0 ,1.0 ,0.03 ,,11.9 ,,,,63.7 ,7.6 
La,50.00 ,Zr,50.00 ,,,,,,,,,,,,,,,,,,,,Precipitation,973 ,0.40 ,0.10 ,4.0 ,1.0 ,0.03 ,,14.4 ,,,,67.2 ,9.7 
La,50.00 ,Zr,50.00 ,,,,,,,,,,,,,,,,,,,,Precipitation,998 ,0.40 ,0.10 ,4.0 ,1.0 ,0.03 ,,17.1 ,,,,69.5 ,11.9 
La,50.00 ,Zr,50.00 ,,,,,,,,,,,,,,,,,,,,Precipitation,1023 ,0.40 ,0.10 ,4.0 ,1.0 ,0.03 ,,20.6 ,,,,72.4 ,14.9 
La,4.65 ,Sr,14.74 ,Ca,80.61 ,,,,,,,,,,,,,,,,,,Sol-gel,1053 ,,,2.0 ,1.0 ,0.03 ,,26.0 ,91.8 ,5.6 ,2.5 ,8.2 ,2.1 
La,4.65 ,Sr,14.74 ,Ca,80.61 ,,,,,,,,,,,,,,,,,,Sol-gel,1053 ,,,4.0 ,1.0 ,0.03 ,,9.1 ,53.1 ,28.0 ,18.9 ,46.9 ,4.3 
La,4.65 ,Sr,14.74 ,Ca,80.61 ,,,,,,,,,,,,,,,,,,Sol-gel,1053 ,,,2.0 ,1.0 ,0.03 ,,25.4 ,90.7 ,6.4 ,2.9 ,9.3 ,2.4 
La,4.65 ,Sr,14.74 ,Ca,80.61 ,,,,,,,,,,,,,,,,,,Sol-gel,1053 ,,,2.0 ,1.0 ,0.01 ,,34.6 ,94.3 ,4.5 ,1.3 ,5.7 ,2.0 
La,4.65 ,Sr,14.74 ,Ca,80.61 ,,,,,,,,,,,,,,,,,,Sol-gel,1053 ,,,4.0 ,1.0 ,0.01 ,,6.6 ,71.3 ,17.5 ,11.3 ,28.7 ,1.9 
La,4.65 ,Sr,14.74 ,Ca,80.61 ,,,,,,,,,,,,,,,,,,Sol-gel,1053 ,,,6.0 ,1.0 ,0.01 ,,2.8 ,41.0 ,32.3 ,26.7 ,59.0 ,1.7 
La,4.65 ,Sr,14.74 ,Ca,80.61 ,,,,,,,,,,,,,,,,,,Sol-gel,1053 ,,,4.0 ,1.0 ,0.03 ,,11.1 ,44.5 ,34.0 ,21.6 ,55.5 ,6.2 
La,100.00 ,,,,,,,,,,,,,,,,,,,,,,Hydrothermal treatment,708 ,0.72 ,0.28 ,2.6 ,1.0 ,0.01 ,,34.9 ,,,,40.4 ,14.1 
La,100.00 ,,,,,,,,,,,,,,,,,,,,,,Hydrothermal treatment,723 ,0.72 ,0.28 ,2.6 ,1.0 ,0.01 ,,35.1 ,,,,41.2 ,14.5 
La,100.00 ,,,,,,,,,,,,,,,,,,,,,,Hydrothermal treatment,773 ,0.72 ,0.28 ,2.6 ,1.0 ,0.01 ,,35.3 ,,,,41.4 ,14.6 
La,100.00 ,,,,,,,,,,,,,,,,,,,,,,Hydrothermal treatment,823 ,0.72 ,0.28 ,2.6 ,1.0 ,0.01 ,,35.2 ,,,,40.8 ,14.4 
La,100.00 ,,,,,,,,,,,,,,,,,,,,,,Hydrothermal treatment,873 ,0.72 ,0.28 ,2.6 ,1.0 ,0.01 ,,35.2 ,,,,40.0 ,14.1 
La,100.00 ,,,,,,,,,,,,,,,,,,,,,,Hydrothermal treatment,923 ,0.72 ,0.28 ,2.6 ,1.0 ,0.01 ,,34.1 ,,,,36.2 ,12.4 
La,100.00 ,,,,,,,,,,,,,,,,,,,,,,Hydrothermal treatment,973 ,0.72 ,0.28 ,2.6 ,1.0 ,0.01 ,,33.2 ,,,,32.3 ,10.7 
La,100.00 ,,,,,,,,,,,,,,,,,,,,,,Hydrothermal treatment,773 ,0.72 ,0.28 ,2.6 ,1.0 ,0.01 ,,30.8 ,,,,27.2 ,8.4 
La,100.00 ,,,,,,,,,,,,,,,,,,,,,,Hydrothermal treatment,823 ,0.72 ,0.28 ,2.6 ,1.0 ,0.01 ,,31.4 ,,,,29.4 ,9.2 
La,100.00 ,,,,,,,,,,,,,,,,,,,,,,Hydrothermal treatment,873 ,0.72 ,0.28 ,2.6 ,1.0 ,0.01 ,,32.2 ,,,,30.5 ,9.8 
La,100.00 ,,,,,,,,,,,,,,,,,,,,,,Hydrothermal treatment,923 ,0.72 ,0.28 ,2.6 ,1.0 ,0.01 ,,31.8 ,,,,28.9 ,9.2 
La,100.00 ,,,,,,,,,,,,,,,,,,,,,,Hydrothermal treatment,973 ,0.72 ,0.28 ,2.6 ,1.0 ,0.01 ,,31.3 ,,,,25.5 ,8.0 
Li,10.0,La,90.0,,,,,,,,,,,,,,,,,,,,Impregnation,1073,0.30,0.05,6.0,1.0,0.10 ,100.0,21.6,,32.6,37.6,70.2,15.2
Na,10.0,La,90.0,,,,,,,,,,,,,,,,,,,,Impregnation,1073,0.30,0.05,6.0,1.0,0.10 ,100.0,20.0,,31.4,33.2,64.6,12.9
K,10.0,La,90.0,,,,,,,,,,,,,,,,,,,,Impregnation,1073,0.30,0.05,6.0,1.0,0.10 ,100.0,20.6,,30.1,30.3,60.4,12.4
Mg,10.0,La,90.0,,,,,,,,,,,,,,,,,,,,Impregnation,1023,0.30,0.05,6.0,1.0,0.10 ,100.0,20.7,,28.0,32.1,60.1,12.4
Ca,10.0,La,90.0,,,,,,,,,,,,,,,,,,,,Impregnation,1023,0.30,0.05,6.0,1.0,0.10 ,100.0,19.4,,28.6,31.1,59.7,11.6
Sr,10.0,La,90.0,,,,,,,,,,,,,,,,,,,,Impregnation,1023,0.30,0.05,6.0,1.0,0.10 ,100.0,20.6,,28.0,35.2,63.2,13.2
Ba,10.0,La,90.0,,,,,,,,,,,,,,,,,,,,Impregnation,1073,0.30,0.05,6.0,1.0,0.10 ,100.0,20.3,,30.5,33.6,64.1,13.0
Pb,10.0,La,90.0,,,,,,,,,,,,,,,,,,,,Impregnation,1023,0.30,0.05,6.0,1.0,0.10 ,100.0,18.5,,24.9,33.2,58.1,10.7
Bi,10.0,La,90.0,,,,,,,,,,,,,,,,,,,,Impregnation,1023,0.30,0.05,6.0,1.0,0.10 ,100.0,18.4,,27.0,34.6,61.6,11.3
Ag,10.0,La,90.0,,,,,,,,,,,,,,,,,,,,Impregnation,1073,0.30,0.05,6.0,1.0,0.10 ,100.0,20.0,,27.8,31.9,59.7,11.9
Sr,0.4,La,99.5,,,,,,,,,,,,,,,,,,,,Impregnation,1023,0.30,0.05,6.0,1.0,0.10 ,100.0,21.2,,28.9,35.2,64.1,13.6
Sr,0.8,La,99.2,,,,,,,,,,,,,,,,,,,,Impregnation,1023,0.30,0.05,6.0,1.0,0.10 ,100.0,21.4,,29.0,36.2,65.2,14.0
Sr,1.5,La,98.5,,,,,,,,,,,,,,,,,,,,Impregnation,1023,0.30,0.05,6.0,1.0,0.10 ,100.0,20.9,,28.7,34.9,63.6,13.3
Sr,3.0,La,97.0,,,,,,,,,,,,,,,,,,,,Impregnation,1023,0.30,0.05,6.0,1.0,0.10 ,100.0,21.0,,28.9,35.8,64.7,13.6
Sr,15.0,La,85.0,,,,,,,,,,,,,,,,,,,,Impregnation,1023,0.30,0.05,6.0,1.0,0.10 ,100.0,19.6,,28.0,35.2,63.2,12.4
Li,45.5,La,54.5,,,,,,,,,,,,,,,,,,,,n.a.,977,0.47,0.11,4.2,1.0,8.00 ,,34.0,4.0,52.0,34.0,86.0,29.2
Na,18.2,La,81.8,,,,,,,,,,,,,,,,,,,,n.a.,976,0.50,0.10,4.7,1.0,7.20 ,,43.0,20.0,31.0,43.0,74.0,31.8
K,11.5,La,88.5,,,,,,,,,,,,,,,,,,,,n.a.,974,0.50,0.10,4.7,1.0,7.20 ,,41.0,26.0,28.0,41.0,69.0,28.3
Li,19.2,La,80.8,,,,,,,,,,,,,,,,,,,,n.a.,1073,0.30,0.05,6.0,1.0,0.19 ,100.0,22.0,24.0,33.0,38.0,71.0,15.6
Sr,1.9,La,98.1,,,,,,,,,,,,,,,,,,,,n.a.,1023,0.30,0.05,6.0,1.0,0.18 ,100.0,21.0,31.0,29.0,35.0,64.0,13.4
Na,5.0,La,45.0,Mn,50.0,,,,,,,,,,,,,,,,,,n.a.,1093,0.51,0.10,5.0,1.0,0.87 ,80.0,21.0,,,,63.4,13.3
Na,5.0,La,45.0,Mn,50.0,,,,,,,,,,,,,,,,,,n.a.,1093,0.83,0.17,5.0,1.0,2.20 ,,21.0,,,,64.0,13.4
Ag,1.5,La,98.5,,,,,,,,,,,,,,,,,,,,n.a.,1073,0.30,0.05,6.0,1.0,0.18 ,100.0,20.0,37.0,28.0,32.0,60.0,12.0
Ca,4.0,La,96.0,,,,,,,,,,,,,,,,,,,,n.a.,1023,0.30,0.05,6.0,1.0,0.18 ,100.0,19.0,35.0,29.0,31.0,60.0,11.4
Na,6.7,La,93.3,,,,,,,,,,,,,,,,,,,,n.a.,1073,0.30,0.05,6.0,1.0,0.19 ,100.0,33.0,30.0,31.0,33.0,64.0,21.1
K,4.0,La,96.0,,,,,,,,,,,,,,,,,,,,n.a.,1073,0.30,0.05,6.0,1.0,0.19 ,100.0,30.0,36.0,30.0,30.0,60.0,18.0
Mg,6.3,La,93.7,,,,,,,,,,,,,,,,,,,,n.a.,1023,0.30,0.05,6.0,1.0,0.18 ,100.0,21.0,35.0,28.0,32.0,60.0,12.6
Ba,1.2,La,98.8,,,,,,,,,,,,,,,,,,,,n.a.,1073,0.30,0.05,6.0,1.0,0.18 ,100.0,20.0,32.0,31.0,34.0,65.0,13.0
Bi,0.8,La,99.2,,,,,,,,,,,,,,,,,,,,n.a.,1023,0.30,0.05,6.0,1.0,0.18 ,100.0,18.0,35.0,27.0,35.0,62.0,11.2
Na,5.0,La,45.0,Mn,50.0,,,,,,,,,,,,,,,,,,Impregnation,1118,0.41,0.20,2.0,1.0,0.40 ,44.5,19.8,53.0,30.0,17.0,47.4,9.4
Ba,4.3,La,8.7,Mg,87.0,,,,,,,,,,,,,,,,,,Therm.decomp.,1073,0.81,0.20,4.0,1.0,0.07 ,,26.0,,,,65.3,17.0
Ti,16.6,La,16.7,Li,66.7,,,,,,,,,,,,,,,,,,n.a.,1023,0.32,0.08,4.0,1.0,0.16 ,,19.0,,,,75.0,14.3
Li,5.5,La,0.7,Mg,93.8,,,,,,,,,,,,,,,,,,Impregnation,1072,0.60,0.08,7.1,1.0,0.72 ,,18.0,,,,74.0,13.3
Li,5.5,La,1.5,Mg,93.0,,,,,,,,,,,,,,,,,,Impregnation,1072,0.60,0.08,7.1,1.0,0.72 ,,16.0,,,,71.0,11.4
Ba,3.0,La,9.0,,,,,,,,,Cl,6.0,,,Cl,Al,82.0,,,,,Impregnation,973,0.10,0.05,2.0,1.0,1.50 ,,15.8,,,,28.0,4.4
Ba,3.0,La,18.0,,,,,,,,,Cl,6.0,,,Cl,Al,73.0,,,,,Impregnation,973,0.10,0.05,2.0,1.0,1.50 ,,27.1,,,,30.4,8.2
Ba,3.0,La,91.0,,,,,,,,,Cl,6.0,,,Cl,,,,,,,Therm.decomp.,973,0.10,0.05,2.0,1.0,1.50 ,,26.7,,,,15.3,4.1
K,28.6,La,28.6,Ti,42.8,,,,,,,,,,,,,,,,,,Therm.decomp.,1023,0.29,0.15,1.9,1.0,1.20 ,,39.0,,,,42.0,16.4
Rb,28.6,La,28.6,Ti,42.8,,,,,,,,,,,,,,,,,,Therm.decomp.,1023,0.29,0.15,1.9,1.0,0.80 ,,21.0,,,,31.0,6.5
Na,28.6,La,28.6,Ti,42.8,,,,,,,,,,,,,,,,,,Therm.decomp.,1023,0.29,0.15,1.9,1.0,0.80 ,,35.0,,,,28.0,9.8
Sr,9.1,La,90.9,,,,,,,,,,,,,,,,,,,,Precipitation,1189,0.70,0.10,7.0,1.0,0.15 ,,14.6,,,,9.1,1.3
Sr,33.3,La,66.7,,,,,,,,,,,,,,,,,,,,Precipitation,1153,0.88,0.13,6.7,1.0,0.02 ,99.6,21.2,,,,73.1,15.5
Th,9.1,La,90.9,,,,,,,,,,,,,,,,,,,,Therm.decomp.,1153,0.91,0.09,10.0,1.0,0.24 ,99.8,14.0,,,,68.3,9.6
Na,0.5,La,99.5,,,,,,,,,,,,,,,,,,,,Therm.decomp.,1073,0.30,0.05,6.0,1.0,0.10 ,100.0,20.0,31.0,,,69.2,13.8
Li,58.0,La,28.0,Ti,14.0,,,,,,,,,,,,,,,,,,Impregnation,1023,0.32,0.08,4.0,1.0,0.15 ,,18.6,,,,75.3,14.0
Ba,33.0,La,67.0,,,,,,,,,,,,,,,,,,,,Precipitation,1073,0.15,0.08,1.9,1.0,0.72 ,,39.1,,,,35.0,13.7
Ba,33.0,La,67.0,,,,,,,,,,,,,,,,,,,,Pyrolysis,1073,0.15,0.08,1.9,1.0,0.72 ,,38.3,,,,42.5,16.3
Ba,10.0,La,90.0,,,,,,,,,,,,,,,,,,,,Therm.decomp.,1073,0.15,0.08,1.9,1.0,0.72 ,,36.9,,,,32.0,11.8
Na,25.0,La,25.0,Zr,50.0,,,,,,,,,,,,,,,,,,n.a.,993,0.40,0.10,4.0,1.0,0.01 ,,21.0,,33.0,28.0,61.0,12.8
K,25.0,La,25.0,Zr,50.0,,,,,,,,,,,,,,,,,,n.a.,953,0.40,0.10,4.0,1.0,0.01 ,,22.0,,31.0,30.0,61.0,13.4
Rb,25.0,La,25.0,Zr,50.0,,,,,,,,,,,,,,,,,,n.a.,953,0.40,0.10,4.0,1.0,0.01 ,,23.0,,27.0,31.0,58.0,13.3
Na,4.0,La,92.0,,,,,,,,,C,4.0,,,,,,,,,,Impregnation,1048,0.50,0.09,5.5,1.0,0.38 ,73.0,21.8,,,,56.8,12.4
Na,33.3,La,33.3,Mg,33.4,,,,,,,,,,,,,,,,,,n.a.,953,0.34,0.17,2.0,1.0,0.12 ,,34.2,,,,51.1,17.5
Y,20.0,La,80.0,,,,,,,,,,,,,,,,,,,,Precipitation,1023,0.14,0.07,2.0,1.0,0.80 ,99.0,25.4,84.0,7.0,9.0,15.7,4.0
Sr,33.3,La,66.7,,,,,,,,,,,,,,,,,,,,n.a.,1032,0.91,0.09,10.0,1.0,0.02 ,100.0,15.0,22.0,34.0,44.0,78.0,11.7
K,28.6,La,28.6,Ti,42.8,,,,,,,,,,,,,,,,,,n.a.,1073,0.30,0.15,2.0,1.0,1.20 ,,39.0,,,,42.0,16.4
Na,20.0,La,15.0,Ca,15.0,Mn,15.0,,,,,C,20.0,,,,Co,15.0,,,,,Therm.decomp.,1073,0.90,0.20,4.5,1.0,2.00 ,,7.3,,,,90.6,6.6
K,20.0,La,15.0,Ca,15.0,Mn,15.0,,,,,C,20.0,,,,Co,15.0,,,,,Therm.decomp.,1073,0.90,0.20,4.5,1.0,1.80 ,,9.4,,,,79.7,7.5
Li,20.0,La,15.0,Ca,15.0,Mn,15.0,,,,,C,20.0,,,,Co,15.0,,,,,Therm.decomp.,1023,0.90,0.20,4.5,1.0,1.80 ,,3.5,,,,95.8,3.4
Rb,20.0,La,15.0,Ca,15.0,Mn,15.0,,,,,C,20.0,,,,Co,15.0,,,,,Therm.decomp.,1023,0.90,0.20,4.5,1.0,1.80 ,,4.2,,,,96.2,4.0
Cs,20.0,La,15.0,Ca,15.0,Mn,15.0,,,,,C,20.0,,,,Co,15.0,,,,,Therm.decomp.,973,0.90,0.20,4.5,1.0,1.80 ,,1.8,,,,78.5,1.4
K,20.0,La,40.0,Nb,40.0,,,,,,,,,,,,,,,,,,Therm.decomp.,1023,0.40,0.08,5.0,1.0,0.30 ,42.1,6.7,64.0,12.4,23.6,36.0,2.4
Li,45.5,La,54.5,,,,,,,,,,,,,,,,,,,,n.a.,983,0.48,0.11,4.4,1.0,8.80 ,,21.0,33.0,39.0,22.0,61.0,12.8
Zr,33.3,La,16.7,,,,,,,,,F,50.0,,,,,,,,,,Therm.decomp.,923,0.38,0.13,3.0,1.0,0.24 ,,27.1,47.8,,,52.2,14.1
Ce,33.3,La,16.7,,,,,,,,,F,50.0,,,,,,,,,,Therm.decomp.,823,0.38,0.13,3.0,1.0,0.24 ,,28.8,49.6,,,50.3,14.5
Ce,20.0,La,20.0,,,,,,,,,F,60.0,,,,,,,,,,Therm.decomp.,873,0.38,0.13,3.0,1.0,0.24 ,,28.9,51.4,,,48.2,13.9
Th,33.3,La,16.7,,,,,,,,,F,50.0,,,,,,,,,,Therm.decomp.,823,0.38,0.13,3.0,1.0,0.24 ,,29.6,55.6,,,44.5,13.2
Th,20.0,La,20.0,,,,,,,,,F,60.0,,,,,,,,,,Therm.decomp.,773,0.38,0.13,3.0,1.0,0.24 ,,30.8,54.0,,,45.6,14.0
Na,4.5,La,45.5,Y,45.5,,,,,,,Cl,4.5,,,,,,,,,,Therm.decomp.,1023,0.10,0.05,2.0,1.0,0.50 ,91.9,40.8,49.4,35.9,14.7,50.6,20.6
Sb,25.0,La,12.5,Bi,12.5,Ba,50.0,,,,,,,,,,,,,,,,Therm.decomp.,1023,0.67,0.33,2.0,1.0,0.08 ,,35.9,52.4,25.1,17.5,42.6,15.3
Sr,3.9,La,92.2,,,,,,,,,S,3.9,,,,,,,,,,Impregnation,973,0.83,0.17,4.8,1.0,0.05 ,,21.0,,,,45.0,9.4
Sr,3.9,La,96.1,,,,,,,,,,,,,,,,,,,,n.a.,973,0.83,0.17,4.8,1.0,0.05 ,,25.0,,,,55.0,13.8
Sr,20.0,La,80.0,,,,,,,,,,,,,,,,,,,,Therm.decomp.,873,0.20,0.25,0.8,1.0,0.24 ,,28.4,,27.2,22.6,49.8,14.1
Sr,50.0,La,50.0,,,,,,,,,,,,,,,,,,,,Therm.decomp.,973,0.20,0.25,0.8,1.0,0.24 ,,30.2,,29.2,21.7,50.9,15.4
Sr,20.0,La,20.0,,,,,,,,,F,60.0,,,,,,,,,,Therm.decomp.,1023,0.20,0.25,0.8,1.0,0.24 ,,31.8,,37.8,16.2,54.0,17.2
Sr,33.0,La,16.7,,,,,,,,,F,50.3,,,,,,,,,,Therm.decomp.,973,0.20,0.25,0.8,1.0,0.24 ,,33.1,,36.4,20.5,56.9,18.8
Sr,50.0,La,12.5,,,,,,,,,F,37.5,,,,,,,,,,Therm.decomp.,1023,0.20,0.25,0.8,1.0,0.24 ,,33.8,,40.0,13.9,53.9,18.2
Na,50.0,La,50.0,,,,,,,,,,,,,,,,,,,,Therm.decomp.,1023,0.90,0.10,9.0,1.0,0.60 ,,8.0,,6.0,14.0,20.0,1.6
Ba,7.2,La,78.2,,,,,,,,,F,14.6,,,,,,,,,,Therm.decomp.,1053,0.80,0.20,4.0,1.0,0.24 ,,28.7,32.7,44.6,22.6,67.2,19.3
Sr,33.3,La,66.7,,,,,,,,,,,,,,,,,,,,Therm.decomp.,973,0.75,0.25,3.0,1.0,0.24 ,,30.2,49.1,29.2,21.7,50.9,15.4
Sr,12.9,La,61.5,,,,,,,,,F,25.6,,,,,,,,,,Therm.decomp.,973,0.75,0.25,3.0,1.0,0.24 ,,34.7,42.5,35.8,21.7,57.5,20.0
Au,0.3,La,1.8,Ca,97.9,,,,,,,,,,,,,,,,,,Impregnation,1073,0.69,0.31,2.2,1.0,0.29 ,,32.3,,,,35.8,11.6
Sr,16.7,La,33.3,Ca,50.0,,,,,,,,,,,,,,,,,,Impregnation,1073,0.90,0.10,9.0,1.0,0.06 ,,18.5,,,,78.4,14.5
Sr,4.7,La,33.3,Ca,62.0,,,,,,,,,,,,,,,,,,Impregnation,1073,0.90,0.10,9.0,1.0,0.06 ,,16.8,,,,77.3,13.0
Li,1.0,La,0.7,Mn,8.3,Ti,90.0,,,,,,,,,,,,,,,,Impregnation,1073,0.75,0.25,3.0,1.0,2.10 ,,27.5,,61.2,,76.1,20.9
Ba,3.3,La,45.0,,,,,,,,,F,51.7,,,,,,,,,,Therm.decomp.,1053,0.80,0.20,4.0,1.0,0.24 ,,28.7,,44.7,22.6,67.3,19.3
Ba,5.3,La,94.7,,,,,,,,,,,,,,,,,,,,Impregnation,1093,0.85,0.15,5.7,1.0,0.72 ,,24.2,,,,56.7,13.7
Cu,33.3,La,66.7,,,,,,,,,,,,,,,,,,,,Therm.decomp.,1023,0.18,0.07,2.5,1.0,2.40 ,34.0,9.5,64.0,20.0,16.0,36.0,3.4
Sr,33.3,La,33.3,Zr,33.4,,,,,,,,,,,,,,,,,,n.a.,1153,0.41,0.17,2.4,1.0,0.30 ,,36.5,,,,49.0,17.9
Li,16.7,La,45.8,Ba,37.5,,,,,,,,,,,,,,,,,,Impregnation,1023,0.38,0.13,2.9,1.0,0.54 ,,22.9,31.6,32.9,32.7,65.6,15.0
Na,8.8,La,50.0,Ba,41.2,,,,,,,,,,,,,,,,,,Impregnation,1023,0.38,0.13,2.9,1.0,0.54 ,,31.3,34.4,38.9,22.3,61.2,19.2
Cs,2.1,La,55.0,Ba,42.9,,,,,,,,,,,,,,,,,,Impregnation,1023,0.38,0.13,2.9,1.0,0.54 ,,24.0,38.9,28.2,30.8,59.0,14.2
Ba,1.2,La,98.8,,,,,,,,,,,,,,,,,,,,Therm.decomp.,1023,0.17,0.06,2.6,1.0,0.60 ,96.0,27.1,69.4,16.4,14.9,31.3,8.5
Ba,3.3,La,90.0,,,,,,,,,F,6.7,,,,,,,,,,Therm.decomp.,1023,0.17,0.06,2.6,1.0,0.60 ,99.0,27.0,56.8,24.3,19.4,43.7,11.8
Ba,3.3,La,90.0,,,,,,,,,Br,6.7,,,,,,,,,,Therm.decomp.,1023,0.17,0.06,2.6,1.0,0.60 ,100.0,44.7,59.5,27.5,13.0,40.5,18.1
Ba,5.0,La,45.0,,,,,,,,,Cl,45.0,C,5.0,,,,,,,,Therm.decomp.,1073,0.18,0.07,2.5,1.0,0.60 ,,39.0,41.0,,,58.0,22.6
Sr,9.1,La,18.2,Zr,72.7,,,,,,,,,,,,,,,,,,Impregnation,1073,0.50,0.10,5.0,1.0,0.04 ,,23.1,35.4,26.7,37.9,64.6,14.9
Sr,9.1,La,90.9,,,,,,,,,,,,,,,,,,,,Impregnation,1073,0.80,0.20,4.0,1.0,0.04 ,,26.7,,,,60.7,16.2
Sr,1.0,La,5.6,,,,,,,,,,,,,,Si,9.4,Al,84.0,,,Impregnation,1073,0.80,0.20,4.0,1.0,0.04 ,,29.1,,,,63.3,18.4
Ca,4.7,La,1.8,Mg,93.5,,,,,,,,,,,,,,,,,,Therm.decomp.,1073,0.89,0.11,8.1,1.0,0.02 ,,20.4,,,,71.1,14.5
Ca,8.3,La,8.3,Mg,83.4,,,,,,,,,,,,,,,,,,Therm.decomp.,1073,0.89,0.11,8.1,1.0,0.02 ,,18.7,,,,78.6,14.7
Ca,1.9,La,1.9,Mg,96.2,,,,,,,,,,,,,,,,,,Therm.decomp.,1073,0.89,0.11,8.1,1.0,0.02 ,,17.1,,,,88.9,15.2
Ca,1.8,La,8.9,Mg,89.3,,,,,,,,,,,,,,,,,,Therm.decomp.,1073,0.89,0.11,8.1,1.0,0.02 ,,22.3,,,,71.3,15.9
Ba,4.7,La,0.9,Mg,94.4,,,,,,,,,,,,,,,,,,Therm.decomp.,1073,0.89,0.11,8.1,1.0,0.02 ,,20.4,,,,73.0,14.9
Ba,4.3,La,8.7,Mg,87.0,,,,,,,,,,,,,,,,,,Therm.decomp.,1073,0.89,0.11,8.1,1.0,0.02 ,,19.4,,,,72.2,14.0
Ba,1.8,La,8.9,Mg,89.3,,,,,,,,,,,,,,,,,,Therm.decomp.,1073,0.89,0.11,8.1,1.0,0.02 ,,19.2,,,,71.9,13.8
Ba,1.9,La,1.9,Mg,96.2,,,,,,,,,,,,,,,,,,Therm.decomp.,1073,0.89,0.11,8.1,1.0,0.02 ,,21.0,,,,74.8,15.7
Ba,8.3,La,8.3,Mg,83.4,,,,,,,,,,,,,,,,,,Therm.decomp.,1073,0.89,0.11,8.1,1.0,0.02 ,,20.6,,,,74.3,15.3
Mg,90.1,La,9.9,,,,,,,,,,,,,,,,,,,,Therm.decomp.,1073,0.89,0.11,8.1,1.0,0.02 ,,16.6,,,,72.3,12.0
Sr,16.0,La,10.0,Ca,74.0,,,,,,,,,,,,,,,,,,Therm.decomp.,1103,0.07,0.03,2.0,1.0,0.10 ,,47.0,59.6,22.5,16.0,38.5,18.1
Sr,12.0,La,8.2,,,,,,,,,,,,,,Al,69.4,Si,10.4,,,Impregnation,1123,0.80,0.20,4.0,1.0,0.04 ,,29.1,,,,57.5,16.7
Sr,9.1,La,90.9,,,,,,,,,,,,,,,,,,,,Therm.decomp.,1073,0.80,0.20,4.0,1.0,0.04 ,,29.0,,,,59.3,17.2
Sr,6.7,La,80.0,,,,,,,,,F,13.3,,,,,,,,,,Therm.decomp.,973,0.75,0.15,5.0,1.0,0.18 ,98.1,34.2,42.7,36.1,21.2,57.3,19.6
Ba,3.3,La,45.0,,,,,,,,,F,51.7,,,,,,,,,,Therm.decomp.,1053,0.80,0.20,4.0,1.0,0.24 ,,28.7,32.7,44.7,22.6,67.3,19.3
Sr,11.0,La,17.3,,,,,,,,,,,,,,Al,10.0,Si,61.7,,,Impregnation,1073,0.80,0.20,4.0,1.0,0.04 ,,30.9,,,,64.4,19.9
Mg,8.1,La,19.3,,,,,,,,,,,,,,Al,10.1,Si,62.5,,,Impregnation,1123,0.94,0.06,15.9,1.0,0.04 ,,9.8,,,,69.4,6.8
Ca,8.1,La,19.3,,,,,,,,,,,,,,Al,10.1,Si,62.5,,,Impregnation,1123,0.94,0.06,15.9,1.0,0.04 ,,11.3,,,,77.7,8.8
Sr,8.1,La,19.3,,,,,,,,,,,,,,Al,10.1,Si,62.5,,,Impregnation,1123,0.94,0.06,15.9,1.0,0.04 ,,12.5,,,,80.7,10.1
Ba,8.1,La,19.3,,,,,,,,,,,,,,Al,10.1,Si,62.5,,,Impregnation,1123,0.94,0.06,15.9,1.0,0.04 ,,11.1,,,,72.9,8.1
Sr,9.0,La,16.0,,,,,,,,,,,,,,Al,10.4,Si,64.6,,,Impregnation,1123,0.94,0.06,15.9,1.0,0.04 ,,12.5,,,,80.7,10.1
Li,16.7,La,83.3,,,,,,,,,,,,,,,,,,,,Impregnation,1053,0.41,0.20,2.0,1.0,0.24 ,,19.8,,32.0,28.0,60.0,11.9
Li,5.0,La,50.0,Al,45.0,,,,,,,,,,,,,,,,,,Sol-gel,1013,0.33,0.07,5.0,1.0,,,17.0,,,,4.8,0.8
Mg,5.0,La,50.0,Al,45.0,,,,,,,,,,,,,,,,,,Sol-gel,1013,0.33,0.07,5.0,1.0,,,18.3,,,,6.4,1.2
Na,5.0,La,45.0,Al,50.0,,,,,,,,,,,,,,,,,,Sol-gel,1013,0.33,0.07,5.0,1.0,,,14.5,,,,4.2,0.6
K,5.0,La,45.0,Al,50.0,,,,,,,,,,,,,,,,,,Sol-gel,1013,0.33,0.07,5.0,1.0,,,16.2,,,,5.8,0.9
Ca,5.0,La,45.0,Al,50.0,,,,,,,,,,,,,,,,,,Sol-gel,1013,0.33,0.07,5.0,1.0,,,14.6,,,,3.5,0.5
Ba,5.0,La,45.0,Al,50.0,,,,,,,,,,,,,,,,,,Sol-gel,1013,0.33,0.07,5.0,1.0,,,16.5,,,,3.0,0.5
Li,18.2,La,15.5,Pr,6.1,Nd,8.1,,,,,,,,,,Ce,52.1,,,,,Precipitation,1123,0.61,0.08,7.3,1.0,0.34 ,,17.2,,,,76.5,13.2
K,68.3,La,5.8,Pr,2.3,Nd,3.0,,,,,,,,,,Ce,20.6,,,,,Precipitation,1040,0.61,0.08,7.3,1.0,0.34 ,,15.6,,,,67.2,10.5
Sr,2.0,La,98.0,,,,,,,,,,,,,,,,,,,,Impregnation,973,0.78,0.22,3.6,1.0,0.06 ,,23.2,,,,51.7,12.0
Sr,21.0,La,79.0,,,,,,,,,,,,,,,,,,,,n.a.,1073,0.10,0.03,3.0,1.0,0.06 ,50.0,20.0,,,,75.0,15.0
Fe,4.8,La,95.2,,,,,,,,,,,,,,,,,,,,Sol-gel,1023,0.24,0.02,10.2,1.0,0.01 ,87.0,8.0,,,,44.0,3.5
Li,73.7,La,26.3,,,,,,,,,,,,,,,,,,,,Therm.decomp.,1023,0.18,0.01,16.3,1.0,0.07 ,65.0,1.8,,,,100.0,1.8
K,0.1,La,99.9,,,,,,,,,S,0.1,,,,,,,,,,Precipitation,1023,0.08,0.04,2.0,1.0,2.00 ,,27.0,,,,46.0,12.4
K,0.2,La,99.7,,,,,,,,,S,0.1,,,,,,,,,,Precipitation,1023,0.08,0.04,2.0,1.0,2.00 ,,33.0,,,,46.1,15.2
K,0.4,La,99.4,,,,,,,,,S,0.2,,,,,,,,,,Precipitation,1023,0.08,0.04,2.0,1.0,2.00 ,,28.0,,,,55.7,15.6
Sr,1.8,La,98.2,,,,,,,,,,,,,,,,,,,,Impregnation,973,0.46,0.05,10.2,1.0,0.01 ,70.0,10.0,,,,72.0,7.2
Sr,1.8,La,98.2,,,,,,,,,,,,,,,,,,,,Impregnation,998,0.46,0.05,10.2,1.0,0.01 ,70.0,15.0,,,,75.0,11.3
Sr,1.8,La,98.2,,,,,,,,,,,,,,,,,,,,Impregnation,1023,0.46,0.05,10.2,1.0,0.01 ,70.0,16.0,,,,78.0,12.5
Na,1.0,La,99.0,,,,,,,,,,,,,,,,,,,,Impregnation,1023,0.40,0.08,5.0,1.0,0.06 ,,17.4,,21.0,36.5,57.5,10.0
Na,1.0,La,99.0,,,,,,,,,,,,,,,,,,,,Impregnation,923,0.40,0.08,5.0,1.0,0.06 ,62.0,10.1,,8.9,23.5,32.4,3.3
Na,3.0,La,97.0,,,,,,,,,,,,,,,,,,,,Impregnation,923,0.40,0.08,5.0,1.0,0.06 ,34.4,8.1,,10.1,34.4,44.5,3.6
Na,5.0,La,95.0,,,,,,,,,,,,,,,,,,,,Impregnation,923,0.40,0.08,5.0,1.0,0.06 ,30.2,9.5,,13.3,44.6,57.9,5.5
Na,10.0,La,90.0,,,,,,,,,,,,,,,,,,,,Impregnation,923,0.40,0.08,5.0,1.0,0.06 ,21.4,4.8,,9.4,43.8,53.2,2.6
Na,20.0,La,80.0,,,,,,,,,,,,,,,,,,,,Impregnation,923,0.40,0.08,5.0,1.0,0.06 ,9.3,3.0,,7.3,46.6,53.9,1.6
Al,10.0,La,90.0,,,,,,,,,,,,,,,,,,,,Pyrolysis,983,0.50,0.10,4.8,1.0,0.45 ,,25.0,,,,47.0,11.8
Na,11.11 ,La,44.44 ,Co,44.44 ,,,,,,,,,,,,,,,,,,n.a.,973 ,0.23 ,0.09 ,2.5 ,1.0 ,1.05 ,,3.4 ,53.8 ,11.2 ,35.0 ,46.2 ,1.6 
Na,11.11 ,La,44.44 ,Co,44.44 ,,,,,,,,,,,,,,,,,,n.a.,993 ,0.23 ,0.09 ,2.5 ,1.0 ,1.05 ,,5.1 ,47.1 ,17.3 ,35.6 ,52.9 ,2.7 
Na,11.11 ,La,44.44 ,Co,44.44 ,,,,,,,,,,,,,,,,,,n.a.,1013 ,0.23 ,0.09 ,2.5 ,1.0 ,1.05 ,,7.0 ,41.2 ,25.0 ,33.8 ,58.8 ,4.1 
Na,11.11 ,La,44.44 ,Co,44.44 ,,,,,,,,,,,,,,,,,,n.a.,1033 ,0.23 ,0.09 ,2.5 ,1.0 ,1.05 ,,9.1 ,35.4 ,34.6 ,30.0 ,64.6 ,5.9 
Na,11.11 ,La,44.44 ,Co,44.44 ,,,,,,,,,,,,,,,,,,n.a.,1053 ,0.23 ,0.09 ,2.5 ,1.0 ,1.05 ,,11.9 ,31.6 ,41.1 ,27.3 ,68.4 ,8.1 
Li,23.00 ,La,77.00 ,,,,,,,,,,,,,,,,,,,,Citric acid method,1073 ,0.32 ,0.08 ,4.0 ,1.0 ,0.00 ,82.1 ,24.1 ,45.6 ,,,54.4 ,13.1 
Li,23.00 ,La,51.33 ,Mg,25.67 ,,,,,,,,,,,,,,,,,,Citric acid method,1073 ,0.32 ,0.08 ,4.0 ,1.0 ,0.00 ,92.4 ,28.5 ,47.0 ,,,53.0 ,15.1 
Sr,0.34 ,La,3.43 ,,,,,,,,,,,,,,Al,96.23 ,,,,,Sol-gel,699 ,0.84 ,0.17 ,5.1 ,1.0 ,0.02 ,0.8 ,0.8 ,,1.2 ,1.0 ,2.2 ,0.0 
Sr,0.34 ,La,3.43 ,,,,,,,,,,,,,,Al,96.23 ,,,,,Sol-gel,745 ,0.84 ,0.17 ,5.1 ,1.0 ,0.02 ,1.7 ,0.5 ,,1.2 ,1.2 ,2.4 ,0.0 
Sr,0.34 ,La,3.43 ,,,,,,,,,,,,,,Al,96.23 ,,,,,Sol-gel,788 ,0.84 ,0.17 ,5.1 ,1.0 ,0.02 ,10.7 ,1.5 ,,1.0 ,1.7 ,2.7 ,0.0 
Sr,0.34 ,La,3.43 ,,,,,,,,,,,,,,Al,96.23 ,,,,,Sol-gel,833 ,0.84 ,0.17 ,5.1 ,1.0 ,0.02 ,59.2 ,9.8 ,,2.5 ,17.9 ,20.5 ,2.0 
Sr,0.34 ,La,3.43 ,,,,,,,,,,,,,,Al,96.23 ,,,,,Sol-gel,878 ,0.84 ,0.17 ,5.1 ,1.0 ,0.02 ,95.1 ,23.5 ,,18.1 ,33.0 ,51.1 ,12.0 
Sr,0.34 ,La,3.43 ,,,,,,,,,,,,,,Al,96.23 ,,,,,Sol-gel,921 ,0.84 ,0.17 ,5.1 ,1.0 ,0.02 ,99.5 ,26.4 ,,24.2 ,33.0 ,57.2 ,15.1 
Sr,0.34 ,La,3.43 ,,,,,,,,,,,,,,Al,96.23 ,,,,,Sol-gel,1009 ,0.84 ,0.17 ,5.1 ,1.0 ,0.02 ,100.0 ,26.7 ,,28.4 ,32.5 ,60.9 ,16.3 
Ir,0.04 ,La,75.98 ,Ce,23.97 ,,,,,,,,,,,,,,,,,,Electrospining,1023 ,,,5.0 ,1.0 ,0.00 ,,17.5 ,89.6 ,0.1 ,10.3 ,10.4 ,1.8 
Ir,0.09 ,La,75.95 ,Ce,23.96 ,,,,,,,,,,,,,,,,,,Electrospining,1023 ,,,5.0 ,1.0 ,0.00 ,,26.1 ,100.0 ,0.0 ,0.0 ,0.0 ,0.0 
Ca,33.33 ,La,66.67 ,,,,,,,,,,,,,,,,,,,,Sol-gel,1023 ,0.03 ,0.02 ,2.0 ,1.0 ,,71.8 ,36.1 ,55.5 ,24.3 ,20.2 ,44.5 ,16.1 
Mn,7.26 ,La,2.87 ,,,,,,,,,,,,,,Si,89.87 ,,,,,Impregnation,973 ,0.75 ,0.25 ,3.0 ,1.0 ,0.07 ,,16.2 ,68.1 ,19.4 ,9.9 ,31.9 ,5.2 
Ca,9.69 ,La,2.80 ,,,,,,,,,,,,,,Si,87.52 ,,,,,Impregnation,973 ,0.75 ,0.25 ,3.0 ,1.0 ,0.07 ,,11.1 ,55.3 ,18.5 ,13.4 ,44.7 ,5.0 
Ga,5.81 ,La,2.92 ,,,,,,,,,,,,,,Si,91.28 ,,,,,Impregnation,973 ,0.75 ,0.25 ,3.0 ,1.0 ,0.07 ,,14.5 ,68.5 ,18.5 ,10.6 ,31.5 ,4.6 
Zn,6.17 ,La,2.90 ,,,,,,,,,,,,,,Si,90.93 ,,,,,Impregnation,973 ,0.75 ,0.25 ,3.0 ,1.0 ,0.07 ,,10.6 ,65.1 ,18.8 ,13.3 ,34.9 ,3.7 
Na,1.42 ,La,3.01 ,W,2.84 ,,,,,,,,,,,,Si,92.73 ,,,,,Impregnation,973 ,0.75 ,0.25 ,3.0 ,1.0 ,0.07 ,,9.4 ,65.2 ,17.5 ,14.8 ,34.8 ,3.3 
Sr,40.00 ,La,10.00 ,Ti,50.00 ,,,,,,,,,,,,,,,,,,Pechini method,1073 ,0.60 ,0.20 ,3.0 ,1.0 ,0.36 ,100.0 ,29.6 ,62.9 ,24.1 ,13.0 ,37.1 ,11.0 
Li,40.0,Mg,40.0,La,20.0,,,,,,,,,,,,,,,,,,Sol-gel,1193,0.47,0.12,4.0,1.0,0.11 ,,27.0,,28.9,25.9,54.8,14.8
V,13.0,Na,43.5,La,43.5,,,,,,,,,,,,,,,,,,Therm.decomp.,1023,0.90,0.10,9.0,1.0,0.60 ,,16.0,,7.0,13.0,20.0,3.2
Nb,13.0,Na,43.5,La,43.5,,,,,,,,,,,,,,,,,,Therm.decomp.,1023,0.90,0.10,9.0,1.0,0.60 ,,16.0,,8.0,12.5,20.5,3.3
Ta,13.0,Na,43.5,La,43.5,,,,,,,,,,,,,,,,,,Therm.decomp.,1023,0.90,0.10,9.0,1.0,0.60 ,,18.0,,8.0,12.5,20.5,3.7
Nb,13.0,Na,43.5,La,43.5,,,,,,,,,,,,,,,,,,Therm.decomp.,1023,0.90,0.10,9.0,1.0,0.60 ,,15.8,,8.0,13.5,21.5,3.4
Ba,6.7,Cu,33.3,La,60.0,,,,,,,,,,,,,,,,,,Therm.decomp.,1023,0.18,0.09,1.9,1.0,2.40 ,37.2,13.6,62.5,24.3,13.2,37.5,5.1
K,16.7,Sr,8.3,La,16.7,Zr,58.3,,,,,,,,,,,,,,,,Impregnation,1073,0.50,0.10,5.0,1.0,0.04 ,,26.6,31.8,27.9,40.3,68.2,18.1
Ba,50.0,Ce,46.5,La,3.5,,,,,,,,,,,,,,,,,,Therm.decomp.,923,0.44,0.11,4.0,1.0,0.33 ,,26.1,,32.1,28.8,60.9,15.9
Ni,2.0,Sr,2.0,La,96.0,,,,,,,,,,,,,,,,,,Impregnation,973,0.78,0.22,3.6,1.0,0.06 ,,19.0,,,,12.4,2.4
Na,0.1,Fe,4.8,La,95.1,,,,,,,,,,,,,,,,,,Sol-gel,1023,0.24,0.02,10.2,1.0,0.01 ,20.0,2.0,,,,65.0,1.3
Na,0.0,Fe,4.8,La,95.2,,,,,,,P,0.0,,,,,,,,,,Sol-gel,1023,0.24,0.02,10.2,1.0,0.01 ,25.0,3.0,,,,56.0,1.7
Na,0.1,Fe,4.8,La,95.1,,,,,,,P,0.0,,,,,,,,,,Sol-gel,1023,0.24,0.02,10.2,1.0,0.01 ,5.0,1.0,,,,83.0,0.8
Mg,5.0,Sr,5.0,Li,45.0,La,45.0,,,,,,,,,,,,,,,,n.a.,973,0.13,0.07,2.0,1.0,0.80 ,,28.0,43.0,26.0,32.0,58.0,16.2
Ba,16.7,Li,16.7,Fe,16.6,La,50.0,,,,,,,,,,,,,,,,n.a.,1093,0.68,0.34,2.0,1.0,,89.7,38.7,,41.0,17.0,57.5,22.3
Li,24.0,Ba,38.0,Ce,35.3,La,2.7,,,,,,,,,,,,,,,,Therm.decomp.,883,0.44,0.11,4.0,1.0,0.33 ,,18.3,,31.6,41.0,72.6,13.3
Mn,5.83 ,Na,4.36 ,W,2.18 ,La,2.31 ,,,,,,,,,,Si,85.32 ,,,,,SCS,956 ,0.64 ,0.16 ,4.0 ,1.0 ,0.42 ,,,,,,,0.1 
Mn,5.83 ,Na,4.36 ,W,2.18 ,La,2.31 ,,,,,,,,,,Si,85.32 ,,,,,SCS,1005 ,0.64 ,0.16 ,4.0 ,1.0 ,0.42 ,,,,,,,7.7 
Mn,5.83 ,Na,4.36 ,W,2.18 ,La,2.31 ,,,,,,,,,,Si,85.32 ,,,,,SCS,1030 ,0.64 ,0.16 ,4.0 ,1.0 ,0.42 ,,,,,,,16.2 
Mn,5.83 ,Na,4.36 ,W,2.18 ,La,2.31 ,,,,,,,,,,Si,85.32 ,,,,,SCS,1055 ,0.64 ,0.16 ,4.0 ,1.0 ,0.42 ,,,,,,,23.1 
Mn,5.83 ,Na,4.36 ,W,2.18 ,La,2.31 ,,,,,,,,,,Si,85.32 ,,,,,SCS,1056 ,0.64 ,0.16 ,4.0 ,1.0 ,0.42 ,,,,,,,22.6 
Mn,5.83 ,Na,4.36 ,W,2.18 ,La,2.31 ,,,,,,,,,,Si,85.32 ,,,,,SCS,1074 ,0.64 ,0.16 ,4.0 ,1.0 ,0.42 ,,,,,,,23.4 
Mn,5.83 ,Na,4.36 ,W,2.18 ,La,2.31 ,,,,,,,,,,Si,85.32 ,,,,,SCS,1090 ,0.64 ,0.16 ,4.0 ,1.0 ,0.42 ,,,,,,,21.1 
Mn,5.83 ,Na,4.36 ,W,2.18 ,La,2.31 ,,,,,,,,,,Si,85.32 ,,,,,SCS,1113 ,0.64 ,0.16 ,4.0 ,1.0 ,0.42 ,,,,,,,18.7 
Mn,5.83 ,Na,4.36 ,W,2.18 ,La,2.31 ,,,,,,,,,,Si,85.32 ,,,,,SCS,1055 ,,,2.0 ,1.0 ,0.42 ,,,,,,,24.0 
Mn,5.83 ,Na,4.36 ,W,2.18 ,La,2.31 ,,,,,,,,,,Si,85.32 ,,,,,SCS,1055 ,,,3.0 ,1.0 ,0.42 ,,,,,,,18.8 
Mn,5.83 ,Na,4.36 ,W,2.18 ,La,2.31 ,,,,,,,,,,Si,85.32 ,,,,,SCS,1055 ,,,5.0 ,1.0 ,0.42 ,,,,,,,9.6 
Li,0.10 ,Mg,13.95 ,Mn,1.32 ,La,84.63 ,,,,,,,,,,,,,,,,IJP-A synthesis,973 ,0.45 ,0.15 ,3.0 ,1.0 ,0.03 ,,22.9 ,,,,33.0 ,7.6 
Li,2.59 ,Mg,13.60 ,Mn,1.29 ,La,82.52 ,,,,,,,,,,,,,,,,IJP-A synthesis,973 ,0.45 ,0.15 ,3.0 ,1.0 ,0.03 ,,21.9 ,,,,26.5 ,5.8 
Li,0.10 ,Mg,13.66 ,Mn,3.33 ,La,82.90 ,,,,,,,,,,,,,,,,IJP-A synthesis,973 ,0.45 ,0.15 ,3.0 ,1.0 ,0.03 ,,22.4 ,,,,22.4 ,5.0 
Li,2.54 ,Mg,13.33 ,Mn,3.25 ,La,80.88 ,,,,,,,,,,,,,,,,IJP-A synthesis,973 ,0.45 ,0.15 ,3.0 ,1.0 ,0.03 ,,20.9 ,,,,28.8 ,6.0 
Li,0.08 ,Mg,29.49 ,Mn,1.08 ,La,69.35 ,,,,,,,,,,,,,,,,IJP-A synthesis,973 ,0.45 ,0.15 ,3.0 ,1.0 ,0.04 ,,21.3 ,,,,25.9 ,5.5 
Li,2.13 ,Mg,28.88 ,Mn,1.06 ,La,67.93 ,,,,,,,,,,,,,,,,IJP-A synthesis,973 ,0.45 ,0.15 ,3.0 ,1.0 ,0.04 ,,20.9 ,,,,26.5 ,5.5 
Li,0.08 ,Mg,28.99 ,Mn,2.74 ,La,68.18 ,,,,,,,,,,,,,,,,IJP-A synthesis,973 ,0.45 ,0.15 ,3.0 ,1.0 ,0.04 ,,18.8 ,,,,14.9 ,2.8 
Li,2.10 ,Mg,28.41 ,Mn,2.69 ,La,66.81 ,,,,,,,,,,,,,,,,IJP-A synthesis,973 ,0.45 ,0.15 ,3.0 ,1.0 ,0.04 ,,23.6 ,,,,24.7 ,5.8 
Li,0.55 ,Mg,7.52 ,Mn,0.71 ,La,91.22 ,,,,,,,,,,,,,,,,IJP-A synthesis,973 ,0.45 ,0.15 ,3.0 ,1.0 ,0.03 ,,21.8 ,,,,39.1 ,8.5 
Li,1.42 ,Mg,7.45 ,Mn,0.71 ,La,90.42 ,,,,,,,,,,,,,,,,IJP-A synthesis,973 ,0.45 ,0.15 ,3.0 ,1.0 ,0.03 ,,21.3 ,,,,35.8 ,7.6 
Li,0.54 ,Mg,7.43 ,Mn,1.81 ,La,90.21 ,,,,,,,,,,,,,,,,IJP-A synthesis,973 ,0.45 ,0.15 ,3.0 ,1.0 ,0.03 ,,20.9 ,,,,34.3 ,7.2 
Li,1.40 ,Mg,7.37 ,Mn,1.80 ,La,89.43 ,,,,,,,,,,,,,,,,IJP-A synthesis,973 ,0.45 ,0.15 ,3.0 ,1.0 ,0.03 ,,20.7 ,,,,32.3 ,6.7 
Li,0.49 ,Mg,17.34 ,Mn,0.64 ,La,81.54 ,,,,,,,,,,,,,,,,IJP-A synthesis,973 ,0.45 ,0.15 ,3.0 ,1.0 ,0.03 ,,22.3 ,,,,36.3 ,8.1 
Li,1.27 ,Mg,17.20 ,Mn,0.63 ,La,80.90 ,,,,,,,,,,,,,,,,IJP-A synthesis,973 ,0.45 ,0.15 ,3.0 ,1.0 ,0.03 ,,21.5 ,,,,38.4 ,8.2 
Li,0.48 ,Mg,17.16 ,Mn,1.62 ,La,80.73 ,,,,,,,,,,,,,,,,IJP-A synthesis,973 ,0.45 ,0.15 ,3.0 ,1.0 ,0.03 ,,20.3 ,,,,34.3 ,7.0 
Li,1.26 ,Mg,17.03 ,Mn,1.61 ,La,80.10 ,,,,,,,,,,,,,,,,IJP-A synthesis,973 ,0.45 ,0.15 ,3.0 ,1.0 ,0.03 ,,20.5 ,,,,30.6 ,6.3 
Li,0.23 ,Mg,3.15 ,Mn,0.30 ,La,96.32 ,,,,,,,,,,,,,,,,IJP-A synthesis,973 ,0.45 ,0.15 ,3.0 ,1.0 ,0.03 ,,25.7 ,,,,42.3 ,10.9 
Li,0.68 ,Mg,3.14 ,Mn,0.30 ,La,95.89 ,,,,,,,,,,,,,,,,IJP-A synthesis,973 ,0.45 ,0.15 ,3.0 ,1.0 ,0.03 ,,26.0 ,,,,34.0 ,8.8 
Li,0.23 ,Mg,3.13 ,Mn,0.87 ,La,95.77 ,,,,,,,,,,,,,,,,IJP-A synthesis,973 ,0.45 ,0.15 ,3.0 ,1.0 ,0.03 ,,21.3 ,,,,33.3 ,7.1 
Li,0.68 ,Mg,3.12 ,Mn,0.87 ,La,95.34 ,,,,,,,,,,,,,,,,IJP-A synthesis,973 ,0.45 ,0.15 ,3.0 ,1.0 ,0.03 ,,22.0 ,,,,28.0 ,6.2 
Li,0.22 ,Mg,8.78 ,Mn,0.28 ,La,90.72 ,,,,,,,,,,,,,,,,IJP-A synthesis,973 ,0.45 ,0.15 ,3.0 ,1.0 ,0.03 ,,24.1 ,,,,32.3 ,7.8 
Li,0.64 ,Mg,8.74 ,Mn,0.28 ,La,90.33 ,,,,,,,,,,,,,,,,IJP-A synthesis,973 ,0.45 ,0.15 ,3.0 ,1.0 ,0.03 ,,24.6 ,,,,36.0 ,8.9 
Li,0.22 ,Mg,8.73 ,Mn,0.82 ,La,90.23 ,,,,,,,,,,,,,,,,IJP-A synthesis,973 ,0.45 ,0.15 ,3.0 ,1.0 ,0.03 ,,23.6 ,,,,34.1 ,8.1 
Li,0.64 ,Mg,8.70 ,Mn,0.82 ,La,89.85 ,,,,,,,,,,,,,,,,IJP-A synthesis,973 ,0.45 ,0.15 ,3.0 ,1.0 ,0.03 ,,21.6 ,,,,39.6 ,8.5 
Li,0.15 ,Mg,1.54 ,Mn,0.12 ,La,98.19 ,,,,,,,,,,,,,,,,IJP-A synthesis,973 ,0.45 ,0.15 ,3.0 ,1.0 ,0.03 ,,33.6 ,,,,32.2 ,10.8 
Li,0.36 ,Mg,1.54 ,Mn,0.12 ,La,97.98 ,,,,,,,,,,,,,,,,IJP-A synthesis,973 ,0.45 ,0.15 ,3.0 ,1.0 ,0.03 ,,33.4 ,,,,29.6 ,9.9 
Li,0.15 ,Mg,1.54 ,Mn,0.46 ,La,97.86 ,,,,,,,,,,,,,,,,IJP-A synthesis,973 ,0.45 ,0.15 ,3.0 ,1.0 ,0.03 ,,31.9 ,,,,27.0 ,8.6 
Li,0.36 ,Mg,1.53 ,Mn,0.46 ,La,97.65 ,,,,,,,,,,,,,,,,IJP-A synthesis,973 ,0.45 ,0.15 ,3.0 ,1.0 ,0.03 ,,31.0 ,,,,26.0 ,8.1 
Li,0.14 ,Mg,4.72 ,Mn,0.11 ,La,95.02 ,,,,,,,,,,,,,,,,IJP-A synthesis,973 ,0.45 ,0.15 ,3.0 ,1.0 ,0.03 ,,33.7 ,,,,32.2 ,10.9 
Li,0.35 ,Mg,4.71 ,Mn,0.11 ,La,94.82 ,,,,,,,,,,,,,,,,IJP-A synthesis,973 ,0.45 ,0.15 ,3.0 ,1.0 ,0.03 ,,31.5 ,,,,26.2 ,8.2 
Li,0.14 ,Mg,4.71 ,Mn,0.45 ,La,94.71 ,,,,,,,,,,,,,,,,IJP-A synthesis,973 ,0.45 ,0.15 ,3.0 ,1.0 ,0.03 ,,33.0 ,,,,30.8 ,10.2 
Li,0.35 ,Mg,4.70 ,Mn,0.44 ,La,94.51 ,,,,,,,,,,,,,,,,IJP-A synthesis,973 ,0.45 ,0.15 ,3.0 ,1.0 ,0.03 ,,28.3 ,,,,36.7 ,10.4 
Mn,6.01 ,Na,4.50 ,W,2.25 ,Ce,2.36 ,La,2.378978995,,,,,,,,Si,82.50 ,,,,,SCS,955 ,0.64 ,0.16 ,4.0 ,1.0 ,0.40 ,,,,,,,0.8 
Mn,6.01 ,Na,4.50 ,W,2.25 ,Ce,2.36 ,La,2.378978995,,,,,,,,Si,82.50 ,,,,,SCS,1001 ,0.64 ,0.16 ,4.0 ,1.0 ,0.40 ,,,,,,,5.4 
Mn,6.01 ,Na,4.50 ,W,2.25 ,Ce,2.36 ,La,2.378978995,,,,,,,,Si,82.50 ,,,,,SCS,1027 ,0.64 ,0.16 ,4.0 ,1.0 ,0.40 ,,,,,,,11.9 
Mn,6.01 ,Na,4.50 ,W,2.25 ,Ce,2.36 ,La,2.378978995,,,,,,,,Si,82.50 ,,,,,SCS,1035 ,0.64 ,0.16 ,4.0 ,1.0 ,0.40 ,,,,,,,15.6 
Mn,6.01 ,Na,4.50 ,W,2.25 ,Ce,2.36 ,La,2.378978995,,,,,,,,Si,82.50 ,,,,,SCS,1050 ,0.64 ,0.16 ,4.0 ,1.0 ,0.40 ,,,,,,,20.8 
Mn,6.01 ,Na,4.50 ,W,2.25 ,Ce,2.36 ,La,2.378978995,,,,,,,,Si,82.50 ,,,,,SCS,1067 ,0.64 ,0.16 ,4.0 ,1.0 ,0.40 ,,,,,,,20.8 
Mn,6.01 ,Na,4.50 ,W,2.25 ,Ce,2.36 ,La,2.378978995,,,,,,,,Si,82.50 ,,,,,SCS,1088 ,0.64 ,0.16 ,4.0 ,1.0 ,0.40 ,,,,,,,19.3 
Mn,6.01 ,Na,4.50 ,W,2.25 ,Ce,2.36 ,La,2.378978995,,,,,,,,Si,82.50 ,,,,,SCS,1098 ,0.64 ,0.16 ,4.0 ,1.0 ,0.40 ,,,,,,,17.0 
Mn,6.01 ,Na,4.50 ,W,2.25 ,Ce,2.36 ,La,2.378978995,,,,,,,,Si,82.50 ,,,,,SCS,1067 ,,,3.0 ,1.0 ,0.40 ,,,,,,,17.3 
Mn,6.01 ,Na,4.50 ,W,2.25 ,Ce,2.36 ,La,2.378978995,,,,,,,,Si,82.50 ,,,,,SCS,1067 ,,,5.0 ,1.0 ,0.40 ,,,,,,,8.5
