Repository: jsjong98/Catalyst-AI

Catalyst-AI
Sungkyunkwan University, School of Chemical Engineering
IPSE (Laboratory of Intelligence Process System Engieering)
Jonghwan Oh (1), Janggeun Lee (2), Dongin Jung (2), Jiyong Kim (*)

Don't Copy this code.

File: Database/La_Cat_1.csv (part 2 of 6)
Promotor,Preparation,"Temperature, K","p(CH4), bar","p(O2), bar",p(CH4)/p(O2),"p total, bar","Contact time, s","X(O2), %","X(CH4), %","S(COx), %","S(C2=), %","S(C2-), %","S(C2), %","Y(C2), %",La_C_mol%,Mg_C_mol%,Ce_C_mol%,Re_C_mol%,Al_C_mol%,Sr_C_mol%,Ti_C_mol%,Ca_C_mol%,Ba_C_mol%,Th_C_mol%,Na_C_mol%,Mn_C_mol%,Co_C_mol%,Y_C_mol%,Fe_C_mol%,Nb_C_mol%,Zr_C_mol%,Sn_C_mol%,Pb_C_mol%,Zn_C_mol%,Nd_C_mol%,Pr_C_mol%,W_C_mol%,Li_C_mol%,Cr_C_mol%,Ni_C_mol%,Si_C_mol%,Ga_C_mol%,In_C_mol%,Rb_C_mol%,Cu_C_mol%,K_C_mol%,Bi_C_mol%,Ag_C_mol%,Cs_C_mol%,Sb_C_mol%,Au_C_mol%,Ir_C_mol%,V_C_mol%,Ta_C_mol%,Cl_A_mol%,C_A_mol%,F_A_mol%,Br_A_mol%,N_A_mol%,S_A_mol%,P_A_mol%,Si_S_mol%,Al_S_mol%,Mg_S_mol%,Ce_S_mol%,Ca_S_mol%,Co_S_mol%
0,n.a.,1173,0.31,0.1,3.1,0.4,0.03,0.0,7.5,0.0,0.0,0.0,40.3,3.0,30.0,0.0,0.0,0.0,0.0,20.0,0.0,0.0,0.0,0.0,0.0,0.0,40.0,0.0,10.0,0.0,0.0,0.0,0.0,0.0,0.0,0.0,0.0,0.0,0.0,0.0,0.0,0.0,0.0,0.0,0.0,0.0,0.0,0.0,0.0,0.0,0.0,0.0,0.0,0.0,0.0,0.0,0.0,0.0,0.0,0.0,0.0,0.0,0.0,0.0,0.0,0.0,0.0
0,n.a.,1173,0.21,0.1,2.1,0.3,0.03,0.0,8.8,0.0,0.0,0.0,36.9,3.3,30.0,0.0,0.0,0.0,0.0,20.0,0.0,0.0,0.0,0.0,0.0,0.0,40.0,0.0,10.0,0.0,0.0,0.0,0.0,0.0,0.0,0.0,0.0,0.0,0.0,0.0,0.0,0.0,0.0,0.0,0.0,0.0,0.0,0.0,0.0,0.0,0.0,0.0,0.0,0.0,0.0,0.0,0.0,0.0,0.0,0.0,0.0,0.0,0.0,0.0,0.0,0.0,0.0
0,n.a.,1073,0.04,0.3,0.1,0.1,0.03,0.0,1.7,0.0,0.0,0.0,37.2,0.6,30.0,0.0,0.0,0.0,0.0,20.0,0.0,0.0,0.0,0.0,0.0,0.0,40.0,0.0,10.0,0.0,0.0,0.0,0.0,0.0,0.0,0.0,0.0,0.0,0.0,0.0,0.0,0.0,0.0,0.0,0.0,0.0,0.0,0.0,0.0,0.0,0.0,0.0,0.0,0.0,0.0,0.0,0.0,0.0,0.0,0.0,0.0,0.0,0.0,0.0,0.0,0.0,0.0
0,n.a.,1073,0.06,0.3,0.2,0.2,0.03,0.0,2.0,0.0,0.0,0.0,43.5,0.9,30.0,0.0,0.0,0.0,0.0,20.0,0.0,0.0,0.0,0.0,0.0,0.0,40.0,0.0,10.0,0.0,0.0,0.0,0.0,0.0,0.0,0.0,0.0,0.0,0.0,0.0,0.0,0.0,0.0,0.0,0.0,0.0,0.0,0.0,0.0,0.0,0.0,0.0,0.0,0.0,0.0,0.0,0.0,0.0,0.0,0.0,0.0,0.0,0.0,0.0,0.0,0.0,0.0
0,n.a.,1073,0.1,0.3,0.3,0.2,0.03,0.0,2.7,0.0,0.0,0.0,50.3,1.4,30.0,0.0,0.0,0.0,0.0,20.0,0.0,0.0,0.0,0.0,0.0,0.0,40.0,0.0,10.0,0.0,0.0,0.0,0.0,0.0,0.0,0.0,0.0,0.0,0.0,0.0,0.0,0.0,0.0,0.0,0.0,0.0,0.0,0.0,0.0,0.0,0.0,0.0,0.0,0.0,0.0,0.0,0.0,0.0,0.0,0.0,0.0,0.0,0.0,0.0,0.0,0.0,0.0
0,n.a.,1073,0.13,0.3,0.4,0.2,0.03,0.0,3.1,0.0,0.0,0.0,43.6,1.4,30.0,0.0,0.0,0.0,0.0,20.0,0.0,0.0,0.0,0.0,0.0,0.0,40.0,0.0,10.0,0.0,0.0,0.0,0.0,0.0,0.0,0.0,0.0,0.0,0.0,0.0,0.0,0.0,0.0,0.0,0.0,0.0,0.0,0.0,0.0,0.0,0.0,0.0,0.0,0.0,0.0,0.0,0.0,0.0,0.0,0.0,0.0,0.0,0.0,0.0,0.0,0.0,0.0
0,n.a.,1073,0.15,0.3,0.5,0.2,0.03,0.0,3.5,0.0,0.0,0.0,34.2,1.2,30.0,0.0,0.0,0.0,0.0,20.0,0.0,0.0,0.0,0.0,0.0,0.0,40.0,0.0,10.0,0.0,0.0,0.0,0.0,0.0,0.0,0.0,0.0,0.0,0.0,0.0,0.0,0.0,0.0,0.0,0.0,0.0,0.0,0.0,0.0,0.0,0.0,0.0,0.0,0.0,0.0,0.0,0.0,0.0,0.0,0.0,0.0,0.0,0.0,0.0,0.0,0.0,0.0
0,n.a.,1098,0.04,0.3,0.1,0.1,0.03,0.0,2.3,0.0,0.0,0.0,43.2,1.0,30.0,0.0,0.0,0.0,0.0,20.0,0.0,0.0,0.0,0.0,0.0,0.0,40.0,0.0,10.0,0.0,0.0,0.0,0.0,0.0,0.0,0.0,0.0,0.0,0.0,0.0,0.0,0.0,0.0,0.0,0.0,0.0,0.0,0.0,0.0,0.0,0.0,0.0,0.0,0.0,0.0,0.0,0.0,0.0,0.0,0.0,0.0,0.0,0.0,0.0,0.0,0.0,0.0
0,n.a.,1098,0.06,0.3,0.2,0.2,0.03,0.0,2.6,0.0,0.0,0.0,45.0,1.2,30.0,0.0,0.0,0.0,0.0,20.0,0.0,0.0,0.0,0.0,0.0,0.0,40.0,0.0,10.0,0.0,0.0,0.0,0.0,0.0,0.0,0.0,0.0,0.0,0.0,0.0,0.0,0.0,0.0,0.0,0.0,0.0,0.0,0.0,0.0,0.0,0.0,0.0,0.0,0.0,0.0,0.0,0.0,0.0,0.0,0.0,0.0,0.0,0.0,0.0,0.0,0.0,0.0
0,n.a.,1098,0.1,0.3,0.3,0.2,0.03,0.0,3.2,0.0,0.0,0.0,51.0,1.6,30.0,0.0,0.0,0.0,0.0,20.0,0.0,0.0,0.0,0.0,0.0,0.0,40.0,0.0,10.0,0.0,0.0,0.0,0.0,0.0,0.0,0.0,0.0,0.0,0.0,0.0,0.0,0.0,0.0,0.0,0.0,0.0,0.0,0.0,0.0,0.0,0.0,0.0,0.0,0.0,0.0,0.0,0.0,0.0,0.0,0.0,0.0,0.0,0.0,0.0,0.0,0.0,0.0
0,n.a.,1098,0.13,0.3,0.4,0.2,0.03,0.0,3.7,0.0,0.0,0.0,43.4,1.6,30.0,0.0,0.0,0.0,0.0,20.0,0.0,0.0,0.0,0.0,0.0,0.0,40.0,0.0,10.0,0.0,0.0,0.0,0.0,0.0,0.0,0.0,0.0,0.0,0.0,0.0,0.0,0.0,0.0,0.0,0.0,0.0,0.0,0.0,0.0,0.0,0.0,0.0,0.0,0.0,0.0,0.0,0.0,0.0,0.0,0.0,0.0,0.0,0.0,0.0,0.0,0.0,0.0
0,n.a.,1098,0.15,0.3,0.5,0.2,0.03,0.0,4.2,0.0,0.0,0.0,39.2,1.6,30.0,0.0,0.0,0.0,0.0,20.0,0.0,0.0,0.0,0.0,0.0,0.0,40.0,0.0,10.0,0.0,0.0,0.0,0.0,0.0,0.0,0.0,0.0,0.0,0.0,0.0,0.0,0.0,0.0,0.0,0.0,0.0,0.0,0.0,0.0,0.0,0.0,0.0,0.0,0.0,0.0,0.0,0.0,0.0,0.0,0.0,0.0,0.0,0.0,0.0,0.0,0.0,0.0
0,n.a.,1123,0.04,0.3,0.1,0.1,0.03,0.0,2.7,0.0,0.0,0.0,46.1,1.2,30.0,0.0,0.0,0.0,0.0,20.0,0.0,0.0,0.0,0.0,0.0,0.0,40.0,0.0,10.0,0.0,0.0,0.0,0.0,0.0,0.0,0.0,0.0,0.0,0.0,0.0,0.0,0.0,0.0,0.0,0.0,0.0,0.0,0.0,0.0,0.0,0.0,0.0,0.0,0.0,0.0,0.0,0.0,0.0,0.0,0.0,0.0,0.0,0.0,0.0,0.0,0.0,0.0
0,n.a.,1123,0.06,0.3,0.2,0.2,0.03,0.0,3.7,0.0,0.0,0.0,41.0,1.5,30.0,0.0,0.0,0.0,0.0,20.0,0.0,0.0,0.0,0.0,0.0,0.0,40.0,0.0,10.0,0.0,0.0,0.0,0.0,0.0,0.0,0.0,0.0,0.0,0.0,0.0,0.0,0.0,0.0,0.0,0.0,0.0,0.0,0.0,0.0,0.0,0.0,0.0,0.0,0.0,0.0,0.0,0.0,0.0,0.0,0.0,0.0,0.0,0.0,0.0,0.0,0.0,0.0
0,n.a.,1123,0.1,0.3,0.3,0.2,0.03,0.0,5.7,0.0,0.0,0.0,50.8,2.9,30.0,0.0,0.0,0.0,0.0,20.0,0.0,0.0,0.0,0.0,0.0,0.0,40.0,0.0,10.0,0.0,0.0,0.0,0.0,0.0,0.0,0.0,0.0,0.0,0.0,0.0,0.0,0.0,0.0,0.0,0.0,0.0,0.0,0.0,0.0,0.0,0.0,0.0,0.0,0.0,0.0,0.0,0.0,0.0,0.0,0.0,0.0,0.0,0.0,0.0,0.0,0.0,0.0
0,n.a.,1123,0.13,0.3,0.4,0.2,0.03,0.0,7.2,0.0,0.0,0.0,39.7,2.8,30.0,0.0,0.0,0.0,0.0,20.0,0.0,0.0,0.0,0.0,0.0,0.0,40.0,0.0,10.0,0.0,0.0,0.0,0.0,0.0,0.0,0.0,0.0,0.0,0.0,0.0,0.0,0.0,0.0,0.0,0.0,0.0,0.0,0.0,0.0,0.0,0.0,0.0,0.0,0.0,0.0,0.0,0.0,0.0,0.0,0.0,0.0,0.0,0.0,0.0,0.0,0.0,0.0
0,n.a.,1123,0.15,0.3,0.5,0.2,0.03,0.0,8.6,0.0,0.0,0.0,29.1,2.5,30.0,0.0,0.0,0.0,0.0,20.0,0.0,0.0,0.0,0.0,0.0,0.0,40.0,0.0,10.0,0.0,0.0,0.0,0.0,0.0,0.0,0.0,0.0,0.0,0.0,0.0,0.0,0.0,0.0,0.0,0.0,0.0,0.0,0.0,0.0,0.0,0.0,0.0,0.0,0.0,0.0,0.0,0.0,0.0,0.0,0.0,0.0,0.0,0.0,0.0,0.0,0.0,0.0
0,n.a.,1153,0.04,0.3,0.1,0.1,0.03,0.0,3.4,0.0,0.0,0.0,35.0,1.2,30.0,0.0,0.0,0.0,0.0,20.0,0.0,0.0,0.0,0.0,0.0,0.0,40.0,0.0,10.0,0.0,0.0,0.0,0.0,0.0,0.0,0.0,0.0,0.0,0.0,0.0,0.0,0.0,0.0,0.0,0.0,0.0,0.0,0.0,0.0,0.0,0.0,0.0,0.0,0.0,0.0,0.0,0.0,0.0,0.0,0.0,0.0,0.0,0.0,0.0,0.0,0.0,0.0
0,n.a.,1153,0.06,0.3,0.2,0.2,0.03,0.0,4.8,0.0,0.0,0.0,37.7,1.8,30.0,0.0,0.0,0.0,0.0,20.0,0.0,0.0,0.0,0.0,0.0,0.0,40.0,0.0,10.0,0.0,0.0,0.0,0.0,0.0,0.0,0.0,0.0,0.0,0.0,0.0,0.0,0.0,0.0,0.0,0.0,0.0,0.0,0.0,0.0,0.0,0.0,0.0,0.0,0.0,0.0,0.0,0.0,0.0,0.0,0.0,0.0,0.0,0.0,0.0,0.0,0.0,0.0
0,n.a.,1153,0.1,0.3,0.3,0.2,0.03,0.0,7.3,0.0,0.0,0.0,42.1,3.1,30.0,0.0,0.0,0.0,0.0,20.0,0.0,0.0,0.0,0.0,0.0,0.0,40.0,0.0,10.0,0.0,0.0,0.0,0.0,0.0,0.0,0.0,0.0,0.0,0.0,0.0,0.0,0.0,0.0,0.0,0.0,0.0,0.0,0.0,0.0,0.0,0.0,0.0,0.0,0.0,0.0,0.0,0.0,0.0,0.0,0.0,0.0,0.0,0.0,0.0,0.0,0.0,0.0
0,n.a.,1153,0.13,0.3,0.4,0.2,0.03,0.0,9.8,0.0,0.0,0.0,31.0,3.0,30.0,0.0,0.0,0.0,0.0,20.0,0.0,0.0,0.0,0.0,0.0,0.0,40.0,0.0,10.0,0.0,0.0,0.0,0.0,0.0,0.0,0.0,0.0,0.0,0.0,0.0,0.0,0.0,0.0,0.0,0.0,0.0,0.0,0.0,0.0,0.0,0.0,0.0,0.0,0.0,0.0,0.0,0.0,0.0,0.0,0.0,0.0,0.0,0.0,0.0,0.0,0.0,0.0
0,n.a.,1153,0.15,0.3,0.5,0.2,0.03,0.0,12.0,0.0,0.0,0.0,25.5,3.1,30.0,0.0,0.0,0.0,0.0,20.0,0.0,0.0,0.0,0.0,0.0,0.0,40.0,0.0,10.0,0.0,0.0,0.0,0.0,0.0,0.0,0.0,0.0,0.0,0.0,0.0,0.0,0.0,0.0,0.0,0.0,0.0,0.0,0.0,0.0,0.0,0.0,0.0,0.0,0.0,0.0,0.0,0.0,0.0,0.0,0.0,0.0,0.0,0.0,0.0,0.0,0.0,0.0
0,n.a.,1173,0.04,0.3,0.1,0.1,0.03,0.0,4.4,0.0,0.0,0.0,35.5,1.6,30.0,0.0,0.0,0.0,0.0,20.0,0.0,0.0,0.0,0.0,0.0,0.0,40.0,0.0,10.0,0.0,0.0,0.0,0.0,0.0,0.0,0.0,0.0,0.0,0.0,0.0,0.0,0.0,0.0,0.0,0.0,0.0,0.0,0.0,0.0,0.0,0.0,0.0,0.0,0.0,0.0,0.0,0.0,0.0,0.0,0.0,0.0,0.0,0.0,0.0,0.0,0.0,0.0
0,n.a.,1173,0.06,0.3,0.2,0.2,0.03,0.0,5.7,0.0,0.0,0.0,39.2,2.2,30.0,0.0,0.0,0.0,0.0,20.0,0.0,0.0,0.0,0.0,0.0,0.0,40.0,0.0,10.0,0.0,0.0,0.0,0.0,0.0,0.0,0.0,0.0,0.0,0.0,0.0,0.0,0.0,0.0,0.0,0.0,0.0,0.0,0.0,0.0,0.0,0.0,0.0,0.0,0.0,0.0,0.0,0.0,0.0,0.0,0.0,0.0,0.0,0.0,0.0,0.0,0.0,0.0
0,n.a.,1173,0.1,0.3,0.3,0.2,0.03,0.0,8.4,0.0,0.0,0.0,37.0,3.1,30.0,0.0,0.0,0.0,0.0,20.0,0.0,0.0,0.0,0.0,0.0,0.0,40.0,0.0,10.0,0.0,0.0,0.0,0.0,0.0,0.0,0.0,0.0,0.0,0.0,0.0,0.0,0.0,0.0,0.0,0.0,0.0,0.0,0.0,0.0,0.0,0.0,0.0,0.0,0.0,0.0,0.0,0.0,0.0,0.0,0.0,0.0,0.0,0.0,0.0,0.0,0.0,0.0
0,n.a.,1173,0.13,0.3,0.4,0.2,0.03,0.0,11.5,0.0,0.0,0.0,26.8,3.1,30.0,0.0,0.0,0.0,0.0,20.0,0.0,0.0,0.0,0.0,0.0,0.0,40.0,0.0,10.0,0.0,0.0,0.0,0.0,0.0,0.0,0.0,0.0,0.0,0.0,0.0,0.0,0.0,0.0,0.0,0.0,0.0,0.0,0.0,0.0,0.0,0.0,0.0,0.0,0.0,0.0,0.0,0.0,0.0,0.0,0.0,0.0,0.0,0.0,0.0,0.0,0.0,0.0
0,n.a.,1173,0.15,0.3,0.5,0.2,0.03,0.0,13.5,0.0,0.0,0.0,21.5,2.9,30.0,0.0,0.0,0.0,0.0,20.0,0.0,0.0,0.0,0.0,0.0,0.0,40.0,0.0,10.0,0.0,0.0,0.0,0.0,0.0,0.0,0.0,0.0,0.0,0.0,0.0,0.0,0.0,0.0,0.0,0.0,0.0,0.0,0.0,0.0,0.0,0.0,0.0,0.0,0.0,0.0,0.0,0.0,0.0,0.0,0.0,0.0,0.0,0.0,0.0,0.0,0.0,0.0
0,n.a.,973,0.23,0.09,2.5,1.0,0.38,0.0,11.8,96.8,0.4,2.9,3.2,0.4,30.0,0.0,0.0,0.0,0.0,20.0,0.0,0.0,0.0,0.0,0.0,0.0,40.0,0.0,10.0,0.0,0.0,0.0,0.0,0.0,0.0,0.0,0.0,0.0,0.0,0.0,0.0,0.0,0.0,0.0,0.0,0.0,0.0,0.0,0.0,0.0,0.0,0.0,0.0,0.0,0.0,0.0,0.0,0.0,0.0,0.0,0.0,0.0,0.0,0.0,0.0,0.0,0.0
0,n.a.,973,0.23,0.09,2.5,1.0,0.31,0.0,11.8,98.9,0.0,1.2,1.2,0.1,37.89,0.0,0.0,0.0,0.0,9.47,0.0,0.0,0.0,0.0,0.0,52.63,0.0,0.0,0.0,0.0,0.0,0.0,0.0,0.0,0.0,0.0,0.0,0.0,0.0,0.0,0.0,0.0,0.0,0.0,0.0,0.0,0.0,0.0,0.0,0.0,0.0,0.0,0.0,0.0,0.0,0.0,0.0,0.0,0.0,0.0,0.0,0.0,0.0,0.0,0.0,0.0,0.0
0,n.a.,973,0.23,0.09,2.5,1.0,0.28,0.0,11.2,99.7,0.0,0.3,0.3,0.0,40.0,0.0,0.0,0.0,0.0,10.0,0.0,0.0,0.0,0.0,0.0,0.0,0.0,0.0,0.0,0.0,0.0,0.0,0.0,0.0,0.0,0.0,0.0,0.0,50.0,0.0,0.0,0.0,0.0,0.0,0.0,0.0,0.0,0.0,0.0,0.0,0.0,0.0,0.0,0.0,0.0,0.0,0.0,0.0,0.0,0.0,0.0,0.0,0.0,0.0,0.0,0.0,0.0
0,n.a.,973,0.23,0.09,2.5,1.0,0.31,0.0,9.4,81.9,3.3,14.8,18.1,1.7,40.0,0.0,0.0,0.0,0.0,0.0,0.0,0.0,0.0,0.0,10.0,50.0,0.0,0.0,0.0,0.0,0.0,0.0,0.0,0.0,0.0,0.0,0.0,0.0,0.0,0.0,0.0,0.0,0.0,0.0,0.0,0.0,0.0,0.0,0.0,0.0,0.0,0.0,0.0,0.0,0.0,0.0,0.0,0.0,0.0,0.0,0.0,0.0,0.0,0.0,0.0,0.0,0.0
0,n.a.,973,0.23,0.09,2.5,1.0,0.31,0.0,4.7,78.0,6.8,15.2,22.0,1.0,40.0,0.0,0.0,0.0,0.0,0.0,0.0,0.0,0.0,0.0,10.0,50.0,0.0,0.0,0.0,0.0,0.0,0.0,0.0,0.0,0.0,0.0,0.0,0.0,0.0,0.0,0.0,0.0,0.0,0.0,0.0,0.0,0.0,0.0,0.0,0.0,0.0,0.0,0.0,0.0,0.0,0.0,0.0,0.0,0.0,0.0,0.0,0.0,0.0,0.0,0.0,0.0,0.0
0,n.a.,993,0.23,0.09,2.5,1.0,0.38,0.0,12.1,95.3,0.7,4.0,4.7,0.6,30.0,0.0,0.0,0.0,0.0,20.0,0.0,0.0,0.0,0.0,0.0,0.0,40.0,0.0,10.0,0.0,0.0,0.0,0.0,0.0,0.0,0.0,0.0,0.0,0.0,0.0,0.0,0.0,0.0,0.0,0.0,0.0,0.0,0.0,0.0,0.0,0.0,0.0,0.0,0.0,0.0,0.0,0.0,0.0,0.0,0.0,0.0,0.0,0.0,0.0,0.0,0.0,0.0
0,n.a.,993,0.23,0.09,2.5,1.0,0.31,0.0,11.9,98.2,0.1,1.7,1.8,0.2,37.89,0.0,0.0,0.0,0.0,9.47,0.0,0.0,0.0,0.0,0.0,52.63,0.0,0.0,0.0,0.0,0.0,0.0,0.0,0.0,0.0,0.0,0.0,0.0,0.0,0.0,0.0,0.0,0.0,0.0,0.0,0.0,0.0,0.0,0.0,0.0,0.0,0.0,0.0,0.0,0.0,0.0,0.0,0.0,0.0,0.0,0.0,0.0,0.0,0.0,0.0,0.0,0.0
0,n.a.,993,0.23,0.09,2.5,1.0,0.28,0.0,11.6,99.5,0.0,0.5,0.5,0.1,40.0,0.0,0.0,0.0,0.0,10.0,0.0,0.0,0.0,0.0,0.0,0.0,0.0,0.0,0.0,0.0,0.0,0.0,0.0,0.0,0.0,0.0,0.0,0.0,50.0,0.0,0.0,0.0,0.0,0.0,0.0,0.0,0.0,0.0,0.0,0.0,0.0,0.0,0.0,0.0,0.0,0.0,0.0,0.0,0.0,0.0,0.0,0.0,0.0,0.0,0.0,0.0,0.0
0,n.a.,993,0.23,0.09,2.5,1.0,0.31,0.0,10.3,74.5,6.8,18.7,25.5,2.6,40.0,0.0,0.0,0.0,0.0,0.0,0.0,0.0,0.0,0.0,10.0,50.0,0.0,0.0,0.0,0.0,0.0,0.0,0.0,0.0,0.0,0.0,0.0,0.0,0.0,0.0,0.0,0.0,0.0,0.0,0.0,0.0,0.0,0.0,0.0,0.0,0.0,0.0,0.0,0.0,0.0,0.0,0.0,0.0,0.0,0.0,0.0,0.0,0.0,0.0,0.0,0.0,0.0
0,n.a.,993,0.23,0.09,2.5,1.0,0.31,0.0,6.5,73.3,8.9,17.8,26.7,1.7,40.0,0.0,0.0,0.0,0.0,0.0,0.0,0.0,0.0,0.0,10.0,50.0,0.0,0.0,0.0,0.0,0.0,0.0,0.0,0.0,0.0,0.0,0.0,0.0,0.0,0.0,0.0,0.0,0.0,0.0,0.0,0.0,0.0,0.0,0.0,0.0,0.0,0.0,0.0,0.0,0.0,0.0,0.0,0.0,0.0,0.0,0.0,0.0,0.0,0.0,0.0,0.0,0.0
0,n.a.,1013,0.23,0.09,2.5,1.0,0.38,0.0,12.6,94.1,1.1,4.8,5.9,0.7,30.0,0.0,0.0,0.0,0.0,20.0,0.0,0.0,0.0,0.0,0.0,0.0,40.0,0.0,10.0,0.0,0.0,0.0,0.0,0.0,0.0,0.0,0.0,0.0,0.0,0.0,0.0,0.0,0.0,0.0,0.0,0.0,0.0,0.0,0.0,0.0,0.0,0.0,0.0,0.0,0.0,0.0,0.0,0.0,0.0,0.0,0.0,0.0,0.0,0.0,0.0,0.0,0.0
0,n.a.,1013,0.23,0.09,2.5,1.0,0.31,0.0,12.2,97.3,0.3,2.4,2.7,0.3,37.89,0.0,0.0,0.0,0.0,9.47,0.0,0.0,0.0,0.0,0.0,52.63,0.0,0.0,0.0,0.0,0.0,0.0,0.0,0.0,0.0,0.0,0.0,0.0,0.0,0.0,0.0,0.0,0.0,0.0,0.0,0.0,0.0,0.0,0.0,0.0,0.0,0.0,0.0,0.0,0.0,0.0,0.0,0.0,0.0,0.0,0.0,0.0,0.0,0.0,0.0,0.0,0.0
0,n.a.,1013,0.23,0.09,2.5,1.0,0.28,0.0,12.4,99.3,0.0,0.7,0.7,0.1,40.0,0.0,0.0,0.0,0.0,10.0,0.0,0.0,0.0,0.0,0.0,0.0,0.0,0.0,0.0,0.0,0.0,0.0,0.0,0.0,0.0,0.0,0.0,0.0,50.0,0.0,0.0,0.0,0.0,0.0,0.0,0.0,0.0,0.0,0.0,0.0,0.0,0.0,0.0,0.0,0.0,0.0,0.0,0.0,0.0,0.0,0.0,0.0,0.0,0.0,0.0,0.0,0.0
0,n.a.,1013,0.23,0.09,2.5,1.0,0.31,0.0,11.5,70.5,9.1,20.4,29.5,3.4,40.0,0.0,0.0,0.0,0.0,0.0,0.0,0.0,0.0,0.0,10.0,50.0,0.0,0.0,0.0,0.0,0.0,0.0,0.0,0.0,0.0,0.0,0.0,0.0,0.0,0.0,0.0,0.0,0.0,0.0,0.0,0.0,0.0,0.0,0.0,0.0,0.0,0.0,0.0,0.0,0.0,0.0,0.0,0.0,0.0,0.0,0.0,0.0,0.0,0.0,0.0,0.0,0.0
0,n.a.,1013,0.23,0.09,2.5,1.0,0.31,0.0,9.3,68.6,12.2,19.2,31.4,2.9,40.0,0.0,0.0,0.0,0.0,0.0,0.0,0.0,0.0,0.0,10.0,50.0,0.0,0.0,0.0,0.0,0.0,0.0,0.0,0.0,0.0,0.0,0.0,0.0,0.0,0.0,0.0,0.0,0.0,0.0,0.0,0.0,0.0,0.0,0.0,0.0,0.0,0.0,0.0,0.0,0.0,0.0,0.0,0.0,0.0,0.0,0.0,0.0,0.0,0.0,0.0,0.0,0.0
0,n.a.,1033,0.23,0.09,2.5,1.0,0.38,0.0,13.6,92.7,1.7,5.6,7.3,1.0,30.0,0.0,0.0,0.0,0.0,20.0,0.0,0.0,0.0,0.0,0.0,0.0,40.0,0.0,10.0,0.0,0.0,0.0,0.0,0.0,0.0,0.0,0.0,0.0,0.0,0.0,0.0,0.0,0.0,0.0,0.0,0.0,0.0,0.0,0.0,0.0,0.0,0.0,0.0,0.0,0.0,0.0,0.0,0.0,0.0,0.0,0.0,0.0,0.0,0.0,0.0,0.0,0.0
0,n.a.,1033,0.23,0.09,2.5,1.0,0.31,0.0,13.0,96.2,0.8,3.1,3.8,0.5,37.89,0.0,0.0,0.0,0.0,9.47,0.0,0.0,0.0,0.0,0.0,52.63,0.0,0.0,0.0,0.0,0.0,0.0,0.0,0.0,0.0,0.0,0.0,0.0,0.0,0.0,0.0,0.0,0.0,0.0,0.0,0.0,0.0,0.0,0.0,0.0,0.0,0.0,0.0,0.0,0.0,0.0,0.0,0.0,0.0,0.0,0.0,0.0,0.0,0.0,0.0,0.0,0.0
0,n.a.,1033,0.23,0.09,2.5,1.0,0.28,0.0,12.6,98.6,0.2,1.2,1.4,0.2,40.0,0.0,0.0,0.0,0.0,10.0,0.0,0.0,0.0,0.0,0.0,0.0,0.0,0.0,0.0,0.0,0.0,0.0,0.0,0.0,0.0,0.0,0.0,0.0,50.0,0.0,0.0,0.0,0.0,0.0,0.0,0.0,0.0,0.0,0.0,0.0,0.0,0.0,0.0,0.0,0.0,0.0,0.0,0.0,0.0,0.0,0.0,0.0,0.0,0.0,0.0,0.0,0.0
0,n.a.,1033,0.23,0.09,2.5,1.0,0.31,0.0,14.2,57.3,15.8,26.9,42.7,6.1,40.0,0.0,0.0,0.0,0.0,0.0,0.0,0.0,0.0,0.0,10.0,50.0,0.0,0.0,0.0,0.0,0.0,0.0,0.0,0.0,0.0,0.0,0.0,0.0,0.0,0.0,0.0,0.0,0.0,0.0,0.0,0.0,0.0,0.0,0.0,0.0,0.0,0.0,0.0,0.0,0.0,0.0,0.0,0.0,0.0,0.0,0.0,0.0,0.0,0.0,0.0,0.0,0.0
0,n.a.,1033,0.23,0.09,2.5,1.0,0.31,0.0,10.7,67.5,14.0,18.5,32.5,3.5,40.0,0.0,0.0,0.0,0.0,0.0,0.0,0.0,0.0,0.0,10.0,50.0,0.0,0.0,0.0,0.0,0.0,0.0,0.0,0.0,0.0,0.0,0.0,0.0,0.0,0.0,0.0,0.0,0.0,0.0,0.0,0.0,0.0,0.0,0.0,0.0,0.0,0.0,0.0,0.0,0.0,0.0,0.0,0.0,0.0,0.0,0.0,0.0,0.0,0.0,0.0,0.0,0.0
0,n.a.,1053,0.23,0.09,2.5,1.0,0.38,0.0,13.8,91.0,2.7,6.3,9.0,1.2,30.0,0.0,0.0,0.0,0.0,20.0,0.0,0.0,0.0,0.0,0.0,0.0,40.0,0.0,10.0,0.0,0.0,0.0,0.0,0.0,0.0,0.0,0.0,0.0,0.0,0.0,0.0,0.0,0.0,0.0,0.0,0.0,0.0,0.0,0.0,0.0,0.0,0.0,0.0,0.0,0.0,0.0,0.0,0.0,0.0,0.0,0.0,0.0,0.0,0.0,0.0,0.0,0.0
0,n.a.,1053,0.23,0.09,2.5,1.0,0.31,0.0,13.9,94.6,1.3,4.1,5.4,0.7,37.89,0.0,0.0,0.0,0.0,9.47,0.0,0.0,0.0,0.0,0.0,52.63,0.0,0.0,0.0,0.0,0.0,0.0,0.0,0.0,0.0,0.0,0.0,0.0,0.0,0.0,0.0,0.0,0.0,0.0,0.0,0.0,0.0,0.0,0.0,0.0,0.0,0.0,0.0,0.0,0.0,0.0,0.0,0.0,0.0,0.0,0.0,0.0,0.0,0.0,0.0,0.0,0.0
0,n.a.,1053,0.23,0.09,2.5,1.0,0.28,0.0,13.3,97.9,0.4,1.7,2.1,0.3,40.0,0.0,0.0,0.0,0.0,10.0,0.0,0.0,0.0,0.0,0.0,0.0,0.0,0.0,0.0,0.0,0.0,0.0,0.0,0.0,0.0,0.0,0.0,0.0,50.0,0.0,0.0,0.0,0.0,0.0,0.0,0.0,0.0,0.0,0.0,0.0,0.0,0.0,0.0,0.0,0.0,0.0,0.0,0.0,0.0,0.0,0.0,0.0,0.0,0.0,0.0,0.0,0.0
0,n.a.,1053,0.23,0.09,2.5,1.0,0.31,0.0,15.1,52.9,21.7,25.4,47.1,7.1,40.0,0.0,0.0,0.0,0.0,0.0,0.0,0.0,0.0,0.0,10.0,50.0,0.0,0.0,0.0,0.0,0.0,0.0,0.0,0.0,0.0,0.0,0.0,0.0,0.0,0.0,0.0,0.0,0.0,0.0,0.0,0.0,0.0,0.0,0.0,0.0,0.0,0.0,0.0,0.0,0.0,0.0,0.0,0.0,0.0,0.0,0.0,0.0,0.0,0.0,0.0,0.0,0.0
0,n.a.,1053,0.23,0.09,2.5,1.0,0.31,0.0,11.3,64.1,18.1,17.8,35.9,4.1,40.0,0.0,0.0,0.0,0.0,0.0,0.0,0.0,0.0,0.0,10.0,50.0,0.0,0.0,0.0,0.0,0.0,0.0,0.0,0.0,0.0,0.0,0.0,0.0,0.0,0.0,0.0,0.0,0.0,0.0,0.0,0.0,0.0,0.0,0.0,0.0,0.0,0.0,0.0,0.0,0.0,0.0,0.0,0.0,0.0,0.0,0.0,0.0,0.0,0.0,0.0,0.0,0.0
0,Citric acid method,1023,0.24,0.02,10.0,1.0,0.0,32.2,0.0,35.1,0.0,0.0,64.9,0.0,100.0,0.0,0.0,0.0,0.0,0.0,0.0,0.0,0.0,0.0,0.0,0.0,0.0,0.0,0.0,0.0,0.0,0.0,0.0,0.0,0.0,0.0,0.0,0.0,0.0,0.0,0.0,0.0,0.0,0.0,0.0,0.0,0.0,0.0,0.0,0.0,0.0,0.0,0.0,0.0,0.0,0.0,0.0,0.0,0.0,0.0,0.0,0.0,0.0,0.0,0.0,0.0,0.0
0,Citric acid method,1023,0.24,0.02,10.0,1.0,0.0,86.5,0.0,97.9,0.0,0.0,2.1,0.0,50.0,0.0,0.0,0.0,0.0,0.0,0.0,0.0,0.0,0.0,0.0,0.0,0.0,0.0,50.0,0.0,0.0,0.0,0.0,0.0,0.0,0.0,0.0,0.0,0.0,0.0,0.0,0.0,0.0,0.0,0.0,0.0,0.0,0.0,0.0,0.0,0.0,0.0,0.0,0.0,0.0,0.0,0.0,0.0,0.0,0.0,0.0,0.0,0.0,0.0,0.0,0.0,0.0
0,Citric acid method,1023,0.24,0.02,10.0,1.0,0.0,86.0,0.0,99.6,0.0,0.0,0.4,0.0,50.0,0.0,0.0,0.0,0.0,0.0,0.0,0.0,0.0,0.0,0.0,0.0,50.0,0.0,0.0,0.0,0.0,0.0,0.0,0.0,0.0,0.0,0.0,0.0,0.0,0.0,0.0,0.0,0.0,0.0,0.0,0.0,0.0,0.0,0.0,0.0,0.0,0.0,0.0,0.0,0.0,0.0,0.0,0.0,0.0,0.0,0.0,0.0,0.0,0.0,0.0,0.0,0.0
0,Citric acid method,1023,0.24,0.02,10.0,1.0,0.0,83.0,0.0,99.4,0.0,0.0,0.6,0.0,50.0,0.0,0.0,0.0,0.0,0.0,0.0,0.0,0.0,0.0,0.0,50.0,0.0,0.0,0.0,0.0,0.0,0.0,0.0,0.0,0.0,0.0,0.0,0.0,0.0,0.0,0.0,0.0,0.0,0.0,0.0,0.0,0.0,0.0,0.0,0.0,0.0,0.0,0.0,0.0,0.0,0.0,0.0,0.0,0.0,0.0,0.0,0.0,0.0,0.0,0.0,0.0,0.0
0,Citric acid method,1023,0.24,0.02,10.0,1.0,0.0,76.3,0.0,100.0,0.0,0.0,0.0,0.0,50.0,0.0,0.0,0.0,0.0,0.0,0.0,0.0,0.0,0.0,0.0,0.0,0.0,0.0,0.0,0.0,0.0,0.0,0.0,0.0,0.0,0.0,0.0,0.0,50.0,0.0,0.0,0.0,0.0,0.0,0.0,0.0,0.0,0.0,0.0,0.0,0.0,0.0,0.0,0.0,0.0,0.0,0.0,0.0,0.0,0.0,0.0,0.0,0.0,0.0,0.0,0.0,0.0
0,Citric acid method,1023,0.24,0.02,10.0,1.0,0.0,7.2,0.0,100.0,0.0,0.0,0.0,0.0,50.0,0.0,0.0,0.0,0.0,0.0,0.0,0.0,0.0,0.0,0.0,0.0,0.0,0.0,0.0,0.0,0.0,0.0,0.0,0.0,0.0,0.0,0.0,0.0,0.0,50.0,0.0,0.0,0.0,0.0,0.0,0.0,0.0,0.0,0.0,0.0,0.0,0.0,0.0,0.0,0.0,0.0,0.0,0.0,0.0,0.0,0.0,0.0,0.0,0.0,0.0,0.0,0.0
0,Citric acid method,1023,0.24,0.02,10.0,1.0,0.0,85.7,0.0,61.5,0.0,0.0,38.5,0.0,83.33,0.0,0.0,0.0,0.0,0.0,0.0,0.0,0.0,0.0,0.0,0.0,0.0,0.0,16.67,0.0,0.0,0.0,0.0,0.0,0.0,0.0,0.0,0.0,0.0,0.0,0.0,0.0,0.0,0.0,0.0,0.0,0.0,0.0,0.0,0.0,0.0,0.0,0.0,0.0,0.0,0.0,0.0,0.0,0.0,0.0,0.0,0.0,0.0,0.0,0.0,0.0,0.0
0,Citric acid method,1023,0.24,0.02,10.0,1.0,0.18,86.8,0.0,96.6,0.0,0.0,3.4,0.0,83.33,0.0,0.0,0.0,0.0,0.0,0.0,0.0,0.0,0.0,0.0,0.0,16.67,0.0,0.0,0.0,0.0,0.0,0.0,0.0,0.0,0.0,0.0,0.0,0.0,0.0,0.0,0.0,0.0,0.0,0.0,0.0,0.0,0.0,0.0,0.0,0.0,0.0,0.0,0.0,0.0,0.0,0.0,0.0,0.0,0.0,0.0,0.0,0.0,0.0,0.0,0.0,0.0
0,Citric acid method,1023,0.24,0.02,10.0,1.0,0.18,90.6,0.0,87.7,0.0,0.0,12.3,0.0,83.33,0.0,0.0,0.0,0.0,0.0,0.0,0.0,0.0,0.0,0.0,16.67,0.0,0.0,0.0,0.0,0.0,0.0,0.0,0.0,0.0,0.0,0.0,0.0,0.0,0.0,0.0,0.0,0.0,0.0,0.0,0.0,0.0,0.0,0.0,0.0,0.0,0.0,0.0,0.0,0.0,0.0,0.0,0.0,0.0,0.0,0.0,0.0,0.0,0.0,0.0,0.0,0.0
0,Citric acid method,1023,0.24,0.02,10.0,1.0,0.18,89.7,0.0,98.6,0.0,0.0,1.4,0.0,83.33,0.0,0.0,0.0,0.0,0.0,0.0,0.0,0.0,0.0,0.0,0.0,0.0,0.0,0.0,0.0,0.0,0.0,0.0,0.0,0.0,0.0,0.0,0.0,16.67,0.0,0.0,0.0,0.0,0.0,0.0,0.0,0.0,0.0,0.0,0.0,0.0,0.0,0.0,0.0,0.0,0.0,0.0,0.0,0.0,0.0,0.0,0.0,0.0,0.0,0.0,0.0,0.0
0,Citric acid method,1023,0.24,0.02,10.0,1.0,0.18,96.2,0.0,99.4,0.0,0.0,0.6,0.0,83.33,0.0,0.0,0.0,0.0,0.0,0.0,0.0,0.0,0.0,0.0,0.0,0.0,0.0,0.0,0.0,0.0,0.0,0.0,0.0,0.0,0.0,0.0,0.0,0.0,16.67,0.0,0.0,0.0,0.0,0.0,0.0,0.0,0.0,0.0,0.0,0.0,0.0,0.0,0.0,0.0,0.0,0.0,0.0,0.0,0.0,0.0,0.0,0.0,0.0,0.0,0.0,0.0
0,Impregnation,1073,0.21,0.05,4.0,1.0,0.18,0.0,12.3,54.2,0.0,0.0,23.5,2.9,0.1,0.0,0.0,0.0,0.0,0.0,0.0,0.0,0.0,0.0,0.0,0.0,0.0,0.0,0.0,0.0,0.0,0.0,0.0,0.0,0.0,0.0,0.0,0.0,0.0,0.0,0.0,0.0,0.0,0.0,0.0,0.0,0.0,0.0,0.0,0.0,0.0,0.0,0.0,0.0,0.0,0.0,0.0,0.0,0.0,0.0,0.0,0.0,0.0,99.9,0.0,0.0,0.0
0,Impregnation,1073,0.21,0.05,4.0,1.0,0.18,0.0,11.7,55.7,0.0,0.0,23.6,2.8,0.2,0.0,0.0,0.0,0.0,0.0,0.0,0.0,0.0,0.0,0.0,0.0,0.0,0.0,0.0,0.0,0.0,0.0,0.0,0.0,0.0,0.0,0.0,0.0,0.0,0.0,0.0,0.0,0.0,0.0,0.0,0.0,0.0,0.0,0.0,0.0,0.0,0.0,0.0,0.0,0.0,0.0,0.0,0.0,0.0,0.0,0.0,0.0,0.0,99.8,0.0,0.0,0.0
0,Impregnation,1073,0.21,0.05,4.0,1.0,0.18,0.0,13.0,52.2,0.0,0.0,28.6,3.7,0.48,0.0,0.0,0.0,0.0,0.0,0.0,0.0,0.0,0.0,0.0,0.0,0.0,0.0,0.0,0.0,0.0,0.0,0.0,0.0,0.0,0.0,0.0,0.0,0.0,0.0,0.0,0.0,0.0,0.0,0.0,0.0,0.0,0.0,0.0,0.0,0.0,0.0,0.0,0.0,0.0,0.0,0.0,0.0,0.0,0.0,0.0,0.0,0.0,99.52,0.0,0.0,0.0
0,Impregnation,1073,0.21,0.05,4.0,1.0,0.18,0.0,13.0,52.1,0.0,0.0,30.0,3.9,0.97,0.0,0.0,0.0,0.0,0.0,0.0,0.0,0.0,0.0,0.0,0.0,0.0,0.0,0.0,0.0,0.0,0.0,0.0,0.0,0.0,0.0,0.0,0.0,0.0,0.0,0.0,0.0,0.0,0.0,0.0,0.0,0.0,0.0,0.0,0.0,0.0,0.0,0.0,0.0,0.0,0.0,0.0,0.0,0.0,0.0,0.0,0.0,0.0,99.03,0.0,0.0,0.0
0,Slurry,1073,0.29,0.07,4.0,1.0,0.06,99.4,23.3,0.0,0.0,0.0,57.2,13.3,16.8,0.0,0.0,0.0,0.0,0.0,0.0,0.0,41.6,0.0,0.0,0.0,0.0,0.0,0.0,0.0,0.0,0.0,0.0,0.0,0.0,0.0,0.0,0.0,0.0,0.0,0.0,0.0,0.0,0.0,0.0,0.0,0.0,0.0,0.0,0.0,0.0,0.0,0.0,0.0,0.0,41.6,0.0,0.0,0.0,0.0,0.0,0.0,0.0,0.0,0.0,0.0,0.0
0,Slurry,1073,0.29,0.07,4.0,1.0,0.05,99.8,23.9,0.0,0.0,0.0,54.9,13.1,37.72,0.0,0.0,0.0,0.0,0.0,0.0,0.0,31.14,0.0,0.0,0.0,0.0,0.0,0.0,0.0,0.0,0.0,0.0,0.0,0.0,0.0,0.0,0.0,0.0,0.0,0.0,0.0,0.0,0.0,0.0,0.0,0.0,0.0,0.0,0.0,0.0,0.0,0.0,0.0,0.0,31.14,0.0,0.0,0.0,0.0,0.0,0.0,0.0,0.0,0.0,0.0,0.0
0,Slurry,1073,0.29,0.07,4.0,1.0,0.04,100.0,21.8,0.0,0.0,0.0,52.8,11.5,64.5,0.0,0.0,0.0,0.0,0.0,0.0,0.0,17.75,0.0,0.0,0.0,0.0,0.0,0.0,0.0,0.0,0.0,0.0,0.0,0.0,0.0,0.0,0.0,0.0,0.0,0.0,0.0,0.0,0.0,0.0,0.0,0.0,0.0,0.0,0.0,0.0,0.0,0.0,0.0,0.0,17.75,0.0,0.0,0.0,0.0,0.0,0.0,0.0,0.0,0.0,0.0,0.0
0,Slurry,1073,0.29,0.07,4.0,1.0,0.04,100.0,18.6,0.0,0.0,0.0,32.0,5.9,100.0,0.0,0.0,0.0,0.0,0.0,0.0,0.0,0.0,0.0,0.0,0.0,0.0,0.0,0.0,0.0,0.0,0.0,0.0,0.0,0.0,0.0,0.0,0.0,0.0,0.0,0.0,0.0,0.0,0.0,0.0,0.0,0.0,0.0,0.0,0.0,0.0,0.0,0.0,0.0,0.0,0.0,0.0,0.0,0.0,0.0,0.0,0.0,0.0,0.0,0.0,0.0,0.0
0,Physical mixing,1073,0.8,0.2,4.0,1.0,0.02,0.0,28.1,0.0,27.5,25.0,52.5,14.8,4.76,0.0,0.0,0.0,0.0,0.0,0.0,95.24,0.0,0.0,0.0,0.0,0.0,0.0,0.0,0.0,0.0,0.0,0.0,0.0,0.0,0.0,0.0,0.0,0.0,0.0,0.0,0.0,0.0,0.0,0.0,0.0,0.0,0.0,0.0,0.0,0.0,0.0,0.0,0.0,0.0,0.0,0.0,0.0,0.0,0.0,0.0,0.0,0.0,0.0,0.0,0.0,0.0
0,Physical mixing,1073,0.8,0.2,4.0,1.0,0.02,0.0,26.7,0.0,29.6,27.0,56.6,15.1,4.76,0.0,0.0,0.0,0.0,0.0,0.0,95.24,0.0,0.0,0.0,0.0,0.0,0.0,0.0,0.0,0.0,0.0,0.0,0.0,0.0,0.0,0.0,0.0,0.0,0.0,0.0,0.0,0.0,0.0,0.0,0.0,0.0,0.0,0.0,0.0,0.0,0.0,0.0,0.0,0.0,0.0,0.0,0.0,0.0,0.0,0.0,0.0,0.0,0.0,0.0,0.0,0.0
0,Physical mixing,1073,0.8,0.2,4.0,1.0,0.02,0.0,25.7,0.0,28.5,31.6,60.1,15.4,4.76,0.0,0.0,0.0,0.0,0.0,0.0,95.24,0.0,0.0,0.0,0.0,0.0,0.0,0.0,0.0,0.0,0.0,0.0,0.0,0.0,0.0,0.0,0.0,0.0,0.0,0.0,0.0,0.0,0.0,0.0,0.0,0.0,0.0,0.0,0.0,0.0,0.0,0.0,0.0,0.0,0.0,0.0,0.0,0.0,0.0,0.0,0.0,0.0,0.0,0.0,0.0,0.0
0,Physical mixing,1073,0.8,0.2,4.0,1.0,0.02,0.0,23.9,0.0,26.5,33.2,59.7,14.3,4.76,0.0,0.0,0.0,0.0,0.0,0.0,95.24,0.0,0.0,0.0,0.0,0.0,0.0,0.0,0.0,0.0,0.0,0.0,0.0,0.0,0.0,0.0,0.0,0.0,0.0,0.0,0.0,0.0,0.0,0.0,0.0,0.0,0.0,0.0,0.0,0.0,0.0,0.0,0.0,0.0,0.0,0.0,0.0,0.0,0.0,0.0,0.0,0.0,0.0,0.0,0.0,0.0
0,Physical mixing,1073,0.8,0.2,4.0,1.0,0.02,0.0,25.7,0.0,27.2,22.6,49.8,12.8,4.76,0.0,0.0,0.0,0.0,0.0,0.0,95.24,0.0,0.0,0.0,0.0,0.0,0.0,0.0,0.0,0.0,0.0,0.0,0.0,0.0,0.0,0.0,0.0,0.0,0.0,0.0,0.0,0.0,0.0,0.0,0.0,0.0,0.0,0.0,0.0,0.0,0.0,0.0,0.0,0.0,0.0,0.0,0.0,0.0,0.0,0.0,0.0,0.0,0.0,0.0,0.0,0.0
0,Physical mixing,1073,0.8,0.2,4.0,1.0,0.02,0.0,26.3,0.0,25.4,15.8,41.2,10.8,4.76,0.0,0.0,0.0,0.0,0.0,0.0,95.24,0.0,0.0,0.0,0.0,0.0,0.0,0.0,0.0,0.0,0.0,0.0,0.0,0.0,0.0,0.0,0.0,0.0,0.0,0.0,0.0,0.0,0.0,0.0,0.0,0.0,0.0,0.0,0.0,0.0,0.0,0.0,0.0,0.0,0.0,0.0,0.0,0.0,0.0,0.0,0.0,0.0,0.0,0.0,0.0,0.0
0,Physical mixing,1073,0.8,0.2,4.0,1.0,0.02,0.0,26.9,0.0,29.3,24.5,53.8,14.5,4.76,0.0,0.0,0.0,0.0,0.0,0.0,95.24,0.0,0.0,0.0,0.0,0.0,0.0,0.0,0.0,0.0,0.0,0.0,0.0,0.0,0.0,0.0,0.0,0.0,0.0,0.0,0.0,0.0,0.0,0.0,0.0,0.0,0.0,0.0,0.0,0.0,0.0,0.0,0.0,0.0,0.0,0.0,0.0,0.0,0.0,0.0,0.0,0.0,0.0,0.0,0.0,0.0
0,Physical mixing,1123,0.8,0.2,4.0,1.0,0.02,0.0,25.9,0.0,30.3,21.7,52.0,13.5,4.76,0.0,0.0,0.0,0.0,0.0,0.0,95.24,0.0,0.0,0.0,0.0,0.0,0.0,0.0,0.0,0.0,0.0,0.0,0.0,0.0,0.0,0.0,0.0,0.0,0.0,0.0,0.0,0.0,0.0,0.0,0.0,0.0,0.0,0.0,0.0,0.0,0.0,0.0,0.0,0.0,0.0,0.0,0.0,0.0,0.0,0.0,0.0,0.0,0.0,0.0,0.0,0.0
0,Physical mixing,1123,0.8,0.2,4.0,1.0,0.02,0.0,26.9,0.0,28.2,28.2,56.4,15.2,4.76,0.0,0.0,0.0,0.0,0.0,0.0,95.24,0.0,0.0,0.0,0.0,0.0,0.0,0.0,0.0,0.0,0.0,0.0,0.0,0.0,0.0,0.0,0.0,0.0,0.0,0.0,0.0,0.0,0.0,0.0,0.0,0.0,0.0,0.0,0.0,0.0,0.0,0.0,0.0,0.0,0.0,0.0,0.0,0.0,0.0,0.0,0.0,0.0,0.0,0.0,0.0,0.0
0,Physical mixing,1123,0.8,0.2,4.0,1.0,0.02,0.0,26.9,0.0,31.5,21.0,52.5,14.1,4.76,0.0,0.0,0.0,0.0,0.0,0.0,95.24,0.0,0.0,0.0,0.0,0.0,0.0,0.0,0.0,0.0,0.0,0.0,0.0,0.0,0.0,0.0,0.0,0.0,0.0,0.0,0.0,0.0,0.0,0.0,0.0,0.0,0.0,0.0,0.0,0.0,0.0,0.0,0.0,0.0,0.0,0.0,0.0,0.0,0.0,0.0,0.0,0.0,0.0,0.0,0.0,0.0
0,Physical mixing,1123,0.89,0.11,8.0,1.0,0.02,0.0,17.8,0.0,31.0,38.7,69.7,12.4,4.76,0.0,0.0,0.0,0.0,0.0,0.0,95.24,0.0,0.0,0.0,0.0,0.0,0.0,0.0,0.0,0.0,0.0,0.0,0.0,0.0,0.0,0.0,0.0,0.0,0.0,0.0,0.0,0.0,0.0,0.0,0.0,0.0,0.0,0.0,0.0,0.0,0.0,0.0,0.0,0.0,0.0,0.0,0.0,0.0,0.0,0.0,0.0,0.0,0.0,0.0,0.0,0.0
0,Physical mixing,1123,0.89,0.11,8.0,1.0,0.02,0.0,19.7,0.0,28.2,40.3,68.5,13.5,4.76,0.0,0.0,0.0,0.0,0.0,0.0,95.24,0.0,0.0,0.0,0.0,0.0,0.0,0.0,0.0,0.0,0.0,0.0,0.0,0.0,0.0,0.0,0.0,0.0,0.0,0.0,0.0,0.0,0.0,0.0,0.0,0.0,0.0,0.0,0.0,0.0,0.0,0.0,0.0,0.0,0.0,0.0,0.0,0.0,0.0,0.0,0.0,0.0,0.0,0.0,0.0,0.0
0,Physical mixing,1123,0.89,0.11,8.0,1.0,0.02,0.0,21.3,0.0,31.0,28.1,59.1,12.6,4.76,0.0,0.0,0.0,0.0,0.0,0.0,95.24,0.0,0.0,0.0,0.0,0.0,0.0,0.0,0.0,0.0,0.0,0.0,0.0,0.0,0.0,0.0,0.0,0.0,0.0,0.0,0.0,0.0,0.0,0.0,0.0,0.0,0.0,0.0,0.0,0.0,0.0,0.0,0.0,0.0,0.0,0.0,0.0,0.0,0.0,0.0,0.0,0.0,0.0,0.0,0.0,0.0
0,Physical mixing,1073,0.89,0.11,8.0,1.0,0.02,0.0,18.6,0.0,29.7,42.4,72.1,13.4,4.76,0.0,0.0,0.0,0.0,0.0,0.0,95.24,0.0,0.0,0.0,0.0,0.0,0.0,0.0,0.0,0.0,0.0,0.0,0.0,0.0,0.0,0.0,0.0,0.0,0.0,0.0,0.0,0.0,0.0,0.0,0.0,0.0,0.0,0.0,0.0,0.0,0.0,0.0,0.0,0.0,0.0,0.0,0.0,0.0,0.0,0.0,0.0,0.0,0.0,0.0,0.0,0.0
0,Physical mixing,1073,0.89,0.11,8.0,1.0,0.02,0.0,17.9,0.0,31.2,39.1,70.3,12.6,4.76,0.0,0.0,0.0,0.0,0.0,0.0,95.24,0.0,0.0,0.0,0.0,0.0,0.0,0.0,0.0,0.0,0.0,0.0,0.0,0.0,0.0,0.0,0.0,0.0,0.0,0.0,0.0,0.0,0.0,0.0,0.0,0.0,0.0,0.0,0.0,0.0,0.0,0.0,0.0,0.0,0.0,0.0,0.0,0.0,0.0,0.0,0.0,0.0,0.0,0.0,0.0,0.0
0,Physical mixing,1073,0.89,0.11,8.0,1.0,0.02,0.0,16.7,0.0,24.2,34.6,58.8,9.8,4.76,0.0,0.0,0.0,0.0,0.0,0.0,95.24,0.0,0.0,0.0,0.0,0.0,0.0,0.0,0.0,0.0,0.0,0.0,0.0,0.0,0.0,0.0,0.0,0.0,0.0,0.0,0.0,0.0,0.0,0.0,0.0,0.0,0.0,0.0,0.0,0.0,0.0,0.0,0.0,0.0,0.0,0.0,0.0,0.0,0.0,0.0,0.0,0.0,0.0,0.0,0.0,0.0
0,Physical mixing,1023,0.8,0.2,4.0,1.0,0.02,0.0,27.4,0.0,29.7,27.0,56.7,15.5,4.76,0.0,0.0,0.0,0.0,0.0,0.0,95.24,0.0,0.0,0.0,0.0,0.0,0.0,0.0,0.0,0.0,0.0,0.0,0.0,0.0,0.0,0.0,0.0,0.0,0.0,0.0,0.0,0.0,0.0,0.0,0.0,0.0,0.0,0.0,0.0,0.0,0.0,0.0,0.0,0.0,0.0,0.0,0.0,0.0,0.0,0.0,0.0,0.0,0.0,0.0,0.0,0.0
0,Physical mixing,1023,0.8,0.2,4.0,1.0,0.02,0.0,25.7,0.0,24.7,30.9,55.6,14.3,4.76,0.0,0.0,0.0,0.0,0.0,0.0,95.24,0.0,0.0,0.0,0.0,0.0,0.0,0.0,0.0,0.0,0.0,0.0,0.0,0.0,0.0,0.0,0.0,0.0,0.0,0.0,0.0,0.0,0.0,0.0,0.0,0.0,0.0,0.0,0.0,0.0,0.0,0.0,0.0,0.0,0.0,0.0,0.0,0.0,0.0,0.0,0.0,0.0,0.0,0.0,0.0,0.0
0,Physical mixing,1023,0.8,0.2,4.0,1.0,0.02,0.0,27.5,0.0,29.5,24.5,54.0,14.9,4.76,0.0,0.0,0.0,0.0,0.0,0.0,95.24,0.0,0.0,0.0,0.0,0.0,0.0,0.0,0.0,0.0,0.0,0.0,0.0,0.0,0.0,0.0,0.0,0.0,0.0,0.0,0.0,0.0,0.0,0.0,0.0,0.0,0.0,0.0,0.0,0.0,0.0,0.0,0.0,0.0,0.0,0.0,0.0,0.0,0.0,0.0,0.0,0.0,0.0,0.0,0.0,0.0
0,Physical mixing,1073,0.8,0.2,4.0,1.0,0.02,0.0,26.7,0.0,28.3,28.3,56.6,15.1,4.76,0.0,0.0,0.0,0.0,0.0,0.0,95.24,0.0,0.0,0.0,0.0,0.0,0.0,0.0,0.0,0.0,0.0,0.0,0.0,0.0,0.0,0.0,0.0,0.0,0.0,0.0,0.0,0.0,0.0,0.0,0.0,0.0,0.0,0.0,0.0,0.0,0.0,0.0,0.0,0.0,0.0,0.0,0.0,0.0,0.0,0.0,0.0,0.0,0.0,0.0,0.0,0.0
0,Physical mixing,1073,0.8,0.2,4.0,1.0,0.02,0.0,25.1,0.0,26.0,7.9,33.9,8.5,4.76,0.0,0.0,0.0,0.0,0.0,0.0,95.24,0.0,0.0,0.0,0.0,0.0,0.0,0.0,0.0,0.0,0.0,0.0,0.0,0.0,0.0,0.0,0.0,0.0,0.0,0.0,0.0,0.0,0.0,0.0,0.0,0.0,0.0,0.0,0.0,0.0,0.0,0.0,0.0,0.0,0.0,0.0,0.0,0.0,0.0,0.0,0.0,0.0,0.0,0.0,0.0,0.0
0,Physical mixing,1073,0.89,0.11,8.0,1.0,0.02,0.0,18.6,0.0,29.7,42.4,72.1,13.4,4.76,0.0,0.0,0.0,0.0,0.0,0.0,95.24,0.0,0.0,0.0,0.0,0.0,0.0,0.0,0.0,0.0,0.0,0.0,0.0,0.0,0.0,0.0,0.0,0.0,0.0,0.0,0.0,0.0,0.0,0.0,0.0,0.0,0.0,0.0,0.0,0.0,0.0,0.0,0.0,0.0,0.0,0.0,0.0,0.0,0.0,0.0,0.0,0.0,0.0,0.0,0.0,0.0
0,Physical mixing,1073,0.89,0.11,8.0,1.0,0.02,0.0,19.8,0.0,38.0,34.5,72.5,14.4,4.76,0.0,0.0,0.0,0.0,0.0,0.0,95.24,0.0,0.0,0.0,0.0,0.0,0.0,0.0,0.0,0.0,0.0,0.0,0.0,0.0,0.0,0.0,0.0,0.0,0.0,0.0,0.0,0.0,0.0,0.0,0.0,0.0,0.0,0.0,0.0,0.0,0.0,0.0,0.0,0.0,0.0,0.0,0.0,0.0,0.0,0.0,0.0,0.0,0.0,0.0,0.0,0.0
0,Physical mixing,1073,0.8,0.2,4.0,1.0,0.02,0.0,22.5,0.0,23.7,29.7,53.4,12.0,4.76,0.0,0.0,0.0,0.0,0.0,0.0,95.24,0.0,0.0,0.0,0.0,0.0,0.0,0.0,0.0,0.0,0.0,0.0,0.0,0.0,0.0,0.0,0.0,0.0,0.0,0.0,0.0,0.0,0.0,0.0,0.0,0.0,0.0,0.0,0.0,0.0,0.0,0.0,0.0,0.0,0.0,0.0,0.0,0.0,0.0,0.0,0.0,0.0,0.0,0.0,0.0,0.0
0,Physical mixing,1073,0.8,0.2,4.0,1.0,0.01,0.0,27.8,0.0,26.3,23.9,50.2,14.0,4.76,0.0,0.0,0.0,0.0,0.0,0.0,95.24,0.0,0.0,0.0,0.0,0.0,0.0,0.0,0.0,0.0,0.0,0.0,0.0,0.0,0.0,0.0,0.0,0.0,0.0,0.0,0.0,0.0,0.0,0.0,0.0,0.0,0.0,0.0,0.0,0.0,0.0,0.0,0.0,0.0,0.0,0.0,0.0,0.0,0.0,0.0,0.0,0.0,0.0,0.0,0.0,0.0
0,Physical mixing,1073,0.8,0.2,4.0,1.0,0.02,0.0,26.5,0.0,28.6,28.6,57.2,15.2,4.76,0.0,0.0,0.0,0.0,0.0,0.0,95.24,0.0,0.0,0.0,0.0,0.0,0.0,0.0,0.0,0.0,0.0,0.0,0.0,0.0,0.0,0.0,0.0,0.0,0.0,0.0,0.0,0.0,0.0,0.0,0.0,0.0,0.0,0.0,0.0,0.0,0.0,0.0,0.0,0.0,0.0,0.0,0.0,0.0,0.0,0.0,0.0,0.0,0.0,0.0,0.0,0.0
0,Physical mixing,1073,0.8,0.2,4.0,1.0,0.01,0.0,23.5,0.0,20.3,13.5,33.8,7.9,4.76,0.0,0.0,0.0,0.0,0.0,0.0,95.24,0.0,0.0,0.0,0.0,0.0,0.0,0.0,0.0,0.0,0.0,0.0,0.0,0.0,0.0,0.0,0.0,0.0,0.0,0.0,0.0,0.0,0.0,0.0,0.0,0.0,0.0,0.0,0.0,0.0,0.0,0.0,0.0,0.0,0.0,0.0,0.0,0.0,0.0,0.0,0.0,0.0,0.0,0.0,0.0,0.0
0,Physical mixing,1073,0.89,0.11,8.0,1.0,0.02,0.0,18.4,0.0,27.6,39.4,67.0,12.3,4.76,0.0,0.0,0.0,0.0,0.0,0.0,95.24,0.0,0.0,0.0,0.0,0.0,0.0,0.0,0.0,0.0,0.0,0.0,0.0,0.0,0.0,0.0,0.0,0.0,0.0,0.0,0.0,0.0,0.0,0.0,0.0,0.0,0.0,0.0,0.0,0.0,0.0,0.0,0.0,0.0,0.0,0.0,0.0,0.0,0.0,0.0,0.0,0.0,0.0,0.0,0.0,0.0
0,Physical mixing,1073,0.89,0.11,8.0,1.0,0.01,0.0,17.3,0.0,29.6,37.1,66.7,11.5,4.76,0.0,0.0,0.0,0.0,0.0,0.0,95.24,0.0,0.0,0.0,0.0,0.0,0.0,0.0,0.0,0.0,0.0,0.0,0.0,0.0,0.0,0.0,0.0,0.0,0.0,0.0,0.0,0.0,0.0,0.0,0.0,0.0,0.0,0.0,0.0,0.0,0.0,0.0,0.0,0.0,0.0,0.0,0.0,0.0,0.0,0.0,0.0,0.0,0.0,0.0,0.0,0.0
0,Precipitation,1073,0.8,0.2,4.0,1.0,0.02,0.0,22.5,0.0,23.7,29.7,53.4,12.0,4.76,0.0,0.0,0.0,0.0,0.0,0.0,95.24,0.0,0.0,0.0,0.0,0.0,0.0,0.0,0.0,0.0,0.0,0.0,0.0,0.0,0.0,0.0,0.0,0.0,0.0,0.0,0.0,0.0,0.0,0.0,0.0,0.0,0.0,0.0,0.0,0.0,0.0,0.0,0.0,0.0,0.0,0.0,0.0,0.0,0.0,0.0,0.0,0.0,0.0,0.0,0.0,0.0
0,Precipitation,1073,0.8,0.2,4.0,1.0,0.02,0.0,26.5,0.0,28.6,28.6,57.2,15.2,4.76,0.0,0.0,0.0,0.0,0.0,0.0,95.24,0.0,0.0,0.0,0.0,0.0,0.0,0.0,0.0,0.0,0.0,0.0,0.0,0.0,0.0,0.0,0.0,0.0,0.0,0.0,0.0,0.0,0.0,0.0,0.0,0.0,0.0,0.0,0.0,0.0,0.0,0.0,0.0,0.0,0.0,0.0,0.0,0.0,0.0,0.0,0.0,0.0,0.0,0.0,0.0,0.0
0,n.a.,673,0.0,0.0,3.0,1.0,0.1,0.0,5.4,63.8,18.3,17.9,36.2,2.0,60.86,0.0,0.0,0.0,0.0,0.0,0.0,0.0,0.0,0.0,0.0,0.0,0.0,0.0,0.0,0.0,0.0,0.0,0.0,0.0,0.0,0.0,0.0,0.0,0.0,0.0,39.14,0.0,0.0,0.0,0.0,0.0,0.0,0.0,0.0,0.0,0.0,0.0,0.0,0.0,0.0,0.0,0.0,0.0,0.0,0.0,0.0,0.0,0.0,0.0,0.0,0.0,0.0
0,n.a.,723,0.0,0.0,3.0,1.0,0.1,0.0,27.8,57.3,20.9,21.8,42.7,11.9,60.86,0.0,0.0,0.0,0.0,0.0,0.0,0.0,0.0,0.0,0.0,0.0,0.0,0.0,0.0,0.0,0.0,0.0,0.0,0.0,0.0,0.0,0.0,0.0,0.0,0.0,39.14,0.0,0.0,0.0,0.0,0.0,0.0,0.0,0.0,0.0,0.0,0.0,0.0,0.0,0.0,0.0,0.0,0.0,0.0,0.0,0.0,0.0,0.0,0.0,0.0,0.0,0.0
0,n.a.,773,0.0,0.0,3.0,1.0,0.1,0.0,29.6,54.6,22.4,23.0,45.4,13.4,60.86,0.0,0.0,0.0,0.0,0.0,0.0,0.0,0.0,0.0,0.0,0.0,0.0,0.0,0.0,0.0,0.0,0.0,0.0,0.0,0.0,0.0,0.0,0.0,0.0,0.0,39.14,0.0,0.0,0.0,0.0,0.0,0.0,0.0,0.0,0.0,0.0,0.0,0.0,0.0,0.0,0.0,0.0,0.0,0.0,0.0,0.0,0.0,0.0,0.0,0.0,0.0,0.0
0,n.a.,823,0.0,0.0,3.0,1.0,0.1,0.0,21.4,53.5,23.2,23.3,46.5,10.0,60.86,0.0,0.0,0.0,0.0,0.0,0.0,0.0,0.0,0.0,0.0,0.0,0.0,0.0,0.0,0.0,0.0,0.0,0.0,0.0,0.0,0.0,0.0,0.0,0.0,0.0,39.14,0.0,0.0,0.0,0.0,0.0,0.0,0.0,0.0,0.0,0.0,0.0,0.0,0.0,0.0,0.0,0.0,0.0,0.0,0.0,0.0,0.0,0.0,0.0,0.0,0.0,0.0
0,n.a.,873,0.0,0.0,3.0,1.0,0.1,0.0,33.4,49.6,25.6,24.8,50.4,16.8,60.86,0.0,0.0,0.0,0.0,0.0,0.0,0.0,0.0,0.0,0.0,0.0,0.0,0.0,0.0,0.0,0.0,0.0,0.0,0.0,0.0,0.0,0.0,0.0,0.0,0.0,39.14,0.0,0.0,0.0,0.0,0.0,0.0,0.0,0.0,0.0,0.0,0.0,0.0,0.0,0.0,0.0,0.0,0.0,0.0,0.0,0.0,0.0,0.0,0.0,0.0,0.0,0.0
0,n.a.,1073,0.19,0.04,5.0,1.0,0.0,0.0,17.2,57.7,0.0,0.0,42.3,7.3,50.0,0.0,0.0,0.0,50.0,0.0,0.0,0.0,0.0,0.0,0.0,0.0,0.0,0.0,0.0,0.0,0.0,0.0,0.0,0.0,0.0,0.0,0.0,0.0,0.0,0.0,0.0,0.0,0.0,0.0,0.0,0.0,0.0,0.0,0.0,0.0,0.0,0.0,0.0,0.0,0.0,0.0,0.0,0.0,0.0,0.0,0.0,0.0,0.0,0.0,0.0,0.0,0.0
0,n.a.,1073,0.19,0.04,5.0,1.0,0.0,0.0,16.3,50.5,0.0,0.0,49.5,8.1,50.0,0.0,0.0,0.0,0.0,0.0,0.0,0.0,0.0,0.0,0.0,0.0,0.0,0.0,0.0,0.0,0.0,0.0,0.0,0.0,0.0,0.0,0.0,0.0,0.0,0.0,0.0,50.0,0.0,0.0,0.0,0.0,0.0,0.0,0.0,0.0,0.0,0.0,0.0,0.0,0.0,0.0,0.0,0.0,0.0,0.0,0.0,0.0,0.0,0.0,0.0,0.0,0.0
0,n.a.,1073,0.19,0.04,5.0,1.0,0.0,0.0,10.1,47.9,0.0,0.0,52.1,5.3,50.0,0.0,0.0,0.0,0.0,0.0,0.0,0.0,0.0,0.0,0.0,0.0,0.0,0.0,0.0,0.0,0.0,0.0,0.0,0.0,0.0,0.0,0.0,0.0,0.0,0.0,0.0,0.0,50.0,0.0,0.0,0.0,0.0,0.0,0.0,0.0,0.0,0.0,0.0,0.0,0.0,0.0,0.0,0.0,0.0,0.0,0.0,0.0,0.0,0.0,0.0,0.0,0.0
0,n.a.,1073,0.19,0.04,5.0,1.0,0.0,0.0,12.4,51.5,0.0,0.0,48.5,6.0,50.0,0.0,0.0,0.0,0.0,0.0,0.0,0.0,0.0,0.0,0.0,0.0,0.0,0.0,0.0,0.0,0.0,0.0,0.0,0.0,0.0,0.0,0.0,0.0,0.0,0.0,0.0,0.0,50.0,0.0,0.0,0.0,0.0,0.0,0.0,0.0,0.0,0.0,0.0,0.0,0.0,0.0,0.0,0.0,0.0,0.0,0.0,0.0,0.0,0.0,0.0,0.0,0.0
0,n.a.,1073,0.19,0.04,5.0,1.0,0.0,0.0,15.4,46.4,0.0,0.0,53.6,8.3,50.0,0.0,0.0,0.0,0.0,0.0,0.0,0.0,0.0,0.0,0.0,0.0,0.0,0.0,0.0,0.0,0.0,0.0,0.0,0.0,0.0,0.0,0.0,0.0,0.0,0.0,0.0,0.0,50.0,0.0,0.0,0.0,0.0,0.0,0.0,0.0,0.0,0.0,0.0,0.0,0.0,0.0,0.0,0.0,0.0,0.0,0.0,0.0,0.0,0.0,0.0,0.0,0.0
0,n.a.,1073,0.19,0.04,5.0,1.0,0.0,0.0,15.1,44.4,0.0,0.0,55.6,8.4,45.0,0.0,0.0,0.0,0.0,0.0,0.0,0.0,5.0,0.0,0.0,0.0,0.0,0.0,0.0,0.0,0.0,0.0,0.0,0.0,0.0,0.0,0.0,0.0,0.0,0.0,0.0,0.0,50.0,0.0,0.0,0.0,0.0,0.0,0.0,0.0,0.0,0.0,0.0,0.0,0.0,0.0,0.0,0.0,0.0,0.0,0.0,0.0,0.0,0.0,0.0,0.0,0.0
0,n.a.,1073,0.19,0.04,5.0,1.0,0.0,0.0,17.5,45.3,0.0,0.0,54.7,9.6,45.0,0.0,0.0,0.0,0.0,0.0,0.0,0.0,5.0,0.0,0.0,0.0,0.0,0.0,0.0,0.0,0.0,0.0,0.0,0.0,0.0,0.0,0.0,0.0,0.0,0.0,0.0,0.0,50.0,0.0,0.0,0.0,0.0,0.0,0.0,0.0,0.0,0.0,0.0,0.0,0.0,0.0,0.0,0.0,0.0,0.0,0.0,0.0,0.0,0.0,0.0,0.0,0.0
0,n.a.,1073,0.19,0.04,5.0,1.0,0.0,0.0,21.7,40.9,0.0,0.0,59.1,12.8,45.0,0.0,0.0,0.0,0.0,0.0,0.0,0.0,5.0,0.0,0.0,0.0,0.0,0.0,0.0,0.0,0.0,0.0,0.0,0.0,0.0,0.0,0.0,0.0,0.0,0.0,0.0,0.0,50.0,0.0,0.0,0.0,0.0,0.0,0.0,0.0,0.0,0.0,0.0,0.0,0.0,0.0,0.0,0.0,0.0,0.0,0.0,0.0,0.0,0.0,0.0,0.0,0.0
0,n.a.,1073,0.19,0.04,5.0,1.0,0.0,0.0,11.0,42.1,0.0,0.0,57.9,6.4,40.0,0.0,0.0,0.0,0.0,0.0,0.0,0.0,10.0,0.0,0.0,0.0,0.0,0.0,0.0,0.0,0.0,0.0,0.0,0.0,0.0,0.0,0.0,0.0,0.0,0.0,0.0,0.0,50.0,0.0,0.0,0.0,0.0,0.0,0.0,0.0,0.0,0.0,0.0,0.0,0.0,0.0,0.0,0.0,0.0,0.0,0.0,0.0,0.0,0.0,0.0,0.0,0.0
0,n.a.,1073,0.19,0.04,5.0,1.0,0.0,0.0,14.0,43.2,0.0,0.0,56.8,8.0,40.0,0.0,0.0,0.0,0.0,0.0,0.0,0.0,10.0,0.0,0.0,0.0,0.0,0.0,0.0,0.0,0.0,0.0,0.0,0.0,0.0,0.0,0.0,0.0,0.0,0.0,0.0,0.0,50.0,0.0,0.0,0.0,0.0,0.0,0.0,0.0,0.0,0.0,0.0,0.0,0.0,0.0,0.0,0.0,0.0,0.0,0.0,0.0,0.0,0.0,0.0,0.0,0.0
0,n.a.,1073,0.19,0.04,5.0,1.0,0.0,0.0,17.8,40.6,0.0,0.0,59.4,10.6,40.0,0.0,0.0,0.0,0.0,0.0,0.0,0.0,10.0,0.0,0.0,0.0,0.0,0.0,0.0,0.0,0.0,0.0,0.0,0.0,0.0,0.0,0.0,0.0,0.0,0.0,0.0,0.0,50.0,0.0,0.0,0.0,0.0,0.0,0.0,0.0,0.0,0.0,0.0,0.0,0.0,0.0,0.0,0.0,0.0,0.0,0.0,0.0,0.0,0.0,0.0,0.0,0.0
0,n.a.,1073,0.19,0.04,5.0,1.0,0.0,0.0,13.0,40.4,0.0,0.0,59.6,7.7,30.0,0.0,0.0,0.0,0.0,0.0,0.0,0.0,20.0,0.0,0.0,0.0,0.0,0.0,0.0,0.0,0.0,0.0,0.0,0.0,0.0,0.0,0.0,0.0,0.0,0.0,0.0,0.0,50.0,0.0,0.0,0.0,0.0,0.0,0.0,0.0,0.0,0.0,0.0,0.0,0.0,0.0,0.0,0.0,0.0,0.0,0.0,0.0,0.0,0.0,0.0,0.0,0.0
0,n.a.,1073,0.19,0.04,5.0,1.0,0.0,0.0,16.0,40.5,0.0,0.0,59.5,9.5,30.0,0.0,0.0,0.0,0.0,0.0,0.0,0.0,20.0,0.0,0.0,0.0,0.0,0.0,0.0,0.0,0.0,0.0,0.0,0.0,0.0,0.0,0.0,0.0,0.0,0.0,0.0,0.0,50.0,0.0,0.0,0.0,0.0,0.0,0.0,0.0,0.0,0.0,0.0,0.0,0.0,0.0,0.0,0.0,0.0,0.0,0.0,0.0,0.0,0.0,0.0,0.0,0.0
0,n.a.,1074,0.19,0.04,5.0,1.0,0.0,0.0,21.4,38.9,0.0,0.0,61.1,13.1,30.0,0.0,0.0,0.0,0.0,0.0,0.0,0.0,20.0,0.0,0.0,0.0,0.0,0.0,0.0,0.0,0.0,0.0,0.0,0.0,0.0,0.0,0.0,0.0,0.0,0.0,0.0,0.0,50.0,0.0,0.0,0.0,0.0,0.0,0.0,0.0,0.0,0.0,0.0,0.0,0.0,0.0,0.0,0.0,0.0,0.0,0.0,0.0,0.0,0.0,0.0,0.0,0.0
0,Citrate method,873,0.0,0.0,4.0,1.0,0.04,0.0,15.8,86.0,0.0,0.0,14.0,2.2,75.0,0.0,25.0,0.0,0.0,0.0,0.0,0.0,0.0,0.0,0.0,0.0,0.0,0.0,0.0,0.0,0.0,0.0,0.0,0.0,0.0,0.0,0.0,0.0,0.0,0.0,0.0,0.0,0.0,0.0,0.0,0.0,0.0,0.0,0.0,0.0,0.0,0.0,0.0,0.0,0.0,0.0,0.0,0.0,0.0,0.0,0.0,0.0,0.0,0.0,0.0,0.0,0.0
0,Citrate method,923,0.0,0.0,4.0,1.0,0.04,0.0,19.8,66.0,0.0,0.0,34.0,6.7,75.0,0.0,25.0,0.0,0.0,0.0,0.0,0.0,0.0,0.0,0.0,0.0,0.0,0.0,0.0,0.0,0.0,0.0,0.0,0.0,0.0,0.0,0.0,0.0,0.0,0.0,0.0,0.0,0.0,0.0,0.0,0.0,0.0,0.0,0.0,0.0,0.0,0.0,0.0,0.0,0.0,0.0,0.0,0.0,0.0,0.0,0.0,0.0,0.0,0.0,0.0,0.0,0.0
0,Citrate method,973,0.0,0.0,4.0,1.0,0.04,0.0,22.0,59.0,0.0,0.0,41.0,9.0,75.0,0.0,25.0,0.0,0.0,0.0,0.0,0.0,0.0,0.0,0.0,0.0,0.0,0.0,0.0,0.0,0.0,0.0,0.0,0.0,0.0,0.0,0.0,0.0,0.0,0.0,0.0,0.0,0.0,0.0,0.0,0.0,0.0,0.0,0.0,0.0,0.0,0.0,0.0,0.0,0.0,0.0,0.0,0.0,0.0,0.0,0.0,0.0,0.0,0.0,0.0,0.0,0.0
0,Citrate method,1023,0.0,0.0,4.0,1.0,0.04,0.0,23.6,55.5,0.0,0.0,44.5,10.5,75.0,0.0,25.0,0.0,0.0,0.0,0.0,0.0,0.0,0.0,0.0,0.0,0.0,0.0,0.0,0.0,0.0,0.0,0.0,0.0,0.0,0.0,0.0,0.0,0.0,0.0,0.0,0.0,0.0,0.0,0.0,0.0,0.0,0.0,0.0,0.0,0.0,0.0,0.0,0.0,0.0,0.0,0.0,0.0,0.0,0.0,0.0,0.0,0.0,0.0,0.0,0.0,0.0
0,n.a.,873,0.0,0.0,4.0,1.0,0.04,0.0,9.0,96.0,0.0,0.0,4.0,0.4,75.0,0.0,25.0,0.0,0.0,0.0,0.0,0.0,0.0,0.0,0.0,0.0,0.0,0.0,0.0,0.0,0.0,0.0,0.0,0.0,0.0,0.0,0.0,0.0,0.0,0.0,0.0,0.0,0.0,0.0,0.0,0.0,0.0,0.0,0.0,0.0,0.0,0.0,0.0,0.0,0.0,0.0,0.0,0.0,0.0,0.0,0.0,0.0,0.0,0.0,0.0,0.0,0.0
0,n.a.,923,0.0,0.0,4.0,1.0,0.04,0.0,14.6,82.0,0.0,0.0,18.0,2.6,75.0,0.0,25.0,0.0,0.0,0.0,0.0,0.0,0.0,0.0,0.0,0.0,0.0,0.0,0.0,0.0,0.0,0.0,0.0,0.0,0.0,0.0,0.0,0.0,0.0,0.0,0.0,0.0,0.0,0.0,0.0,0.0,0.0,0.0,0.0,0.0,0.0,0.0,0.0,0.0,0.0,0.0,0.0,0.0,0.0,0.0,0.0,0.0,0.0,0.0,0.0,0.0,0.0
0,n.a.,973,0.0,0.0,4.0,1.0,0.04,0.0,19.5,65.5,0.0,0.0,34.5,6.7,75.0,0.0,25.0,0.0,0.0,0.0,0.0,0.0,0.0,0.0,0.0,0.0,0.0,0.0,0.0,0.0,0.0,0.0,0.0,0.0,0.0,0.0,0.0,0.0,0.0,0.0,0.0,0.0,0.0,0.0,0.0,0.0,0.0,0.0,0.0,0.0,0.0,0.0,0.0,0.0,0.0,0.0,0.0,0.0,0.0,0.0,0.0,0.0,0.0,0.0,0.0,0.0,0.0
0,n.a.,1023,0.0,0.0,4.0,1.0,0.04,0.0,20.6,64.0,0.0,0.0,36.0,7.4,75.0,0.0,25.0,0.0,0.0,0.0,0.0,0.0,0.0,0.0,0.0,0.0,0.0,0.0,0.0,0.0,0.0,0.0,0.0,0.0,0.0,0.0,0.0,0.0,0.0,0.0,0.0,0.0,0.0,0.0,0.0,0.0,0.0,0.0,0.0,0.0,0.0,0.0,0.0,0.0,0.0,0.0,0.0,0.0,0.0,0.0,0.0,0.0,0.0,0.0,0.0,0.0,0.0
0,n.a.,673,0.0,0.0,3.0,1.0,0.65,0.0,0.0,0.0,0.0,0.0,0.0,0.0,100.0,0.0,0.0,0.0,0.0,0.0,0.0,0.0,0.0,0.0,0.0,0.0,0.0,0.0,0.0,0.0,0.0,0.0,0.0,0.0,0.0,0.0,0.0,0.0,0.0,0.0,0.0,0.0,0.0,0.0,0.0,0.0,0.0,0.0,0.0,0.0,0.0,0.0,0.0,0.0,0.0,0.0,0.0,0.0,0.0,0.0,0.0,0.0,0.0,0.0,0.0,0.0,0.0
0,n.a.,723,0.0,0.0,3.0,1.0,0.65,0.0,0.0,0.0,0.0,0.0,0.0,0.0,100.0,0.0,0.0,0.0,0.0,0.0,0.0,0.0,0.0,0.0,0.0,0.0,0.0,0.0,0.0,0.0,0.0,0.0,0.0,0.0,0.0,0.0,0.0,0.0,0.0,0.0,0.0,0.0,0.0,0.0,0.0,0.0,0.0,0.0,0.0,0.0,0.0,0.0,0.0,0.0,0.0,0.0,0.0,0.0,0.0,0.0,0.0,0.0,0.0,0.0,0.0,0.0,0.0
0,n.a.,773,0.0,0.0,3.0,1.0,0.65,0.0,1.2,0.0,0.0,0.0,0.0,0.0,100.0,0.0,0.0,0.0,0.0,0.0,0.0,0.0,0.0,0.0,0.0,0.0,0.0,0.0,0.0,0.0,0.0,0.0,0.0,0.0,0.0,0.0,0.0,0.0,0.0,0.0,0.0,0.0,0.0,0.0,0.0,0.0,0.0,0.0,0.0,0.0,0.0,0.0,0.0,0.0,0.0,0.0,0.0,0.0,0.0,0.0,0.0,0.0,0.0,0.0,0.0,0.0,0.0
0,n.a.,823,0.0,0.0,3.0,1.0,0.65,0.0,5.0,0.0,0.0,0.0,0.0,0.0,100.0,0.0,0.0,0.0,0.0,0.0,0.0,0.0,0.0,0.0,0.0,0.0,0.0,0.0,0.0,0.0,0.0,0.0,0.0,0.0,0.0,0.0,0.0,0.0,0.0,0.0,0.0,0.0,0.0,0.0,0.0,0.0,0.0,0.0,0.0,0.0,0.0,0.0,0.0,0.0,0.0,0.0,0.0,0.0,0.0,0.0,0.0,0.0,0.0,0.0,0.0,0.0,0.0
0,n.a.,873,0.0,0.0,3.0,1.0,0.65,0.0,22.3,0.0,0.0,0.0,27.0,6.0,100.0,0.0,0.0,0.0,0.0,0.0,0.0,0.0,0.0,0.0,0.0,0.0,0.0,0.0,0.0,0.0,0.0,0.0,0.0,0.0,0.0,0.0,0.0,0.0,0.0,0.0,0.0,0.0,0.0,0.0,0.0,0.0,0.0,0.0,0.0,0.0,0.0,0.0,0.0,0.0,0.0,0.0,0.0,0.0,0.0,0.0,0.0,0.0,0.0,0.0,0.0,0.0,0.0
0,n.a.,923,0.0,0.0,3.0,1.0,0.65,0.0,38.3,0.0,0.0,0.0,41.0,15.7,100.0,0.0,0.0,0.0,0.0,0.0,0.0,0.0,0.0,0.0,0.0,0.0,0.0,0.0,0.0,0.0,0.0,0.0,0.0,0.0,0.0,0.0,0.0,0.0,0.0,0.0,0.0,0.0,0.0,0.0,0.0,0.0,0.0,0.0,0.0,0.0,0.0,0.0,0.0,0.0,0.0,0.0,0.0,0.0,0.0,0.0,0.0,0.0,0.0,0.0,0.0,0.0,0.0
0,n.a.,973,0.0,0.0,3.0,1.0,0.65,0.0,30.5,0.0,0.0,0.0,42.0,12.8,100.0,0.0,0.0,0.0,0.0,0.0,0.0,0.0,0.0,0.0,0.0,0.0,0.0,0.0,0.0,0.0,0.0,0.0,0.0,0.0,0.0,0.0,0.0,0.0,0.0,0.0,0.0,0.0,0.0,0.0,0.0,0.0,0.0,0.0,0.0,0.0,0.0,0.0,0.0,0.0,0.0,0.0,0.0,0.0,0.0,0.0,0.0,0.0,0.0,0.0,0.0,0.0,0.0
0,n.a.,1023,0.0,0.0,3.0,1.0,0.65,0.0,31.0,0.0,0.0,0.0,46.0,14.3,100.0,0.0,0.0,0.0,0.0,0.0,0.0,0.0,0.0,0.0,0.0,0.0,0.0,0.0,0.0,0.0,0.0,0.0,0.0,0.0,0.0,0.0,0.0,0.0,0.0,0.0,0.0,0.0,0.0,0.0,0.0,0.0,0.0,0.0,0.0,0.0,0.0,0.0,0.0,0.0,0.0,0.0,0.0,0.0,0.0,0.0,0.0,0.0,0.0,0.0,0.0,0.0,0.0
0,n.a.,1073,0.0,0.0,3.0,1.0,0.65,0.0,32.0,0.0,0.0,0.0,44.0,14.1,100.0,0.0,0.0,0.0,0.0,0.0,0.0,0.0,0.0,0.0,0.0,0.0,0.0,0.0,0.0,0.0,0.0,0.0,0.0,0.0,0.0,0.0,0.0,0.0,0.0,0.0,0.0,0.0,0.0,0.0,0.0,0.0,0.0,0.0,0.0,0.0,0.0,0.0,0.0,0.0,0.0,0.0,0.0,0.0,0.0,0.0,0.0,0.0,0.0,0.0,0.0,0.0,0.0
0,Impregnation,1073,0.0,0.0,3.7,1.0,0.02,0.0,19.4,63.0,13.5,22.6,36.1,7.0,30.0,0.0,0.0,0.0,0.0,0.0,0.0,0.0,0.0,0.0,0.0,0.0,0.0,0.0,0.0,0.0,0.0,0.0,0.0,0.0,0.0,0.0,0.0,0.0,0.0,0.0,0.0,0.0,0.0,0.0,0.0,0.0,0.0,0.0,0.0,0.0,0.0,0.0,0.0,0.0,0.0,0.0,0.0,0.0,0.0,0.0,0.0,0.0,0.0,0.0,70.0,0.0,0.0
0,Electrospining,723,0.0,0.0,7.0,1.0,0.0,0.0,0.0,0.0,0.0,0.0,0.0,0.7,93.75,0.0,6.25,0.0,0.0,0.0,0.0,0.0,0.0,0.0,0.0,0.0,0.0,0.0,0.0,0.0,0.0,0.0,0.0,0.0,0.0,0.0,0.0,0.0,0.0,0.0,0.0,0.0,0.0,0.0,0.0,0.0,0.0,0.0,0.0,0.0,0.0,0.0,0.0,0.0,0.0,0.0,0.0,0.0,0.0,0.0,0.0,0.0,0.0,0.0,0.0,0.0,0.0
