Repository: jsjong98/Catalyst-AI

Catalyst-AI
Sungkyunkwan University, School of Chemical Engineering
IPSE (Laboratory of Intelligence Process System Engieering)
Jonghwan Oh (1), Janggeun Lee (2), Dongin Jung (2), Jiyong Kim (*)

Don't Copy this code.

File: Database/Li_Cat_1.csv (part 2 of 6)
Promotor,Preparation,"Temperature, K","p(CH4), bar","p(O2), bar",p(CH4)/p(O2),"p total, bar","Contact time, s","X(O2), %","X(CH4), %","S(COx), %","S(C2=), %","S(C2-), %","S(C2), %","Y(C2), %",Li_C_mol%,Mg_C_mol%,Ca_C_mol%,Al_C_mol%,La_C_mol%,Sm_C_mol%,Zn_C_mol%,Ni_C_mol%,Ba_C_mol%,Pb_C_mol%,Pr_C_mol%,Ce_C_mol%,Ti_C_mol%,Be_C_mol%,Na_C_mol%,Th_C_mol%,K_C_mol%,Mn_C_mol%,Y_C_mol%,B_C_mol%,Co_C_mol%,Bi_C_mol%,Sr_C_mol%,Mo_C_mol%,Sb_C_mol%,Si_C_mol%,Ag_C_mol%,Cs_C_mol%,Zr_C_mol%,Cd_C_mol%,Nd_C_mol%,Rb_C_mol%,W_C_mol%,Fe_C_mol%,Yb_C_mol%,Te_C_mol%,Ho_C_mol%,Tb_C_mol%,Sn_C_mol%,In_C_mol%,Ge_C_mol%,Dy_C_mol%,Nb_C_mol%,Ta_C_mol%,Pt_C_mol%,V_C_mol%,S_A_mol%,Br_A_mol%,Cl_A_mol%,C_A_mol%,B_A_mol%,P_A_mol%,Al_S_mol%,Si_S_mol%,Ca_S_mol%,Co_S_mol%,Ti_S_mol%,Ce_S_mol%,Mg_S_mol%,Sn_S_mol%
0,Impregnation,1053,0.17,0.07,2.3,1.0,0.24,0.0,29.0,0.0,0.0,0.0,49.0,14.2,2.6,96.4,0.0,0.0,0.0,0.0,0.0,0.0,0.0,0.0,0.0,0.0,0.0,0.0,0.0,0.0,0.0,0.0,0.0,0.0,0.0,0.0,0.0,0.0,0.0,0.0,0.0,0.0,0.0,1.0,0.0,0.0,0.0,0.0,0.0,0.0,0.0,0.0,0.0,0.0,0.0,0.0,0.0,0.0,0.0,0.0,0.0,0.0,0.0,0.0,0.0,0.0,0.0,0.0,0.0,0.0,0.0,0.0,0.0,0.0
Cl,n.a.,1023,0.05,0.03,2.0,1.0,0.6,90.0,47.3,0.0,0.0,0.0,64.7,30.6,20.0,0.0,0.0,0.0,0.0,0.0,0.0,0.0,0.0,0.0,0.0,0.0,0.0,0.0,0.0,0.0,0.0,80.0,0.0,0.0,0.0,0.0,0.0,0.0,0.0,0.0,0.0,0.0,0.0,0.0,0.0,0.0,0.0,0.0,0.0,0.0,0.0,0.0,0.0,0.0,0.0,0.0,0.0,0.0,0.0,0.0,0.0,0.0,0.0,0.0,0.0,0.0,0.0,0.0,0.0,0.0,0.0,0.0,0.0,0.0
0,n.a.,1023,0.03,0.01,1.9,1.0,2.4,0.0,42.0,0.0,34.0,19.0,53.0,22.3,10.0,0.0,90.0,0.0,0.0,0.0,0.0,0.0,0.0,0.0,0.0,0.0,0.0,0.0,0.0,0.0,0.0,0.0,0.0,0.0,0.0,0.0,0.0,0.0,0.0,0.0,0.0,0.0,0.0,0.0,0.0,0.0,0.0,0.0,0.0,0.0,0.0,0.0,0.0,0.0,0.0,0.0,0.0,0.0,0.0,0.0,0.0,0.0,0.0,0.0,0.0,0.0,0.0,0.0,0.0,0.0,0.0,0.0,0.0,0.0
0,n.a.,1023,0.03,0.01,1.9,1.0,2.4,0.0,48.0,0.0,29.0,20.0,49.0,23.5,5.0,0.0,90.0,0.0,0.0,0.0,0.0,0.0,5.0,0.0,0.0,0.0,0.0,0.0,0.0,0.0,0.0,0.0,0.0,0.0,0.0,0.0,0.0,0.0,0.0,0.0,0.0,0.0,0.0,0.0,0.0,0.0,0.0,0.0,0.0,0.0,0.0,0.0,0.0,0.0,0.0,0.0,0.0,0.0,0.0,0.0,0.0,0.0,0.0,0.0,0.0,0.0,0.0,0.0,0.0,0.0,0.0,0.0,0.0,0.0
0,Impregnation,1023,0.32,0.08,4.0,1.0,0.15,0.0,10.0,0.0,0.0,0.0,73.5,7.3,70.0,0.0,0.0,0.0,0.0,0.0,0.0,0.0,0.0,0.0,0.0,0.0,30.0,0.0,0.0,0.0,0.0,0.0,0.0,0.0,0.0,0.0,0.0,0.0,0.0,0.0,0.0,0.0,0.0,0.0,0.0,0.0,0.0,0.0,0.0,0.0,0.0,0.0,0.0,0.0,0.0,0.0,0.0,0.0,0.0,0.0,0.0,0.0,0.0,0.0,0.0,0.0,0.0,0.0,0.0,0.0,0.0,0.0,0.0,0.0
0,Impregnation,1023,0.32,0.08,4.0,1.0,0.15,0.0,18.6,0.0,0.0,0.0,75.3,14.0,58.0,0.0,0.0,0.0,28.0,0.0,0.0,0.0,0.0,0.0,0.0,0.0,14.0,0.0,0.0,0.0,0.0,0.0,0.0,0.0,0.0,0.0,0.0,0.0,0.0,0.0,0.0,0.0,0.0,0.0,0.0,0.0,0.0,0.0,0.0,0.0,0.0,0.0,0.0,0.0,0.0,0.0,0.0,0.0,0.0,0.0,0.0,0.0,0.0,0.0,0.0,0.0,0.0,0.0,0.0,0.0,0.0,0.0,0.0,0.0
0,Impregnation,1023,0.32,0.08,4.0,1.0,0.15,0.0,18.9,0.0,0.0,0.0,69.7,13.2,61.1,0.0,0.0,0.0,0.0,0.0,0.0,19.5,0.0,0.0,0.0,0.0,19.4,0.0,0.0,0.0,0.0,0.0,0.0,0.0,0.0,0.0,0.0,0.0,0.0,0.0,0.0,0.0,0.0,0.0,0.0,0.0,0.0,0.0,0.0,0.0,0.0,0.0,0.0,0.0,0.0,0.0,0.0,0.0,0.0,0.0,0.0,0.0,0.0,0.0,0.0,0.0,0.0,0.0,0.0,0.0,0.0,0.0,0.0,0.0
Cl,n.a.,1023,0.5,0.03,20.0,1.0,0.11,0.0,14.0,10.0,44.0,44.0,88.0,12.3,50.0,0.0,0.0,0.0,0.0,0.0,0.0,0.0,0.0,0.0,0.0,0.0,0.0,0.0,0.0,0.0,0.0,50.0,0.0,0.0,0.0,0.0,0.0,0.0,0.0,0.0,0.0,0.0,0.0,0.0,0.0,0.0,0.0,0.0,0.0,0.0,0.0,0.0,0.0,0.0,0.0,0.0,0.0,0.0,0.0,0.0,0.0,0.0,0.0,0.0,0.0,0.0,0.0,0.0,0.0,0.0,0.0,0.0,0.0,0.0
0,n.a.,1003,0.6,0.4,1.5,1.0,0.78,0.0,62.0,0.0,33.0,18.0,51.0,31.6,33.3,33.3,0.0,0.0,0.0,0.0,0.0,0.0,0.0,0.0,0.0,0.0,0.0,0.0,0.0,0.0,0.0,0.0,0.0,0.0,0.0,0.0,0.0,0.0,0.0,0.0,0.0,0.0,0.0,0.0,33.4,0.0,0.0,0.0,0.0,0.0,0.0,0.0,0.0,0.0,0.0,0.0,0.0,0.0,0.0,0.0,0.0,0.0,0.0,0.0,0.0,0.0,0.0,0.0,0.0,0.0,0.0,0.0,0.0,0.0
B,n.a.,1023,0.63,0.38,1.7,1.0,1.2,0.0,42.0,0.0,0.0,0.0,80.0,33.6,27.7,0.0,0.0,0.0,0.0,0.0,0.0,0.0,0.0,0.0,0.0,0.0,0.0,0.0,0.0,0.0,0.0,72.3,0.0,0.0,0.0,0.0,0.0,0.0,0.0,0.0,0.0,0.0,0.0,0.0,0.0,0.0,0.0,0.0,0.0,0.0,0.0,0.0,0.0,0.0,0.0,0.0,0.0,0.0,0.0,0.0,0.0,0.0,0.0,0.0,0.0,0.0,0.0,0.0,0.0,0.0,0.0,0.0,0.0,0.0
0,Impregnation,973,0.75,0.25,3.0,1.0,0.05,94.2,29.8,0.0,17.3,41.5,58.8,17.5,0.2,99.6,0.0,0.0,0.0,0.0,0.0,0.0,0.0,0.0,0.0,0.0,0.0,0.0,0.0,0.0,0.0,0.0,0.0,0.0,0.0,0.0,0.0,0.0,0.0,0.0,0.0,0.0,0.0,0.0,0.0,0.0,0.0,0.0,0.0,0.0,0.0,0.0,0.0,0.0,0.0,0.0,0.0,0.0,0.0,0.0,0.0,0.0,0.0,0.2,0.0,0.0,0.0,0.0,0.0,0.0,0.0,0.0,0.0,0.0
0,Impregnation,973,0.75,0.25,3.0,1.0,0.05,63.9,22.1,0.0,24.7,38.1,62.8,13.9,2.0,96.0,0.0,0.0,0.0,0.0,0.0,0.0,0.0,0.0,0.0,0.0,0.0,0.0,0.0,0.0,0.0,0.0,0.0,0.0,0.0,0.0,0.0,0.0,0.0,0.0,0.0,0.0,0.0,0.0,0.0,0.0,0.0,0.0,0.0,0.0,0.0,0.0,0.0,0.0,0.0,0.0,0.0,0.0,0.0,0.0,0.0,0.0,0.0,2.0,0.0,0.0,0.0,0.0,0.0,0.0,0.0,0.0,0.0,0.0
0,Impregnation,973,0.75,0.25,3.0,1.0,0.05,27.8,11.8,0.0,16.2,36.8,53.0,6.3,5.0,90.0,0.0,0.0,0.0,0.0,0.0,0.0,0.0,0.0,0.0,0.0,0.0,0.0,0.0,0.0,0.0,0.0,0.0,0.0,0.0,0.0,0.0,0.0,0.0,0.0,0.0,0.0,0.0,0.0,0.0,0.0,0.0,0.0,0.0,0.0,0.0,0.0,0.0,0.0,0.0,0.0,0.0,0.0,0.0,0.0,0.0,0.0,0.0,5.0,0.0,0.0,0.0,0.0,0.0,0.0,0.0,0.0,0.0,0.0
0,Impregnation,1073,0.27,0.13,2.1,1.0,0.4,0.0,20.1,0.0,0.0,0.0,49.1,9.9,0.5,0.0,0.0,0.0,0.0,0.0,0.0,49.5,0.0,0.0,0.0,0.0,50.0,0.0,0.0,0.0,0.0,0.0,0.0,0.0,0.0,0.0,0.0,0.0,0.0,0.0,0.0,0.0,0.0,0.0,0.0,0.0,0.0,0.0,0.0,0.0,0.0,0.0,0.0,0.0,0.0,0.0,0.0,0.0,0.0,0.0,0.0,0.0,0.0,0.0,0.0,0.0,0.0,0.0,0.0,0.0,0.0,0.0,0.0,0.0
0,Impregnation,1123,0.27,0.13,2.1,1.0,0.4,0.0,35.5,0.0,0.0,0.0,47.0,16.7,0.5,0.0,0.0,0.0,0.0,0.0,0.0,49.5,0.0,0.0,0.0,0.0,50.0,0.0,0.0,0.0,0.0,0.0,0.0,0.0,0.0,0.0,0.0,0.0,0.0,0.0,0.0,0.0,0.0,0.0,0.0,0.0,0.0,0.0,0.0,0.0,0.0,0.0,0.0,0.0,0.0,0.0,0.0,0.0,0.0,0.0,0.0,0.0,0.0,0.0,0.0,0.0,0.0,0.0,0.0,0.0,0.0,0.0,0.0,0.0
0,Impregnation,1023,0.32,0.08,4.0,1.0,0.4,0.0,18.9,0.0,0.0,0.0,69.7,13.2,9.0,0.0,0.0,0.0,0.0,0.0,0.0,41.0,0.0,0.0,0.0,0.0,50.0,0.0,0.0,0.0,0.0,0.0,0.0,0.0,0.0,0.0,0.0,0.0,0.0,0.0,0.0,0.0,0.0,0.0,0.0,0.0,0.0,0.0,0.0,0.0,0.0,0.0,0.0,0.0,0.0,0.0,0.0,0.0,0.0,0.0,0.0,0.0,0.0,0.0,0.0,0.0,0.0,0.0,0.0,0.0,0.0,0.0,0.0,0.0
0,Impregnation,1073,0.27,0.13,2.1,1.0,0.4,0.0,38.2,0.0,0.0,0.0,46.6,17.8,9.0,0.0,0.0,0.0,0.0,0.0,0.0,41.0,0.0,0.0,0.0,0.0,50.0,0.0,0.0,0.0,0.0,0.0,0.0,0.0,0.0,0.0,0.0,0.0,0.0,0.0,0.0,0.0,0.0,0.0,0.0,0.0,0.0,0.0,0.0,0.0,0.0,0.0,0.0,0.0,0.0,0.0,0.0,0.0,0.0,0.0,0.0,0.0,0.0,0.0,0.0,0.0,0.0,0.0,0.0,0.0,0.0,0.0,0.0,0.0
0,Impregnation,1023,0.88,0.13,7.0,1.0,4.2,0.0,15.0,0.0,0.0,0.0,28.2,4.2,47.6,0.0,0.0,0.0,0.0,0.0,0.0,0.0,0.0,0.0,0.0,0.0,0.0,0.0,0.0,0.0,0.0,0.0,0.0,0.0,0.0,0.0,0.0,0.0,0.0,0.0,0.0,0.0,52.4,0.0,0.0,0.0,0.0,0.0,0.0,0.0,0.0,0.0,0.0,0.0,0.0,0.0,0.0,0.0,0.0,0.0,0.0,0.0,0.0,0.0,0.0,0.0,0.0,0.0,0.0,0.0,0.0,0.0,0.0,0.0
0,n.a.,1057,0.59,0.09,7.0,1.0,0.72,0.0,17.0,0.0,0.0,0.0,74.0,12.6,6.3,93.7,0.0,0.0,0.0,0.0,0.0,0.0,0.0,0.0,0.0,0.0,0.0,0.0,0.0,0.0,0.0,0.0,0.0,0.0,0.0,0.0,0.0,0.0,0.0,0.0,0.0,0.0,0.0,0.0,0.0,0.0,0.0,0.0,0.0,0.0,0.0,0.0,0.0,0.0,0.0,0.0,0.0,0.0,0.0,0.0,0.0,0.0,0.0,0.0,0.0,0.0,0.0,0.0,0.0,0.0,0.0,0.0,0.0,0.0
Cl,n.a.,1033,0.05,0.02,2.5,1.0,0.65,0.0,34.0,0.0,59.0,0.0,59.0,20.1,12.5,0.0,0.0,0.0,0.0,0.0,0.0,0.0,0.0,0.0,0.0,0.0,87.5,0.0,0.0,0.0,0.0,0.0,0.0,0.0,0.0,0.0,0.0,0.0,0.0,0.0,0.0,0.0,0.0,0.0,0.0,0.0,0.0,0.0,0.0,0.0,0.0,0.0,0.0,0.0,0.0,0.0,0.0,0.0,0.0,0.0,0.0,0.0,0.0,0.0,0.0,0.0,0.0,0.0,0.0,0.0,0.0,0.0,0.0,0.0
Cl,n.a.,1033,0.05,0.02,2.5,1.0,0.65,0.0,41.0,0.0,68.0,0.0,68.0,27.9,20.0,0.0,0.0,0.0,0.0,0.0,0.0,0.0,0.0,0.0,0.0,0.0,0.0,0.0,0.0,0.0,0.0,80.0,0.0,0.0,0.0,0.0,0.0,0.0,0.0,0.0,0.0,0.0,0.0,0.0,0.0,0.0,0.0,0.0,0.0,0.0,0.0,0.0,0.0,0.0,0.0,0.0,0.0,0.0,0.0,0.0,0.0,0.0,0.0,0.0,0.0,0.0,0.0,0.0,0.0,0.0,0.0,0.0,0.0,0.0
0,n.a.,953,0.34,0.17,2.0,1.0,0.12,0.0,36.1,0.0,0.0,0.0,59.0,21.3,33.3,33.4,0.0,0.0,0.0,0.0,0.0,33.3,0.0,0.0,0.0,0.0,0.0,0.0,0.0,0.0,0.0,0.0,0.0,0.0,0.0,0.0,0.0,0.0,0.0,0.0,0.0,0.0,0.0,0.0,0.0,0.0,0.0,0.0,0.0,0.0,0.0,0.0,0.0,0.0,0.0,0.0,0.0,0.0,0.0,0.0,0.0,0.0,0.0,0.0,0.0,0.0,0.0,0.0,0.0,0.0,0.0,0.0,0.0,0.0
0,Therm.decomp.,1023,0.81,0.13,6.1,1.0,0.11,95.0,16.0,0.0,0.0,0.0,65.0,10.4,17.6,0.0,0.0,0.0,0.0,0.0,0.0,0.0,0.0,0.0,82.4,0.0,0.0,0.0,0.0,0.0,0.0,0.0,0.0,0.0,0.0,0.0,0.0,0.0,0.0,0.0,0.0,0.0,0.0,0.0,0.0,0.0,0.0,0.0,0.0,0.0,0.0,0.0,0.0,0.0,0.0,0.0,0.0,0.0,0.0,0.0,0.0,0.0,0.0,0.0,0.0,0.0,0.0,0.0,0.0,0.0,0.0,0.0,0.0,0.0
0,Precipitation,1048,0.27,0.03,8.1,1.0,1.2,0.0,6.0,22.0,19.0,55.0,74.0,4.4,75.0,0.0,0.0,0.0,0.0,0.0,0.0,0.0,0.0,0.0,0.0,0.0,0.0,0.0,0.0,0.0,0.0,0.0,0.0,0.0,0.0,0.0,0.0,0.0,0.0,0.0,0.0,0.0,0.0,0.0,0.0,0.0,0.0,0.0,0.0,0.0,0.0,0.0,0.0,0.0,0.0,0.0,0.0,0.0,0.0,0.0,0.0,0.0,0.0,0.0,0.0,25.0,0.0,0.0,0.0,0.0,0.0,0.0,0.0,0.0
0,Precipitation,973,0.13,0.07,2.0,1.0,3.6,42.0,37.0,0.0,0.0,0.0,22.7,8.4,23.7,0.0,72.2,0.0,0.0,0.0,0.0,0.0,0.0,4.1,0.0,0.0,0.0,0.0,0.0,0.0,0.0,0.0,0.0,0.0,0.0,0.0,0.0,0.0,0.0,0.0,0.0,0.0,0.0,0.0,0.0,0.0,0.0,0.0,0.0,0.0,0.0,0.0,0.0,0.0,0.0,0.0,0.0,0.0,0.0,0.0,0.0,0.0,0.0,0.0,0.0,0.0,0.0,0.0,0.0,0.0,0.0,0.0,0.0,0.0
0,n.a.,1023,0.89,0.11,8.0,1.0,0.18,0.0,20.0,0.0,0.0,0.0,79.0,15.8,9.1,90.9,0.0,0.0,0.0,0.0,0.0,0.0,0.0,0.0,0.0,0.0,0.0,0.0,0.0,0.0,0.0,0.0,0.0,0.0,0.0,0.0,0.0,0.0,0.0,0.0,0.0,0.0,0.0,0.0,0.0,0.0,0.0,0.0,0.0,0.0,0.0,0.0,0.0,0.0,0.0,0.0,0.0,0.0,0.0,0.0,0.0,0.0,0.0,0.0,0.0,0.0,0.0,0.0,0.0,0.0,0.0,0.0,0.0,0.0
0,Sol-gel,913,0.1,0.05,1.9,1.0,7.2,90.0,37.0,43.0,45.0,8.0,52.9,19.6,18.8,62.4,0.0,0.0,0.0,0.0,0.0,0.0,0.0,0.0,0.0,0.0,0.0,0.0,0.0,0.0,0.0,0.0,0.0,0.0,0.0,0.0,0.0,0.0,0.0,0.0,0.0,0.0,0.0,0.0,0.0,0.0,0.0,0.0,0.0,0.0,0.0,0.0,0.0,0.0,0.0,0.0,0.0,0.0,0.0,0.0,0.0,0.0,18.8,0.0,0.0,0.0,0.0,0.0,0.0,0.0,0.0,0.0,0.0,0.0
0,n.a.,1073,0.28,0.13,2.1,1.0,0.48,49.0,27.0,36.0,34.0,30.0,64.0,17.3,27.0,73.0,0.0,0.0,0.0,0.0,0.0,0.0,0.0,0.0,0.0,0.0,0.0,0.0,0.0,0.0,0.0,0.0,0.0,0.0,0.0,0.0,0.0,0.0,0.0,0.0,0.0,0.0,0.0,0.0,0.0,0.0,0.0,0.0,0.0,0.0,0.0,0.0,0.0,0.0,0.0,0.0,0.0,0.0,0.0,0.0,0.0,0.0,0.0,0.0,0.0,0.0,0.0,0.0,0.0,0.0,0.0,0.0,0.0,0.0
0,n.a.,1073,0.2,0.1,2.0,1.0,0.65,0.0,24.0,0.0,0.0,0.0,75.0,18.0,28.6,71.4,0.0,0.0,0.0,0.0,0.0,0.0,0.0,0.0,0.0,0.0,0.0,0.0,0.0,0.0,0.0,0.0,0.0,0.0,0.0,0.0,0.0,0.0,0.0,0.0,0.0,0.0,0.0,0.0,0.0,0.0,0.0,0.0,0.0,0.0,0.0,0.0,0.0,0.0,0.0,0.0,0.0,0.0,0.0,0.0,0.0,0.0,0.0,0.0,0.0,0.0,0.0,0.0,0.0,0.0,0.0,0.0,0.0,0.0
0,n.a.,923,0.09,0.04,2.1,1.0,5.2,0.0,32.0,0.0,48.0,7.0,55.0,17.6,24.2,75.8,0.0,0.0,0.0,0.0,0.0,0.0,0.0,0.0,0.0,0.0,0.0,0.0,0.0,0.0,0.0,0.0,0.0,0.0,0.0,0.0,0.0,0.0,0.0,0.0,0.0,0.0,0.0,0.0,0.0,0.0,0.0,0.0,0.0,0.0,0.0,0.0,0.0,0.0,0.0,0.0,0.0,0.0,0.0,0.0,0.0,0.0,0.0,0.0,0.0,0.0,0.0,0.0,0.0,0.0,0.0,0.0,0.0,0.0
0,Sol-gel,1193,0.47,0.12,4.0,1.0,0.11,0.0,28.1,0.0,32.4,27.4,59.8,16.8,40.0,40.0,0.0,0.0,0.0,0.0,0.0,0.0,0.0,0.0,0.0,0.0,0.0,0.0,0.0,0.0,0.0,0.0,0.0,0.0,0.0,0.0,0.0,0.0,0.0,0.0,0.0,0.0,0.0,0.0,20.0,0.0,0.0,0.0,0.0,0.0,0.0,0.0,0.0,0.0,0.0,0.0,0.0,0.0,0.0,0.0,0.0,0.0,0.0,0.0,0.0,0.0,0.0,0.0,0.0,0.0,0.0,0.0,0.0,0.0
0,Sol-gel,1193,0.47,0.12,4.0,1.0,0.11,0.0,27.1,0.0,29.8,29.7,59.5,16.1,57.0,29.0,0.0,0.0,0.0,0.0,0.0,0.0,0.0,0.0,0.0,0.0,0.0,0.0,0.0,0.0,0.0,0.0,0.0,0.0,0.0,0.0,0.0,0.0,0.0,0.0,0.0,0.0,0.0,0.0,14.0,0.0,0.0,0.0,0.0,0.0,0.0,0.0,0.0,0.0,0.0,0.0,0.0,0.0,0.0,0.0,0.0,0.0,0.0,0.0,0.0,0.0,0.0,0.0,0.0,0.0,0.0,0.0,0.0,0.0
0,Sol-gel,1193,0.47,0.12,4.0,1.0,0.11,0.0,26.9,0.0,26.4,28.9,55.3,14.9,14.0,57.0,0.0,0.0,0.0,0.0,0.0,0.0,0.0,0.0,0.0,0.0,0.0,0.0,0.0,0.0,0.0,0.0,0.0,0.0,0.0,0.0,0.0,0.0,0.0,0.0,0.0,0.0,0.0,0.0,29.0,0.0,0.0,0.0,0.0,0.0,0.0,0.0,0.0,0.0,0.0,0.0,0.0,0.0,0.0,0.0,0.0,0.0,0.0,0.0,0.0,0.0,0.0,0.0,0.0,0.0,0.0,0.0,0.0,0.0
0,Sol-gel,1193,0.47,0.12,4.0,1.0,0.11,0.0,25.8,0.0,25.6,27.8,53.4,13.8,3.0,65.0,0.0,0.0,0.0,0.0,0.0,0.0,0.0,0.0,0.0,0.0,0.0,0.0,0.0,0.0,0.0,0.0,0.0,0.0,0.0,0.0,0.0,0.0,0.0,0.0,0.0,0.0,0.0,0.0,32.0,0.0,0.0,0.0,0.0,0.0,0.0,0.0,0.0,0.0,0.0,0.0,0.0,0.0,0.0,0.0,0.0,0.0,0.0,0.0,0.0,0.0,0.0,0.0,0.0,0.0,0.0,0.0,0.0,0.0
0,Sol-gel,1193,0.47,0.12,4.0,1.0,0.11,0.0,23.6,0.0,21.5,25.8,47.3,11.2,0.8,66.1,0.0,0.0,0.0,0.0,0.0,0.0,0.0,0.0,0.0,0.0,0.0,0.0,0.0,0.0,0.0,0.0,0.0,0.0,0.0,0.0,0.0,0.0,0.0,0.0,0.0,0.0,0.0,0.0,33.1,0.0,0.0,0.0,0.0,0.0,0.0,0.0,0.0,0.0,0.0,0.0,0.0,0.0,0.0,0.0,0.0,0.0,0.0,0.0,0.0,0.0,0.0,0.0,0.0,0.0,0.0,0.0,0.0,0.0
0,Sol-gel,1193,0.47,0.12,4.0,1.0,0.11,0.0,27.0,0.0,28.9,25.9,54.8,14.8,40.0,40.0,0.0,0.0,20.0,0.0,0.0,0.0,0.0,0.0,0.0,0.0,0.0,0.0,0.0,0.0,0.0,0.0,0.0,0.0,0.0,0.0,0.0,0.0,0.0,0.0,0.0,0.0,0.0,0.0,0.0,0.0,0.0,0.0,0.0,0.0,0.0,0.0,0.0,0.0,0.0,0.0,0.0,0.0,0.0,0.0,0.0,0.0,0.0,0.0,0.0,0.0,0.0,0.0,0.0,0.0,0.0,0.0,0.0,0.0
0,Therm.decomp.,1193,0.47,0.12,4.0,1.0,0.11,0.0,26.9,0.0,29.2,29.0,58.2,15.7,40.0,40.0,0.0,0.0,0.0,0.0,0.0,0.0,0.0,0.0,0.0,0.0,0.0,0.0,0.0,0.0,0.0,0.0,0.0,0.0,0.0,0.0,0.0,0.0,0.0,0.0,0.0,0.0,0.0,0.0,20.0,0.0,0.0,0.0,0.0,0.0,0.0,0.0,0.0,0.0,0.0,0.0,0.0,0.0,0.0,0.0,0.0,0.0,0.0,0.0,0.0,0.0,0.0,0.0,0.0,0.0,0.0,0.0,0.0,0.0
0,Therm.decomp.,1193,0.47,0.12,4.0,1.0,0.11,0.0,22.4,0.0,18.6,23.7,42.3,9.5,0.8,66.1,0.0,0.0,0.0,0.0,0.0,0.0,0.0,0.0,0.0,0.0,0.0,0.0,0.0,0.0,0.0,0.0,0.0,0.0,0.0,0.0,0.0,0.0,0.0,0.0,0.0,0.0,0.0,0.0,33.1,0.0,0.0,0.0,0.0,0.0,0.0,0.0,0.0,0.0,0.0,0.0,0.0,0.0,0.0,0.0,0.0,0.0,0.0,0.0,0.0,0.0,0.0,0.0,0.0,0.0,0.0,0.0,0.0,0.0
0,Therm.decomp.,1023,0.9,0.2,4.5,1.0,1.8,0.0,3.5,0.0,0.0,0.0,95.8,3.4,20.0,0.0,15.0,0.0,15.0,0.0,0.0,0.0,0.0,0.0,0.0,0.0,0.0,0.0,0.0,0.0,0.0,15.0,0.0,0.0,0.0,0.0,0.0,0.0,0.0,0.0,0.0,0.0,0.0,0.0,0.0,0.0,0.0,0.0,0.0,0.0,0.0,0.0,0.0,0.0,0.0,0.0,0.0,0.0,0.0,0.0,0.0,0.0,0.0,20.0,0.0,0.0,0.0,0.0,0.0,15.0,0.0,0.0,0.0,0.0
0,Sol-gel,944,0.6,0.4,1.5,1.0,22.0,99.4,41.7,0.0,16.2,11.3,27.5,11.5,35.0,35.0,0.0,0.0,0.0,0.0,0.0,0.0,0.0,0.0,0.0,0.0,0.0,0.0,0.0,0.0,0.0,0.0,0.0,0.0,0.0,0.0,0.0,0.0,0.0,0.0,0.0,0.0,0.0,0.0,0.0,0.0,0.0,0.0,0.0,0.0,0.0,0.0,0.0,0.0,0.0,0.0,0.0,0.0,0.0,0.0,0.0,0.0,0.0,0.0,0.0,0.0,30.0,0.0,0.0,0.0,0.0,0.0,0.0,0.0
0,Sol-gel,1069,0.95,0.05,19.0,1.0,2.9,99.5,6.6,0.0,24.7,30.2,54.9,3.6,15.0,15.0,0.0,0.0,0.0,0.0,0.0,0.0,0.0,0.0,0.0,0.0,0.0,0.0,0.0,0.0,0.0,0.0,0.0,0.0,0.0,0.0,0.0,0.0,0.0,0.0,0.0,0.0,0.0,0.0,0.0,0.0,0.0,0.0,0.0,0.0,0.0,0.0,0.0,0.0,0.0,0.0,0.0,0.0,0.0,0.0,0.0,0.0,0.0,0.0,0.0,0.0,70.0,0.0,0.0,0.0,0.0,0.0,0.0,0.0
0,Sol-gel,1069,0.95,0.05,19.0,1.0,2.9,99.1,8.8,0.0,26.0,52.9,78.9,6.9,42.5,42.5,0.0,0.0,0.0,0.0,0.0,0.0,0.0,0.0,0.0,0.0,0.0,0.0,0.0,0.0,0.0,0.0,0.0,0.0,0.0,0.0,0.0,0.0,0.0,0.0,0.0,0.0,0.0,0.0,0.0,0.0,0.0,0.0,0.0,0.0,0.0,0.0,0.0,0.0,0.0,0.0,0.0,0.0,0.0,0.0,0.0,0.0,0.0,0.0,0.0,0.0,15.0,0.0,0.0,0.0,0.0,0.0,0.0,0.0
0,Sol-gel,916,0.91,0.09,10.1,1.0,2.2,46.2,5.8,0.0,12.6,70.3,82.9,4.8,29.2,0.0,58.4,0.0,0.0,0.0,0.0,0.0,0.0,0.0,0.0,0.0,0.0,0.0,0.0,0.0,0.0,0.0,0.0,0.0,0.0,0.0,0.0,0.0,0.0,0.0,0.0,0.0,0.0,0.0,0.0,0.0,0.0,0.0,0.0,0.0,0.0,0.0,0.0,0.0,0.0,0.0,0.0,0.0,0.0,0.0,0.0,0.0,0.0,0.0,0.0,0.0,12.4,0.0,0.0,0.0,0.0,0.0,0.0,0.0
0,Sol-gel,1097,0.91,0.09,10.1,1.0,2.2,99.0,15.0,0.0,41.9,30.4,72.3,10.8,42.5,42.5,0.0,0.0,0.0,0.0,0.0,0.0,0.0,0.0,0.0,0.0,0.0,0.0,0.0,0.0,0.0,0.0,0.0,0.0,0.0,0.0,0.0,0.0,0.0,0.0,0.0,0.0,0.0,0.0,0.0,0.0,0.0,0.0,0.0,0.0,0.0,0.0,0.0,0.0,0.0,0.0,0.0,0.0,0.0,0.0,0.0,0.0,0.0,0.0,0.0,0.0,0.0,15.0,0.0,0.0,0.0,0.0,0.0,0.0
0,Sol-gel,1023,0.32,0.08,4.0,1.0,0.48,50.0,9.6,51.0,33.0,16.0,49.0,4.7,16.7,0.0,0.0,0.0,0.0,0.0,0.0,0.0,0.0,0.0,0.0,0.0,0.0,0.0,0.0,0.0,0.0,0.0,0.0,0.0,0.0,0.0,0.0,0.0,0.0,0.0,0.0,0.0,66.6,0.0,0.0,0.0,0.0,0.0,0.0,0.0,0.0,0.0,0.0,0.0,0.0,0.0,0.0,0.0,0.0,0.0,0.0,0.0,16.7,0.0,0.0,0.0,0.0,0.0,0.0,0.0,0.0,0.0,0.0,0.0
0,Therm.decomp.,1023,0.2,0.05,4.0,1.0,0.24,50.5,12.4,29.1,17.2,53.7,70.9,8.8,44.4,33.4,0.0,0.0,0.0,0.0,0.0,0.0,0.0,0.0,0.0,0.0,0.0,0.0,0.0,0.0,0.0,0.0,0.0,0.0,0.0,0.0,0.0,0.0,0.0,0.0,0.0,0.0,0.0,0.0,0.0,0.0,0.0,0.0,0.0,0.0,0.0,0.0,0.0,0.0,0.0,0.0,0.0,0.0,0.0,0.0,0.0,0.0,0.0,22.2,0.0,0.0,0.0,0.0,0.0,0.0,0.0,0.0,0.0,0.0
0,Therm.decomp.,1023,0.2,0.05,4.0,1.0,0.24,48.2,11.8,59.6,10.1,30.3,40.4,4.8,3.0,94.0,0.0,0.0,0.0,0.0,0.0,0.0,0.0,0.0,0.0,0.0,0.0,0.0,0.0,0.0,0.0,0.0,0.0,0.0,0.0,0.0,0.0,0.0,0.0,0.0,0.0,0.0,0.0,0.0,0.0,0.0,0.0,0.0,0.0,0.0,0.0,0.0,0.0,0.0,0.0,0.0,0.0,0.0,0.0,0.0,0.0,0.0,3.0,0.0,0.0,0.0,0.0,0.0,0.0,0.0,0.0,0.0,0.0,0.0
0,Therm.decomp.,1023,0.2,0.05,4.0,1.0,0.24,52.4,13.6,56.8,16.1,27.2,43.3,5.9,8.8,85.0,0.0,0.0,0.0,0.0,0.0,0.0,0.0,0.0,0.0,0.0,0.0,0.0,0.0,0.0,0.0,0.0,0.0,0.0,0.0,0.0,0.0,0.0,0.0,0.0,0.0,0.0,0.0,0.0,0.0,0.0,0.0,0.0,0.0,0.0,0.0,0.0,0.0,0.0,0.0,0.0,0.0,0.0,0.0,0.0,0.0,0.0,3.5,2.7,0.0,0.0,0.0,0.0,0.0,0.0,0.0,0.0,0.0,0.0
0,n.a.,973,0.48,0.11,4.4,1.0,8.8,0.0,23.0,31.0,40.0,24.0,64.0,14.7,17.2,82.8,0.0,0.0,0.0,0.0,0.0,0.0,0.0,0.0,0.0,0.0,0.0,0.0,0.0,0.0,0.0,0.0,0.0,0.0,0.0,0.0,0.0,0.0,0.0,0.0,0.0,0.0,0.0,0.0,0.0,0.0,0.0,0.0,0.0,0.0,0.0,0.0,0.0,0.0,0.0,0.0,0.0,0.0,0.0,0.0,0.0,0.0,0.0,0.0,0.0,0.0,0.0,0.0,0.0,0.0,0.0,0.0,0.0,0.0
0,n.a.,984,0.48,0.11,4.4,1.0,8.8,0.0,20.0,28.0,39.0,27.0,66.0,13.2,22.2,0.0,77.8,0.0,0.0,0.0,0.0,0.0,0.0,0.0,0.0,0.0,0.0,0.0,0.0,0.0,0.0,0.0,0.0,0.0,0.0,0.0,0.0,0.0,0.0,0.0,0.0,0.0,0.0,0.0,0.0,0.0,0.0,0.0,0.0,0.0,0.0,0.0,0.0,0.0,0.0,0.0,0.0,0.0,0.0,0.0,0.0,0.0,0.0,0.0,0.0,0.0,0.0,0.0,0.0,0.0,0.0,0.0,0.0,0.0
0,n.a.,993,0.51,0.15,3.5,1.0,8.8,0.0,13.0,23.0,32.0,42.0,74.0,9.6,29.4,0.0,0.0,0.0,0.0,0.0,70.6,0.0,0.0,0.0,0.0,0.0,0.0,0.0,0.0,0.0,0.0,0.0,0.0,0.0,0.0,0.0,0.0,0.0,0.0,0.0,0.0,0.0,0.0,0.0,0.0,0.0,0.0,0.0,0.0,0.0,0.0,0.0,0.0,0.0,0.0,0.0,0.0,0.0,0.0,0.0,0.0,0.0,0.0,0.0,0.0,0.0,0.0,0.0,0.0,0.0,0.0,0.0,0.0,0.0
0,n.a.,983,0.48,0.11,4.4,1.0,8.8,0.0,21.0,33.0,39.0,22.0,61.0,12.8,45.5,0.0,0.0,0.0,54.5,0.0,0.0,0.0,0.0,0.0,0.0,0.0,0.0,0.0,0.0,0.0,0.0,0.0,0.0,0.0,0.0,0.0,0.0,0.0,0.0,0.0,0.0,0.0,0.0,0.0,0.0,0.0,0.0,0.0,0.0,0.0,0.0,0.0,0.0,0.0,0.0,0.0,0.0,0.0,0.0,0.0,0.0,0.0,0.0,0.0,0.0,0.0,0.0,0.0,0.0,0.0,0.0,0.0,0.0,0.0
0,n.a.,980,0.48,0.11,4.4,1.0,8.8,0.0,17.0,24.0,40.0,31.0,71.0,12.1,25.0,0.0,50.0,0.0,0.0,0.0,0.0,0.0,0.0,0.0,0.0,0.0,25.0,0.0,0.0,0.0,0.0,0.0,0.0,0.0,0.0,0.0,0.0,0.0,0.0,0.0,0.0,0.0,0.0,0.0,0.0,0.0,0.0,0.0,0.0,0.0,0.0,0.0,0.0,0.0,0.0,0.0,0.0,0.0,0.0,0.0,0.0,0.0,0.0,0.0,0.0,0.0,0.0,0.0,0.0,0.0,0.0,0.0,0.0,0.0
0,n.a.,983,0.48,0.11,4.4,1.0,8.8,0.0,15.0,30.0,32.0,34.0,66.0,9.9,25.0,0.0,0.0,0.0,0.0,0.0,0.0,0.0,0.0,0.0,0.0,0.0,25.0,0.0,0.0,0.0,0.0,0.0,0.0,0.0,0.0,0.0,50.0,0.0,0.0,0.0,0.0,0.0,0.0,0.0,0.0,0.0,0.0,0.0,0.0,0.0,0.0,0.0,0.0,0.0,0.0,0.0,0.0,0.0,0.0,0.0,0.0,0.0,0.0,0.0,0.0,0.0,0.0,0.0,0.0,0.0,0.0,0.0,0.0,0.0
0,n.a.,941,0.51,0.1,5.0,1.0,7.2,0.0,10.0,0.0,0.0,0.0,57.0,5.7,9.6,90.4,0.0,0.0,0.0,0.0,0.0,0.0,0.0,0.0,0.0,0.0,0.0,0.0,0.0,0.0,0.0,0.0,0.0,0.0,0.0,0.0,0.0,0.0,0.0,0.0,0.0,0.0,0.0,0.0,0.0,0.0,0.0,0.0,0.0,0.0,0.0,0.0,0.0,0.0,0.0,0.0,0.0,0.0,0.0,0.0,0.0,0.0,0.0,0.0,0.0,0.0,0.0,0.0,0.0,0.0,0.0,0.0,0.0,0.0
0,n.a.,978,0.51,0.1,5.0,1.0,7.2,0.0,19.0,0.0,0.0,0.0,59.0,11.2,15.0,0.0,85.0,0.0,0.0,0.0,0.0,0.0,0.0,0.0,0.0,0.0,0.0,0.0,0.0,0.0,0.0,0.0,0.0,0.0,0.0,0.0,0.0,0.0,0.0,0.0,0.0,0.0,0.0,0.0,0.0,0.0,0.0,0.0,0.0,0.0,0.0,0.0,0.0,0.0,0.0,0.0,0.0,0.0,0.0,0.0,0.0,0.0,0.0,0.0,0.0,0.0,0.0,0.0,0.0,0.0,0.0,0.0,0.0,0.0
0,n.a.,973,0.51,0.1,5.0,1.0,7.2,0.0,9.0,0.0,0.0,0.0,68.0,6.1,25.6,0.0,0.0,0.0,0.0,0.0,74.4,0.0,0.0,0.0,0.0,0.0,0.0,0.0,0.0,0.0,0.0,0.0,0.0,0.0,0.0,0.0,0.0,0.0,0.0,0.0,0.0,0.0,0.0,0.0,0.0,0.0,0.0,0.0,0.0,0.0,0.0,0.0,0.0,0.0,0.0,0.0,0.0,0.0,0.0,0.0,0.0,0.0,0.0,0.0,0.0,0.0,0.0,0.0,0.0,0.0,0.0,0.0,0.0,0.0
0,Therm.decomp.,1018,0.8,0.2,4.0,1.0,0.35,0.0,28.1,0.0,0.0,0.0,57.4,16.1,9.1,90.9,0.0,0.0,0.0,0.0,0.0,0.0,0.0,0.0,0.0,0.0,0.0,0.0,0.0,0.0,0.0,0.0,0.0,0.0,0.0,0.0,0.0,0.0,0.0,0.0,0.0,0.0,0.0,0.0,0.0,0.0,0.0,0.0,0.0,0.0,0.0,0.0,0.0,0.0,0.0,0.0,0.0,0.0,0.0,0.0,0.0,0.0,0.0,0.0,0.0,0.0,0.0,0.0,0.0,0.0,0.0,0.0,0.0,0.0
0,Impregnation,1073,0.83,0.17,4.9,1.0,0.9,0.0,9.0,0.0,44.0,23.0,67.0,6.0,3.0,0.0,0.0,0.0,0.0,0.0,0.0,0.0,0.0,0.0,0.0,0.0,0.0,0.0,0.0,0.0,0.0,0.0,0.0,0.0,0.0,0.0,0.0,0.0,0.0,0.0,0.0,0.0,0.0,0.0,0.0,0.0,0.0,0.0,0.0,0.0,0.0,0.0,0.0,0.0,0.0,0.0,0.0,0.0,0.0,0.0,0.0,0.0,0.0,0.0,0.0,0.0,0.0,97.0,0.0,0.0,0.0,0.0,0.0,0.0
0,Precipitation,973,0.27,0.03,8.3,1.0,1.2,10.0,5.7,0.0,18.8,54.9,73.7,4.2,75.0,0.0,0.0,0.0,0.0,0.0,0.0,0.0,0.0,0.0,0.0,0.0,0.0,0.0,0.0,0.0,0.0,0.0,0.0,0.0,0.0,0.0,0.0,0.0,0.0,0.0,0.0,0.0,0.0,0.0,0.0,0.0,0.0,0.0,0.0,0.0,0.0,0.0,0.0,0.0,0.0,0.0,0.0,0.0,0.0,0.0,0.0,0.0,0.0,0.0,0.0,25.0,0.0,0.0,0.0,0.0,0.0,0.0,0.0,0.0
0,Precipitation,973,0.27,0.03,8.3,1.0,1.2,0.0,6.8,0.0,13.2,40.8,54.0,3.7,57.1,0.0,14.3,0.0,0.0,0.0,0.0,0.0,0.0,0.0,0.0,0.0,0.0,0.0,0.0,0.0,0.0,0.0,0.0,0.0,0.0,0.0,0.0,0.0,0.0,0.0,0.0,0.0,0.0,0.0,0.0,0.0,0.0,0.0,0.0,0.0,0.0,0.0,0.0,0.0,0.0,0.0,0.0,0.0,0.0,0.0,0.0,0.0,0.0,0.0,0.0,28.6,0.0,0.0,0.0,0.0,0.0,0.0,0.0,0.0
0,Precipitation,973,0.27,0.03,8.3,1.0,1.2,25.0,3.5,0.0,4.7,22.1,26.8,0.9,33.4,0.0,33.3,0.0,0.0,0.0,0.0,0.0,0.0,0.0,0.0,0.0,0.0,0.0,0.0,0.0,0.0,0.0,0.0,0.0,0.0,0.0,0.0,0.0,0.0,0.0,0.0,0.0,0.0,0.0,0.0,0.0,0.0,0.0,0.0,0.0,0.0,0.0,0.0,0.0,0.0,0.0,0.0,0.0,0.0,0.0,0.0,0.0,0.0,0.0,0.0,33.3,0.0,0.0,0.0,0.0,0.0,0.0,0.0,0.0
0,Precipitation,973,0.27,0.03,8.3,1.0,1.2,0.0,0.4,0.0,0.0,1.3,1.3,0.0,37.5,0.0,0.0,0.0,0.0,0.0,0.0,0.0,0.0,0.0,0.0,0.0,0.0,0.0,0.0,0.0,0.0,0.0,0.0,0.0,0.0,0.0,0.0,0.0,0.0,0.0,0.0,0.0,0.0,0.0,0.0,0.0,0.0,0.0,0.0,0.0,0.0,0.0,0.0,0.0,0.0,0.0,0.0,0.0,0.0,0.0,0.0,0.0,0.0,0.0,0.0,12.5,0.0,50.0,0.0,0.0,0.0,0.0,0.0,0.0
0,Impregnation,1023,0.32,0.08,4.0,1.0,0.48,39.2,4.8,0.0,18.0,14.0,32.0,1.5,20.0,0.0,0.0,0.0,0.0,0.0,0.0,0.0,0.0,0.0,0.0,0.0,0.0,0.0,0.0,0.0,0.0,0.0,0.0,0.0,0.0,0.0,0.0,0.0,0.0,0.0,0.0,0.0,60.0,0.0,0.0,0.0,0.0,0.0,0.0,0.0,0.0,0.0,0.0,0.0,0.0,0.0,0.0,0.0,0.0,0.0,0.0,0.0,20.0,0.0,0.0,0.0,0.0,0.0,0.0,0.0,0.0,0.0,0.0,0.0
0,Precipitation,1023,0.32,0.08,4.0,1.0,0.48,44.0,6.4,0.0,22.0,16.0,38.0,2.4,20.0,0.0,0.0,0.0,0.0,0.0,0.0,0.0,0.0,0.0,0.0,0.0,0.0,0.0,0.0,0.0,0.0,0.0,0.0,0.0,0.0,0.0,0.0,0.0,0.0,0.0,0.0,0.0,60.0,0.0,0.0,0.0,0.0,0.0,0.0,0.0,0.0,0.0,0.0,0.0,0.0,0.0,0.0,0.0,0.0,0.0,0.0,0.0,20.0,0.0,0.0,0.0,0.0,0.0,0.0,0.0,0.0,0.0,0.0,0.0
0,Sol-gel,1023,0.32,0.08,4.0,1.0,0.48,50.0,9.6,0.0,33.0,16.0,49.0,4.7,20.0,0.0,0.0,0.0,0.0,0.0,0.0,0.0,0.0,0.0,0.0,0.0,0.0,0.0,0.0,0.0,0.0,0.0,0.0,0.0,0.0,0.0,0.0,0.0,0.0,0.0,0.0,0.0,60.0,0.0,0.0,0.0,0.0,0.0,0.0,0.0,0.0,0.0,0.0,0.0,0.0,0.0,0.0,0.0,0.0,0.0,0.0,0.0,20.0,0.0,0.0,0.0,0.0,0.0,0.0,0.0,0.0,0.0,0.0,0.0
0,Therm.decomp.,1023,0.32,0.08,4.0,1.0,0.48,34.0,3.4,0.0,16.0,14.0,30.0,1.0,20.0,0.0,0.0,0.0,0.0,0.0,0.0,0.0,0.0,0.0,0.0,0.0,0.0,0.0,0.0,0.0,0.0,0.0,0.0,0.0,0.0,0.0,0.0,0.0,0.0,0.0,0.0,0.0,60.0,0.0,0.0,0.0,0.0,0.0,0.0,0.0,0.0,0.0,0.0,0.0,0.0,0.0,0.0,0.0,0.0,0.0,0.0,0.0,20.0,0.0,0.0,0.0,0.0,0.0,0.0,0.0,0.0,0.0,0.0,0.0
0,Impregnation,1023,0.8,0.2,4.0,1.0,0.24,59.0,5.5,0.0,27.0,12.0,39.0,2.1,1.0,98.0,0.0,0.0,0.0,0.0,0.0,0.0,0.0,0.0,0.0,0.0,0.0,0.0,0.0,0.0,0.0,0.0,0.0,0.0,0.0,0.0,0.0,0.0,0.0,0.0,0.0,0.0,0.0,0.0,0.0,0.0,0.0,0.0,0.0,0.0,0.0,0.0,0.0,0.0,0.0,0.0,0.0,0.0,0.0,0.0,0.0,0.0,1.0,0.0,0.0,0.0,0.0,0.0,0.0,0.0,0.0,0.0,0.0,0.0
0,Impregnation,1023,0.8,0.2,4.0,1.0,0.24,60.0,8.0,0.0,30.0,14.0,44.0,3.5,5.0,90.0,0.0,0.0,0.0,0.0,0.0,0.0,0.0,0.0,0.0,0.0,0.0,0.0,0.0,0.0,0.0,0.0,0.0,0.0,0.0,0.0,0.0,0.0,0.0,0.0,0.0,0.0,0.0,0.0,0.0,0.0,0.0,0.0,0.0,0.0,0.0,0.0,0.0,0.0,0.0,0.0,0.0,0.0,0.0,0.0,0.0,0.0,5.0,0.0,0.0,0.0,0.0,0.0,0.0,0.0,0.0,0.0,0.0,0.0
0,Impregnation,1023,0.8,0.2,4.0,1.0,0.24,68.0,10.4,0.0,31.0,16.0,47.0,4.9,10.0,80.0,0.0,0.0,0.0,0.0,0.0,0.0,0.0,0.0,0.0,0.0,0.0,0.0,0.0,0.0,0.0,0.0,0.0,0.0,0.0,0.0,0.0,0.0,0.0,0.0,0.0,0.0,0.0,0.0,0.0,0.0,0.0,0.0,0.0,0.0,0.0,0.0,0.0,0.0,0.0,0.0,0.0,0.0,0.0,0.0,0.0,0.0,10.0,0.0,0.0,0.0,0.0,0.0,0.0,0.0,0.0,0.0,0.0,0.0
0,Impregnation,1023,0.8,0.2,4.0,1.0,0.24,66.0,11.0,0.0,33.0,16.0,49.0,5.4,20.0,60.0,0.0,0.0,0.0,0.0,0.0,0.0,0.0,0.0,0.0,0.0,0.0,0.0,0.0,0.0,0.0,0.0,0.0,0.0,0.0,0.0,0.0,0.0,0.0,0.0,0.0,0.0,0.0,0.0,0.0,0.0,0.0,0.0,0.0,0.0,0.0,0.0,0.0,0.0,0.0,0.0,0.0,0.0,0.0,0.0,0.0,0.0,20.0,0.0,0.0,0.0,0.0,0.0,0.0,0.0,0.0,0.0,0.0,0.0
0,Impregnation,1023,0.8,0.2,4.0,1.0,0.24,70.0,12.8,0.0,46.0,22.0,68.0,8.7,1.0,96.0,0.0,0.0,0.0,0.0,0.0,0.0,0.0,0.0,0.0,0.0,0.0,0.0,1.0,0.0,0.0,0.0,0.0,0.0,0.0,0.0,0.0,0.0,0.0,0.0,0.0,0.0,0.0,0.0,0.0,0.0,0.0,0.0,0.0,0.0,0.0,0.0,0.0,0.0,0.0,0.0,0.0,0.0,0.0,0.0,0.0,0.0,2.0,0.0,0.0,0.0,0.0,0.0,0.0,0.0,0.0,0.0,0.0,0.0
0,Impregnation,1023,0.8,0.2,4.0,1.0,0.24,82.0,22.4,0.0,51.0,27.0,78.0,17.5,5.0,80.0,0.0,0.0,0.0,0.0,0.0,0.0,0.0,0.0,0.0,0.0,0.0,0.0,5.0,0.0,0.0,0.0,0.0,0.0,0.0,0.0,0.0,0.0,0.0,0.0,0.0,0.0,0.0,0.0,0.0,0.0,0.0,0.0,0.0,0.0,0.0,0.0,0.0,0.0,0.0,0.0,0.0,0.0,0.0,0.0,0.0,0.0,10.0,0.0,0.0,0.0,0.0,0.0,0.0,0.0,0.0,0.0,0.0,0.0
0,Impregnation,1023,0.8,0.2,4.0,1.0,0.24,85.0,21.5,0.0,52.0,28.0,80.0,17.2,10.0,60.0,0.0,0.0,0.0,0.0,0.0,0.0,0.0,0.0,0.0,0.0,0.0,0.0,10.0,0.0,0.0,0.0,0.0,0.0,0.0,0.0,0.0,0.0,0.0,0.0,0.0,0.0,0.0,0.0,0.0,0.0,0.0,0.0,0.0,0.0,0.0,0.0,0.0,0.0,0.0,0.0,0.0,0.0,0.0,0.0,0.0,0.0,20.0,0.0,0.0,0.0,0.0,0.0,0.0,0.0,0.0,0.0,0.0,0.0
0,Impregnation,1023,0.8,0.2,4.0,1.0,0.24,86.0,19.0,0.0,39.0,22.0,61.0,11.6,20.0,20.0,0.0,0.0,0.0,0.0,0.0,0.0,0.0,0.0,0.0,0.0,0.0,0.0,20.0,0.0,0.0,0.0,0.0,0.0,0.0,0.0,0.0,0.0,0.0,0.0,0.0,0.0,0.0,0.0,0.0,0.0,0.0,0.0,0.0,0.0,0.0,0.0,0.0,0.0,0.0,0.0,0.0,0.0,0.0,0.0,0.0,0.0,40.0,0.0,0.0,0.0,0.0,0.0,0.0,0.0,0.0,0.0,0.0,0.0
0,Impregnation,1023,0.8,0.2,4.0,1.0,0.24,72.0,13.2,0.0,49.0,20.0,69.0,9.1,1.0,96.0,0.0,0.0,0.0,0.0,0.0,0.0,0.0,0.0,0.0,0.0,0.0,0.0,0.0,0.0,0.0,0.0,0.0,0.0,0.0,0.0,0.0,0.0,0.0,0.0,0.0,1.0,0.0,0.0,0.0,0.0,0.0,0.0,0.0,0.0,0.0,0.0,0.0,0.0,0.0,0.0,0.0,0.0,0.0,0.0,0.0,0.0,2.0,0.0,0.0,0.0,0.0,0.0,0.0,0.0,0.0,0.0,0.0,0.0
0,Impregnation,1023,0.8,0.2,4.0,1.0,0.24,85.0,22.8,0.0,53.0,28.0,81.0,18.5,5.0,80.0,0.0,0.0,0.0,0.0,0.0,0.0,0.0,0.0,0.0,0.0,0.0,0.0,0.0,0.0,0.0,0.0,0.0,0.0,0.0,0.0,0.0,0.0,0.0,0.0,0.0,5.0,0.0,0.0,0.0,0.0,0.0,0.0,0.0,0.0,0.0,0.0,0.0,0.0,0.0,0.0,0.0,0.0,0.0,0.0,0.0,0.0,10.0,0.0,0.0,0.0,0.0,0.0,0.0,0.0,0.0,0.0,0.0,0.0
0,Impregnation,1023,0.8,0.2,4.0,1.0,0.24,86.0,22.0,0.0,52.0,27.0,79.0,17.4,10.0,60.0,0.0,0.0,0.0,0.0,0.0,0.0,0.0,0.0,0.0,0.0,0.0,0.0,0.0,0.0,0.0,0.0,0.0,0.0,0.0,0.0,0.0,0.0,0.0,0.0,0.0,10.0,0.0,0.0,0.0,0.0,0.0,0.0,0.0,0.0,0.0,0.0,0.0,0.0,0.0,0.0,0.0,0.0,0.0,0.0,0.0,0.0,20.0,0.0,0.0,0.0,0.0,0.0,0.0,0.0,0.0,0.0,0.0,0.0
0,Impregnation,1023,0.8,0.2,4.0,1.0,0.24,88.0,19.2,0.0,42.0,21.0,63.0,12.1,20.0,20.0,0.0,0.0,0.0,0.0,0.0,0.0,0.0,0.0,0.0,0.0,0.0,0.0,0.0,0.0,0.0,0.0,0.0,0.0,0.0,0.0,0.0,0.0,0.0,0.0,0.0,20.0,0.0,0.0,0.0,0.0,0.0,0.0,0.0,0.0,0.0,0.0,0.0,0.0,0.0,0.0,0.0,0.0,0.0,0.0,0.0,0.0,40.0,0.0,0.0,0.0,0.0,0.0,0.0,0.0,0.0,0.0,0.0,0.0
0,Therm.decomp.,1000,0.18,0.03,6.0,1.0,1.6,90.0,27.0,0.0,26.0,38.0,64.0,17.3,50.0,0.0,0.0,0.0,0.0,0.0,0.0,0.0,0.0,0.0,0.0,0.0,0.0,0.0,0.0,0.0,0.0,0.0,50.0,0.0,0.0,0.0,0.0,0.0,0.0,0.0,0.0,0.0,0.0,0.0,0.0,0.0,0.0,0.0,0.0,0.0,0.0,0.0,0.0,0.0,0.0,0.0,0.0,0.0,0.0,0.0,0.0,0.0,0.0,0.0,0.0,0.0,0.0,0.0,0.0,0.0,0.0,0.0,0.0,0.0
0,Impregnation,1048,0.28,0.04,7.3,1.0,3.0,0.0,0.5,0.0,0.0,0.0,50.0,0.3,15.0,0.0,0.0,0.0,0.0,0.0,0.0,0.0,0.0,0.0,0.0,0.0,0.0,0.0,15.0,0.0,0.0,0.0,0.0,0.0,0.0,0.0,0.0,0.0,0.0,0.0,0.0,0.0,0.0,0.0,0.0,0.0,0.0,0.0,0.0,0.0,0.0,0.0,0.0,0.0,0.0,0.0,0.0,0.0,0.0,0.0,0.0,0.0,0.0,0.0,0.0,0.0,0.0,70.0,0.0,0.0,0.0,0.0,0.0,0.0
0,Impregnation,1048,0.28,0.04,7.3,1.0,3.0,0.0,1.0,0.0,0.0,0.0,81.0,0.8,15.0,0.0,0.0,0.0,0.0,0.0,0.0,0.0,0.0,0.0,0.0,0.0,0.0,0.0,0.0,0.0,15.0,0.0,0.0,0.0,0.0,0.0,0.0,0.0,0.0,0.0,0.0,0.0,0.0,0.0,0.0,0.0,0.0,0.0,0.0,0.0,0.0,0.0,0.0,0.0,0.0,0.0,0.0,0.0,0.0,0.0,0.0,0.0,0.0,0.0,0.0,0.0,0.0,70.0,0.0,0.0,0.0,0.0,0.0,0.0
0,Impregnation,1048,0.28,0.04,7.3,1.0,3.0,0.0,1.5,0.0,0.0,0.0,30.0,0.4,15.0,0.0,0.0,0.0,0.0,0.0,0.0,0.0,0.0,0.0,0.0,0.0,0.0,0.0,0.0,0.0,0.0,0.0,0.0,0.0,0.0,0.0,0.0,0.0,0.0,0.0,0.0,0.0,0.0,0.0,0.0,15.0,0.0,0.0,0.0,0.0,0.0,0.0,0.0,0.0,0.0,0.0,0.0,0.0,0.0,0.0,0.0,0.0,0.0,0.0,0.0,0.0,0.0,70.0,0.0,0.0,0.0,0.0,0.0,0.0
0,Impregnation,1048,0.28,0.04,7.3,1.0,3.0,0.0,9.0,0.0,0.0,0.0,24.0,2.2,15.0,0.0,0.0,0.0,0.0,0.0,0.0,0.0,0.0,0.0,0.0,0.0,0.0,0.0,0.0,0.0,0.0,0.0,0.0,0.0,0.0,0.0,0.0,0.0,0.0,0.0,0.0,15.0,0.0,0.0,0.0,0.0,0.0,0.0,0.0,0.0,0.0,0.0,0.0,0.0,0.0,0.0,0.0,0.0,0.0,0.0,0.0,0.0,0.0,0.0,0.0,0.0,0.0,70.0,0.0,0.0,0.0,0.0,0.0,0.0
0,Sol-gel,1023,0.81,0.2,4.0,1.0,0.24,68.0,10.4,53.0,31.0,16.0,47.0,4.9,5.0,90.0,0.0,0.0,0.0,0.0,0.0,0.0,0.0,0.0,0.0,0.0,0.0,0.0,0.0,0.0,0.0,0.0,0.0,0.0,0.0,0.0,0.0,0.0,0.0,0.0,0.0,0.0,0.0,0.0,0.0,0.0,0.0,0.0,0.0,0.0,0.0,0.0,0.0,0.0,0.0,0.0,0.0,0.0,0.0,0.0,0.0,0.0,5.0,0.0,0.0,0.0,0.0,0.0,0.0,0.0,0.0,0.0,0.0,0.0
0,Sol-gel,1023,0.81,0.2,4.0,1.0,0.24,82.0,22.4,22.0,51.0,27.0,78.0,17.5,2.5,90.0,0.0,0.0,0.0,0.0,0.0,0.0,0.0,0.0,0.0,0.0,0.0,0.0,2.5,0.0,0.0,0.0,0.0,0.0,0.0,0.0,0.0,0.0,0.0,0.0,0.0,0.0,0.0,0.0,0.0,0.0,0.0,0.0,0.0,0.0,0.0,0.0,0.0,0.0,0.0,0.0,0.0,0.0,0.0,0.0,0.0,0.0,5.0,0.0,0.0,0.0,0.0,0.0,0.0,0.0,0.0,0.0,0.0,0.0
0,Sol-gel,1023,0.81,0.2,4.0,1.0,0.24,81.0,16.0,32.0,43.0,25.0,68.0,10.9,2.5,90.0,0.0,0.0,0.0,0.0,0.0,0.0,0.0,0.0,0.0,0.0,0.0,0.0,0.0,0.0,2.5,0.0,0.0,0.0,0.0,0.0,0.0,0.0,0.0,0.0,0.0,0.0,0.0,0.0,0.0,0.0,0.0,0.0,0.0,0.0,0.0,0.0,0.0,0.0,0.0,0.0,0.0,0.0,0.0,0.0,0.0,0.0,5.0,0.0,0.0,0.0,0.0,0.0,0.0,0.0,0.0,0.0,0.0,0.0
0,Sol-gel,1023,0.81,0.2,4.0,1.0,0.24,82.0,14.2,40.0,39.0,21.0,60.0,8.5,2.5,90.0,0.0,0.0,0.0,0.0,0.0,0.0,0.0,0.0,0.0,0.0,0.0,0.0,0.0,0.0,0.0,0.0,0.0,0.0,0.0,0.0,0.0,0.0,0.0,0.0,0.0,0.0,0.0,0.0,0.0,2.5,0.0,0.0,0.0,0.0,0.0,0.0,0.0,0.0,0.0,0.0,0.0,0.0,0.0,0.0,0.0,0.0,5.0,0.0,0.0,0.0,0.0,0.0,0.0,0.0,0.0,0.0,0.0,0.0
0,Sol-gel,1023,0.81,0.2,4.0,1.0,0.24,85.0,22.8,19.0,53.0,28.0,81.0,18.5,2.5,90.0,0.0,0.0,0.0,0.0,0.0,0.0,0.0,0.0,0.0,0.0,0.0,0.0,0.0,0.0,0.0,0.0,0.0,0.0,0.0,0.0,0.0,0.0,0.0,0.0,0.0,2.5,0.0,0.0,0.0,0.0,0.0,0.0,0.0,0.0,0.0,0.0,0.0,0.0,0.0,0.0,0.0,0.0,0.0,0.0,0.0,0.0,5.0,0.0,0.0,0.0,0.0,0.0,0.0,0.0,0.0,0.0,0.0,0.0
0,Therm.decomp.,1173,0.5,0.16,3.1,1.0,0.25,90.0,12.0,0.0,0.0,0.0,70.0,8.4,19.0,0.0,0.0,0.0,0.0,0.0,0.0,0.0,0.0,0.0,0.0,0.0,81.0,0.0,0.0,0.0,0.0,0.0,0.0,0.0,0.0,0.0,0.0,0.0,0.0,0.0,0.0,0.0,0.0,0.0,0.0,0.0,0.0,0.0,0.0,0.0,0.0,0.0,0.0,0.0,0.0,0.0,0.0,0.0,0.0,0.0,0.0,0.0,0.0,0.0,0.0,0.0,0.0,0.0,0.0,0.0,0.0,0.0,0.0,0.0
0,Precipitation,1123,0.95,0.05,19.0,1.0,0.05,100.0,10.0,0.0,0.0,0.0,88.0,8.8,1.4,78.6,0.0,0.0,0.0,0.0,0.0,0.0,0.0,0.0,0.0,0.0,0.0,0.0,0.0,0.0,0.0,0.0,0.0,0.0,0.0,0.0,20.0,0.0,0.0,0.0,0.0,0.0,0.0,0.0,0.0,0.0,0.0,0.0,0.0,0.0,0.0,0.0,0.0,0.0,0.0,0.0,0.0,0.0,0.0,0.0,0.0,0.0,0.0,0.0,0.0,0.0,0.0,0.0,0.0,0.0,0.0,0.0,0.0,0.0
0,Precipitation,1123,0.95,0.05,19.0,1.0,0.05,100.0,10.0,0.0,0.0,0.0,86.0,8.6,0.8,79.2,0.0,0.0,0.0,0.0,0.0,0.0,20.0,0.0,0.0,0.0,0.0,0.0,0.0,0.0,0.0,0.0,0.0,0.0,0.0,0.0,0.0,0.0,0.0,0.0,0.0,0.0,0.0,0.0,0.0,0.0,0.0,0.0,0.0,0.0,0.0,0.0,0.0,0.0,0.0,0.0,0.0,0.0,0.0,0.0,0.0,0.0,0.0,0.0,0.0,0.0,0.0,0.0,0.0,0.0,0.0,0.0,0.0,0.0
0,Sol-gel,923,0.13,0.05,2.6,1.0,7.2,85.0,36.3,43.3,49.7,6.9,56.6,20.5,18.8,62.4,0.0,0.0,0.0,0.0,0.0,0.0,0.0,0.0,0.0,0.0,0.0,0.0,0.0,0.0,0.0,0.0,0.0,0.0,0.0,0.0,0.0,0.0,0.0,0.0,0.0,0.0,0.0,0.0,0.0,0.0,0.0,0.0,0.0,0.0,0.0,0.0,0.0,0.0,0.0,0.0,0.0,0.0,0.0,0.0,0.0,0.0,18.8,0.0,0.0,0.0,0.0,0.0,0.0,0.0,0.0,0.0,0.0,0.0
0,Impregnation,973,0.4,0.2,2.0,1.0,7.2,16.0,6.4,63.0,0.0,0.0,24.0,1.5,1.0,0.0,0.0,0.0,0.0,0.0,0.0,0.0,0.0,0.0,0.0,0.0,0.0,0.0,0.0,0.0,0.0,49.5,0.0,0.0,0.0,0.0,0.0,49.5,0.0,0.0,0.0,0.0,0.0,0.0,0.0,0.0,0.0,0.0,0.0,0.0,0.0,0.0,0.0,0.0,0.0,0.0,0.0,0.0,0.0,0.0,0.0,0.0,0.0,0.0,0.0,0.0,0.0,0.0,0.0,0.0,0.0,0.0,0.0,0.0
0,Impregnation,1023,0.75,0.25,3.0,1.0,0.25,0.0,25.9,0.0,0.0,0.0,25.0,6.5,33.3,33.4,0.0,0.0,0.0,0.0,0.0,0.0,0.0,0.0,0.0,0.0,0.0,0.0,0.0,0.0,0.0,33.3,0.0,0.0,0.0,0.0,0.0,0.0,0.0,0.0,0.0,0.0,0.0,0.0,0.0,0.0,0.0,0.0,0.0,0.0,0.0,0.0,0.0,0.0,0.0,0.0,0.0,0.0,0.0,0.0,0.0,0.0,0.0,0.0,0.0,0.0,0.0,0.0,0.0,0.0,0.0,0.0,0.0,0.0
0,Therm.decomp.,1013,0.67,0.07,9.6,1.0,1.37,96.0,16.0,0.0,29.0,34.0,63.0,10.1,11.0,0.0,89.0,0.0,0.0,0.0,0.0,0.0,0.0,0.0,0.0,0.0,0.0,0.0,0.0,0.0,0.0,0.0,0.0,0.0,0.0,0.0,0.0,0.0,0.0,0.0,0.0,0.0,0.0,0.0,0.0,0.0,0.0,0.0,0.0,0.0,0.0,0.0,0.0,0.0,0.0,0.0,0.0,0.0,0.0,0.0,0.0,0.0,0.0,0.0,0.0,0.0,0.0,0.0,0.0,0.0,0.0,0.0,0.0,0.0
0,Impregnation,1073,0.75,0.25,3.0,1.0,2.1,0.0,22.1,0.0,55.2,0.0,71.5,15.8,1.0,0.0,0.0,0.0,0.0,0.0,0.0,0.0,0.0,0.0,0.0,0.0,90.0,0.0,0.0,0.0,0.0,9.0,0.0,0.0,0.0,0.0,0.0,0.0,0.0,0.0,0.0,0.0,0.0,0.0,0.0,0.0,0.0,0.0,0.0,0.0,0.0,0.0,0.0,0.0,0.0,0.0,0.0,0.0,0.0,0.0,0.0,0.0,0.0,0.0,0.0,0.0,0.0,0.0,0.0,0.0,0.0,0.0,0.0,0.0
0,Impregnation,1073,0.75,0.25,3.0,1.0,2.1,0.0,27.5,0.0,61.2,0.0,76.1,20.9,1.0,0.0,0.0,0.0,0.7,0.0,0.0,0.0,0.0,0.0,0.0,0.0,90.0,0.0,0.0,0.0,0.0,8.3,0.0,0.0,0.0,0.0,0.0,0.0,0.0,0.0,0.0,0.0,0.0,0.0,0.0,0.0,0.0,0.0,0.0,0.0,0.0,0.0,0.0,0.0,0.0,0.0,0.0,0.0,0.0,0.0,0.0,0.0,0.0,0.0,0.0,0.0,0.0,0.0,0.0,0.0,0.0,0.0,0.0,0.0
0,Impregnation,1048,0.28,0.04,7.1,1.0,3.0,0.0,4.0,0.0,43.0,15.0,58.0,2.3,6.6,0.0,0.0,0.0,0.0,0.0,0.0,0.0,0.0,0.0,0.0,0.0,0.0,0.0,0.0,0.0,0.0,0.0,0.0,0.0,0.0,0.0,7.4,0.0,0.0,0.0,0.0,0.0,0.0,0.0,0.0,0.0,0.0,0.0,0.0,0.0,0.0,0.0,0.0,0.0,0.0,0.0,0.0,0.0,0.0,0.0,0.0,0.0,0.0,0.0,0.0,0.0,0.0,86.0,0.0,0.0,0.0,0.0,0.0,0.0
0,Impregnation,1073,0.43,0.14,3.1,1.0,0.15,0.0,17.4,0.0,0.0,0.0,50.9,8.9,23.0,0.0,0.0,0.0,0.0,0.0,0.0,0.0,0.0,0.0,0.0,0.0,0.0,0.0,0.0,0.0,0.0,0.0,0.0,0.0,0.0,0.0,0.0,0.0,0.0,0.0,0.0,0.0,0.0,0.0,0.0,0.0,3.8,0.0,0.0,0.0,0.0,0.0,0.0,0.0,0.0,0.0,0.0,0.0,0.0,0.0,0.0,0.0,0.0,0.0,0.0,0.0,0.0,73.2,0.0,0.0,0.0,0.0,0.0,0.0
0,Precipitation,1023,0.08,0.04,2.0,1.0,0.6,0.0,29.0,20.9,78.0,1.8,79.8,23.1,16.1,0.0,0.0,0.0,0.0,0.0,32.9,0.0,0.0,0.0,0.0,0.0,0.0,0.0,0.0,0.0,0.0,0.0,0.0,0.0,0.0,0.0,0.0,0.0,0.0,0.0,0.0,0.0,0.0,0.0,0.0,0.0,0.0,0.0,0.0,0.0,0.0,0.0,0.0,0.0,0.0,0.0,0.0,0.0,0.0,0.0,0.0,0.0,16.1,0.0,0.0,0.0,34.9,0.0,0.0,0.0,0.0,0.0,0.0,0.0
0,Therm.decomp.,1023,0.07,0.03,2.0,1.0,1.8,0.0,34.0,0.0,0.0,0.0,36.0,12.2,24.6,0.0,71.4,0.0,0.0,0.0,0.0,0.0,0.0,4.0,0.0,0.0,0.0,0.0,0.0,0.0,0.0,0.0,0.0,0.0,0.0,0.0,0.0,0.0,0.0,0.0,0.0,0.0,0.0,0.0,0.0,0.0,0.0,0.0,0.0,0.0,0.0,0.0,0.0,0.0,0.0,0.0,0.0,0.0,0.0,0.0,0.0,0.0,0.0,0.0,0.0,0.0,0.0,0.0,0.0,0.0,0.0,0.0,0.0,0.0
0,Impregnation,1023,0.38,0.13,2.9,1.0,0.54,0.0,22.9,31.6,32.9,32.7,65.6,15.0,16.7,0.0,0.0,0.0,45.8,0.0,0.0,0.0,37.5,0.0,0.0,0.0,0.0,0.0,0.0,0.0,0.0,0.0,0.0,0.0,0.0,0.0,0.0,0.0,0.0,0.0,0.0,0.0,0.0,0.0,0.0,0.0,0.0,0.0,0.0,0.0,0.0,0.0,0.0,0.0,0.0,0.0,0.0,0.0,0.0,0.0,0.0,0.0,0.0,0.0,0.0,0.0,0.0,0.0,0.0,0.0,0.0,0.0,0.0,0.0
0,Impregnation,1000,0.67,0.33,2.0,1.0,2.0,0.0,55.0,0.0,0.0,0.0,5.0,2.8,20.0,0.0,0.0,0.0,0.0,0.0,0.0,0.0,0.0,0.0,0.0,0.0,0.0,0.0,0.0,0.0,0.0,0.0,0.0,0.0,0.0,0.0,0.0,0.0,0.0,0.0,0.0,0.0,0.0,0.0,0.0,0.0,0.0,80.0,0.0,0.0,0.0,0.0,0.0,0.0,0.0,0.0,0.0,0.0,0.0,0.0,0.0,0.0,0.0,0.0,0.0,0.0,0.0,0.0,0.0,0.0,0.0,0.0,0.0,0.0
0,Therm.decomp.,978,0.3,0.12,2.5,1.0,0.01,0.0,25.0,0.0,0.0,0.0,36.5,9.1,9.0,89.9,0.0,0.0,0.0,0.0,0.0,1.1,0.0,0.0,0.0,0.0,0.0,0.0,0.0,0.0,0.0,0.0,0.0,0.0,0.0,0.0,0.0,0.0,0.0,0.0,0.0,0.0,0.0,0.0,0.0,0.0,0.0,0.0,0.0,0.0,0.0,0.0,0.0,0.0,0.0,0.0,0.0,0.0,0.0,0.0,0.0,0.0,0.0,0.0,0.0,0.0,0.0,0.0,0.0,0.0,0.0,0.0,0.0,0.0
0,Therm.decomp.,1073,0.08,0.04,2.0,1.0,1.8,0.0,40.0,0.0,0.0,0.0,50.0,20.0,5.0,0.0,50.0,0.0,0.0,0.0,0.0,0.0,0.0,0.0,0.0,0.0,45.0,0.0,0.0,0.0,0.0,0.0,0.0,0.0,0.0,0.0,0.0,0.0,0.0,0.0,0.0,0.0,0.0,0.0,0.0,0.0,0.0,0.0,0.0,0.0,0.0,0.0,0.0,0.0,0.0,0.0,0.0,0.0,0.0,0.0,0.0,0.0,0.0,0.0,0.0,0.0,0.0,0.0,0.0,0.0,0.0,0.0,0.0,0.0
0,Impregnation,1073,0.56,0.19,2.9,1.0,2.3,0.0,37.1,0.0,0.0,0.0,52.0,19.3,23.4,76.6,0.0,0.0,0.0,0.0,0.0,0.0,0.0,0.0,0.0,0.0,0.0,0.0,0.0,0.0,0.0,0.0,0.0,0.0,0.0,0.0,0.0,0.0,0.0,0.0,0.0,0.0,0.0,0.0,0.0,0.0,0.0,0.0,0.0,0.0,0.0,0.0,0.0,0.0,0.0,0.0,0.0,0.0,0.0,0.0,0.0,0.0,0.0,0.0,0.0,0.0,0.0,0.0,0.0,0.0,0.0,0.0,0.0,0.0
0,Impregnation,1073,0.15,0.05,3.0,1.0,0.6,0.0,17.2,49.9,27.2,22.9,50.1,8.6,5.0,0.0,0.0,0.0,0.0,0.0,0.0,0.0,0.0,0.0,0.0,0.0,0.0,0.0,0.0,0.0,0.0,0.0,0.0,0.0,0.0,0.0,0.0,0.0,0.0,0.0,0.0,0.0,95.0,0.0,0.0,0.0,0.0,0.0,0.0,0.0,0.0,0.0,0.0,0.0,0.0,0.0,0.0,0.0,0.0,0.0,0.0,0.0,0.0,0.0,0.0,0.0,0.0,0.0,0.0,0.0,0.0,0.0,0.0,0.0
0,Impregnation,1073,0.15,0.05,3.0,1.0,0.6,0.0,32.1,21.0,58.3,20.7,79.0,25.4,5.0,0.0,0.0,0.0,0.0,0.0,0.0,0.0,0.0,0.0,0.0,0.0,0.0,0.0,0.0,0.0,0.0,0.0,0.0,0.0,0.0,0.0,0.0,0.0,0.0,0.0,0.0,0.0,89.0,0.0,0.0,0.0,0.0,0.0,0.0,0.0,0.0,0.0,0.0,0.0,0.0,0.0,0.0,0.0,0.0,0.0,6.0,0.0,0.0,0.0,0.0,0.0,0.0,0.0,0.0,0.0,0.0,0.0,0.0,0.0
0,Impregnation,1073,0.1,0.05,2.0,1.0,0.6,0.0,43.3,21.0,58.3,20.7,79.0,34.2,5.0,0.0,0.0,0.0,0.0,0.0,0.0,0.0,0.0,0.0,0.0,0.0,0.0,0.0,0.0,0.0,0.0,0.0,0.0,0.0,0.0,0.0,0.0,0.0,0.0,0.0,0.0,0.0,89.0,0.0,0.0,0.0,0.0,0.0,0.0,0.0,0.0,0.0,0.0,0.0,0.0,0.0,0.0,0.0,0.0,0.0,6.0,0.0,0.0,0.0,0.0,0.0,0.0,0.0,0.0,0.0,0.0,0.0,0.0,0.0
0,Precipitation,1073,0.3,0.1,3.0,1.0,2.2,0.0,37.5,0.0,0.0,0.0,51.4,19.3,5.0,95.0,0.0,0.0,0.0,0.0,0.0,0.0,0.0,0.0,0.0,0.0,0.0,0.0,0.0,0.0,0.0,0.0,0.0,0.0,0.0,0.0,0.0,0.0,0.0,0.0,0.0,0.0,0.0,0.0,0.0,0.0,0.0,0.0,0.0,0.0,0.0,0.0,0.0,0.0,0.0,0.0,0.0,0.0,0.0,0.0,0.0,0.0,0.0,0.0,0.0,0.0,0.0,0.0,0.0,0.0,0.0,0.0,0.0,0.0
0,Therm.decomp.,893,0.44,0.11,4.0,1.0,0.33,0.0,18.0,0.0,28.4,44.6,73.0,13.1,24.0,0.0,0.0,0.0,0.0,0.0,0.0,0.0,0.0,0.0,0.0,36.1,0.0,0.0,0.0,0.0,0.0,0.0,0.0,0.0,0.0,0.0,38.0,0.0,0.0,0.0,0.0,0.0,0.0,0.0,0.0,0.0,0.0,0.0,1.9,0.0,0.0,0.0,0.0,0.0,0.0,0.0,0.0,0.0,0.0,0.0,0.0,0.0,0.0,0.0,0.0,0.0,0.0,0.0,0.0,0.0,0.0,0.0,0.0,0.0
0,Therm.decomp.,883,0.44,0.11,4.0,1.0,0.33,0.0,18.3,0.0,31.6,41.0,72.6,13.3,24.0,0.0,0.0,0.0,2.7,0.0,0.0,0.0,38.0,0.0,0.0,35.3,0.0,0.0,0.0,0.0,0.0,0.0,0.0,0.0,0.0,0.0,0.0,0.0,0.0,0.0,0.0,0.0,0.0,0.0,0.0,0.0,0.0,0.0,0.0,0.0,0.0,0.0,0.0,0.0,0.0,0.0,0.0,0.0,0.0,0.0,0.0,0.0,0.0,0.0,0.0,0.0,0.0,0.0,0.0,0.0,0.0,0.0,0.0,0.0
0,Impregnation,1023,0.8,0.2,4.0,1.0,0.35,0.0,27.6,0.0,0.0,0.0,64.0,17.7,9.1,90.9,0.0,0.0,0.0,0.0,0.0,0.0,0.0,0.0,0.0,0.0,0.0,0.0,0.0,0.0,0.0,0.0,0.0,0.0,0.0,0.0,0.0,0.0,0.0,0.0,0.0,0.0,0.0,0.0,0.0,0.0,0.0,0.0,0.0,0.0,0.0,0.0,0.0,0.0,0.0,0.0,0.0,0.0,0.0,0.0,0.0,0.0,0.0,0.0,0.0,0.0,0.0,0.0,0.0,0.0,0.0,0.0,0.0,0.0
0,Impregnation,1000,0.15,0.05,3.0,1.0,0.67,0.0,20.0,0.0,0.0,0.0,70.0,14.0,65.9,0.0,0.0,0.0,0.0,0.0,0.0,0.0,0.0,0.0,0.0,0.0,0.0,0.0,0.0,0.0,0.0,0.0,0.0,0.0,0.0,0.0,0.0,0.0,0.0,0.0,0.0,0.0,17.1,0.0,0.0,0.0,0.0,0.0,0.0,0.0,0.0,0.0,0.0,0.0,0.0,0.0,0.0,0.0,0.0,0.0,17.0,0.0,0.0,0.0,0.0,0.0,0.0,0.0,0.0,0.0,0.0,0.0,0.0,0.0
0,Impregnation,1173,0.5,0.21,2.4,1.0,1.5,93.0,23.3,0.0,44.0,16.0,60.0,14.0,0.7,99.3,0.0,0.0,0.0,0.0,0.0,0.0,0.0,0.0,0.0,0.0,0.0,0.0,0.0,0.0,0.0,0.0,0.0,0.0,0.0,0.0,0.0,0.0,0.0,0.0,0.0,0.0,0.0,0.0,0.0,0.0,0.0,0.0,0.0,0.0,0.0,0.0,0.0,0.0,0.0,0.0,0.0,0.0,0.0,0.0,0.0,0.0,0.0,0.0,0.0,0.0,0.0,0.0,0.0,0.0,0.0,0.0,0.0,0.0
0,Impregnation,1173,0.5,0.21,2.4,1.0,1.5,0.0,22.5,0.0,47.9,7.2,55.1,12.4,10.0,90.0,0.0,0.0,0.0,0.0,0.0,0.0,0.0,0.0,0.0,0.0,0.0,0.0,0.0,0.0,0.0,0.0,0.0,0.0,0.0,0.0,0.0,0.0,0.0,0.0,0.0,0.0,0.0,0.0,0.0,0.0,0.0,0.0,0.0,0.0,0.0,0.0,0.0,0.0,0.0,0.0,0.0,0.0,0.0,0.0,0.0,0.0,0.0,0.0,0.0,0.0,0.0,0.0,0.0,0.0,0.0,0.0,0.0,0.0
0,Impregnation,1173,0.5,0.21,2.4,1.0,1.5,0.0,14.2,0.0,30.2,9.0,39.2,5.6,0.6,0.0,0.0,0.0,0.0,0.0,0.0,0.0,0.0,0.0,0.0,0.0,0.0,0.0,0.0,0.0,0.0,0.0,0.0,0.0,0.0,0.0,0.0,0.0,0.0,0.0,0.0,0.0,0.0,0.0,0.0,0.0,0.0,0.0,0.0,0.0,0.0,0.0,0.0,0.0,0.0,0.0,0.0,0.0,0.0,0.0,0.0,0.0,0.0,0.0,0.0,0.0,0.0,99.4,0.0,0.0,0.0,0.0,0.0,0.0
0,Impregnation,1173,0.5,0.21,2.4,1.0,1.5,60.0,14.9,0.0,31.2,10.2,41.4,6.2,3.0,0.0,0.0,0.0,0.0,0.0,0.0,0.0,0.0,0.0,0.0,0.0,0.0,0.0,0.0,0.0,0.0,0.0,0.0,0.0,0.0,0.0,0.0,0.0,0.0,0.0,0.0,0.0,0.0,0.0,0.0,0.0,0.0,0.0,0.0,0.0,0.0,0.0,0.0,0.0,0.0,0.0,0.0,0.0,0.0,0.0,0.0,0.0,0.0,0.0,0.0,0.0,97.0,0.0,0.0,0.0,0.0,0.0,0.0,0.0
0,Impregnation,1173,0.5,0.21,2.4,1.0,1.5,0.0,20.5,0.0,37.1,10.1,47.2,9.7,0.5,0.0,0.0,0.0,0.0,0.0,0.0,0.0,0.0,0.0,0.0,0.0,0.0,0.0,0.0,0.0,0.0,0.0,0.0,0.0,0.0,0.0,0.0,0.0,0.0,0.0,0.0,0.0,0.0,0.0,0.0,0.0,0.0,0.0,0.0,0.0,0.0,0.0,0.0,0.0,0.0,0.0,0.0,0.0,0.0,0.0,0.0,0.0,0.0,0.0,0.0,0.0,0.0,0.0,0.0,0.0,99.5,0.0,0.0,0.0
0,Therm.decomp.,973,0.17,0.03,5.1,1.0,1.2,0.0,17.0,0.0,58.0,8.0,66.0,11.2,25.0,0.0,0.0,0.0,0.0,0.0,0.0,0.0,0.0,0.0,0.0,0.0,0.0,0.0,0.0,0.0,0.0,0.0,0.0,0.0,0.0,0.0,0.0,0.0,25.0,0.0,0.0,0.0,0.0,0.0,0.0,0.0,0.0,0.0,0.0,50.0,0.0,0.0,0.0,0.0,0.0,0.0,0.0,0.0,0.0,0.0,0.0,0.0,0.0,0.0,0.0,0.0,0.0,0.0,0.0,0.0,0.0,0.0,0.0,0.0
0,Impregnation,1123,0.09,0.02,4.5,1.0,1.8,0.0,6.0,0.0,0.0,0.0,0.0,0.0,1.8,0.0,0.0,0.0,0.0,0.0,0.0,0.0,0.0,0.0,0.0,0.0,0.0,0.0,0.0,0.0,0.0,0.0,0.0,0.0,0.0,0.0,0.0,0.0,0.0,0.0,0.0,0.0,0.0,0.0,0.0,0.0,0.0,0.0,0.0,0.0,0.0,0.0,0.0,0.0,0.0,0.0,0.0,0.0,0.0,0.0,0.0,0.0,0.0,0.0,0.0,0.0,0.0,98.2,0.0,0.0,0.0,0.0,0.0,0.0
0,Impregnation,1123,0.09,0.02,4.5,1.0,1.8,0.0,36.0,0.0,0.0,26.0,27.0,9.7,1.2,0.0,0.0,0.0,0.0,0.0,0.0,0.0,0.0,0.0,0.0,0.0,0.0,0.0,0.0,0.0,0.0,0.0,0.0,0.0,0.0,0.0,0.0,0.0,0.0,0.0,0.0,0.0,0.0,0.0,0.0,0.0,0.6,0.0,0.0,0.0,0.0,0.0,0.0,0.0,0.0,0.0,0.0,0.0,0.0,0.0,0.0,0.0,0.0,0.0,0.0,0.0,0.0,98.2,0.0,0.0,0.0,0.0,0.0,0.0
0,Impregnation,1173,0.09,0.02,4.1,1.0,0.45,0.0,25.0,0.0,0.0,0.0,97.0,24.3,12.9,87.1,0.0,0.0,0.0,0.0,0.0,0.0,0.0,0.0,0.0,0.0,0.0,0.0,0.0,0.0,0.0,0.0,0.0,0.0,0.0,0.0,0.0,0.0,0.0,0.0,0.0,0.0,0.0,0.0,0.0,0.0,0.0,0.0,0.0,0.0,0.0,0.0,0.0,0.0,0.0,0.0,0.0,0.0,0.0,0.0,0.0,0.0,0.0,0.0,0.0,0.0,0.0,0.0,0.0,0.0,0.0,0.0,0.0,0.0
0,Precipitation,1023,0.75,0.25,3.0,1.0,0.35,0.0,36.1,0.0,0.0,0.0,60.1,21.7,9.1,90.9,0.0,0.0,0.0,0.0,0.0,0.0,0.0,0.0,0.0,0.0,0.0,0.0,0.0,0.0,0.0,0.0,0.0,0.0,0.0,0.0,0.0,0.0,0.0,0.0,0.0,0.0,0.0,0.0,0.0,0.0,0.0,0.0,0.0,0.0,0.0,0.0,0.0,0.0,0.0,0.0,0.0,0.0,0.0,0.0,0.0,0.0,0.0,0.0,0.0,0.0,0.0,0.0,0.0,0.0,0.0,0.0,0.0,0.0
0,Impregnation,1053,0.41,0.2,2.0,1.0,0.24,0.0,25.1,0.0,28.0,24.0,52.0,13.1,16.7,83.3,0.0,0.0,0.0,0.0,0.0,0.0,0.0,0.0,0.0,0.0,0.0,0.0,0.0,0.0,0.0,0.0,0.0,0.0,0.0,0.0,0.0,0.0,0.0,0.0,0.0,0.0,0.0,0.0,0.0,0.0,0.0,0.0,0.0,0.0,0.0,0.0,0.0,0.0,0.0,0.0,0.0,0.0,0.0,0.0,0.0,0.0,0.0,0.0,0.0,0.0,0.0,0.0,0.0,0.0,0.0,0.0,0.0,0.0
0,Impregnation,1053,0.41,0.2,2.0,1.0,0.24,0.0,39.9,0.0,27.0,19.0,46.0,18.4,16.7,0.0,0.0,0.0,0.0,0.0,0.0,0.0,0.0,0.0,0.0,0.0,0.0,0.0,0.0,0.0,0.0,0.0,83.3,0.0,0.0,0.0,0.0,0.0,0.0,0.0,0.0,0.0,0.0,0.0,0.0,0.0,0.0,0.0,0.0,0.0,0.0,0.0,0.0,0.0,0.0,0.0,0.0,0.0,0.0,0.0,0.0,0.0,0.0,0.0,0.0,0.0,0.0,0.0,0.0,0.0,0.0,0.0,0.0,0.0
