Repository: jsjong98/Catalyst-AI

Catalyst-AI
Sungkyunkwan University, School of Chemical Engineering
IPSE (Laboratory of Intelligence Process System Engieering)
Jonghwan Oh (1), Janggeun Lee (2), Dongin Jung (2), Jiyong Kim (*)

Don't Copy this code.

File: Database/Mn_Cat.csv (part 2 of 4)
Cation 1,Cation 1 mol%,Cation 2,Cation 2 mol%,Cation 3,Cation 3 mol%,Cation 4,Cation 4 mol%,Cation 5,Cation 5 mol%,Cation 6,Cation 6 mol%,Anion 1,Anion 1 mol%,Anion 2,Anion 2 mol%,Promotor,Support 1,Support 1 mol%,Support 2,Support 2 mol%,Support 3,Support 3 mol%,Preparation,"Temperature, K","p(CH4), bar","p(O2), bar",p(CH4)/p(O2),"p total, bar","Contact time, s","X(O2), %","X(CH4), %","S(COx), %","S(C2=), %","S(C2-), %","S(C2), %","Y(C2), %"
Mn,2.23 ,Na,2.08 ,W,1.04 ,,,,,,,,,,,,Si,94.65 ,,,,,Impregnation,923 ,0.57 ,0.14 ,4.0 ,1.0 ,0.01 ,,0.0 ,,,,0.0 ,0.0 
Mn,2.23 ,Na,2.08 ,W,1.04 ,,,,,,,,,,,,Si,94.65 ,,,,,Impregnation,948 ,0.57 ,0.14 ,4.0 ,1.0 ,0.01 ,,1.5 ,,,,10.6 ,0.2 
Mn,2.23 ,Na,2.08 ,W,1.04 ,,,,,,,,,,,,Si,94.65 ,,,,,Impregnation,973 ,0.57 ,0.14 ,4.0 ,1.0 ,0.01 ,,3.2 ,,,,15.4 ,0.5 
Mn,2.23 ,Na,2.08 ,W,1.04 ,,,,,,,,,,,,Si,94.65 ,,,,,Impregnation,998 ,0.57 ,0.14 ,4.0 ,1.0 ,0.01 ,,7.6 ,,,,25.3 ,1.9 
Mn,2.23 ,Na,2.08 ,W,1.04 ,,,,,,,,,,,,Si,94.65 ,,,,,Impregnation,1023 ,0.57 ,0.14 ,4.0 ,1.0 ,0.01 ,,17.9 ,,,,34.6 ,6.2 
Mn,2.23 ,Na,2.08 ,W,1.04 ,,,,,,,,,,,,Si,94.65 ,,,,,Impregnation,1048 ,0.57 ,0.14 ,4.0 ,1.0 ,0.01 ,,35.8 ,,,,34.5 ,12.3 
Mn,2.23 ,Na,2.08 ,W,1.04 ,,,,,,,,,,,,Si,94.65 ,,,,,Impregnation,1073 ,0.57 ,0.14 ,4.0 ,1.0 ,0.01 ,,42.4 ,,,,31.2 ,13.2 
Mn,0.77 ,Na,0.72 ,W,0.36 ,,,,,,,,,,,,Si,49.07 ,C,49.07 ,,,Impregnation,723 ,0.57 ,0.14 ,4.0 ,1.0 ,0.01 ,,0.0 ,,,,0.0 ,0.0 
Mn,0.77 ,Na,0.72 ,W,0.36 ,,,,,,,,,,,,Si,49.07 ,C,49.07 ,,,Impregnation,748 ,0.57 ,0.14 ,4.0 ,1.0 ,0.01 ,,0.0 ,,,,0.0 ,0.0 
Mn,0.77 ,Na,0.72 ,W,0.36 ,,,,,,,,,,,,Si,49.07 ,C,49.07 ,,,Impregnation,773 ,0.57 ,0.14 ,4.0 ,1.0 ,0.01 ,,0.0 ,,,,0.0 ,0.0 
Mn,0.77 ,Na,0.72 ,W,0.36 ,,,,,,,,,,,,Si,49.07 ,C,49.07 ,,,Impregnation,798 ,0.57 ,0.14 ,4.0 ,1.0 ,0.01 ,,0.0 ,,,,0.0 ,0.0 
Mn,0.77 ,Na,0.72 ,W,0.36 ,,,,,,,,,,,,Si,49.07 ,C,49.07 ,,,Impregnation,823 ,0.57 ,0.14 ,4.0 ,1.0 ,0.01 ,,0.0 ,,,,0.0 ,0.0 
Mn,0.77 ,Na,0.72 ,W,0.36 ,,,,,,,,,,,,Si,49.07 ,C,49.07 ,,,Impregnation,848 ,0.57 ,0.14 ,4.0 ,1.0 ,0.01 ,,0.0 ,,,,0.0 ,0.0 
Mn,0.77 ,Na,0.72 ,W,0.36 ,,,,,,,,,,,,Si,49.07 ,C,49.07 ,,,Impregnation,873 ,0.57 ,0.14 ,4.0 ,1.0 ,0.01 ,,0.0 ,,,,0.0 ,0.0 
Mn,0.77 ,Na,0.72 ,W,0.36 ,,,,,,,,,,,,Si,49.07 ,C,49.07 ,,,Impregnation,898 ,0.57 ,0.14 ,4.0 ,1.0 ,0.01 ,,0.0 ,,,,0.0 ,0.0 
Mn,0.77 ,Na,0.72 ,W,0.36 ,,,,,,,,,,,,Si,49.07 ,C,49.07 ,,,Impregnation,923 ,0.57 ,0.14 ,4.0 ,1.0 ,0.01 ,,0.0 ,,,,0.0 ,0.0 
Mn,0.77 ,Na,0.72 ,W,0.36 ,,,,,,,,,,,,Si,49.07 ,C,49.07 ,,,Impregnation,948 ,0.57 ,0.14 ,4.0 ,1.0 ,0.01 ,,1.1 ,,,,16.2 ,0.2 
Mn,0.77 ,Na,0.72 ,W,0.36 ,,,,,,,,,,,,Si,49.07 ,C,49.07 ,,,Impregnation,973 ,0.57 ,0.14 ,4.0 ,1.0 ,0.01 ,,2.8 ,,,,21.8 ,0.6 
Mn,0.77 ,Na,0.72 ,W,0.36 ,,,,,,,,,,,,Si,49.07 ,C,49.07 ,,,Impregnation,998 ,0.57 ,0.14 ,4.0 ,1.0 ,0.01 ,,5.0 ,,,,35.7 ,1.8 
Mn,0.77 ,Na,0.72 ,W,0.36 ,,,,,,,,,,,,Si,49.07 ,C,49.07 ,,,Impregnation,1023 ,0.57 ,0.14 ,4.0 ,1.0 ,0.01 ,,12.2 ,,,,29.8 ,3.6 
Mn,0.77 ,Na,0.72 ,W,0.36 ,,,,,,,,,,,,Si,49.07 ,C,49.07 ,,,Impregnation,1048 ,0.57 ,0.14 ,4.0 ,1.0 ,0.01 ,,23.9 ,,,,27.8 ,6.7 
Mn,0.77 ,Na,0.72 ,W,0.36 ,,,,,,,,,,,,Si,49.07 ,C,49.07 ,,,Impregnation,1073 ,0.57 ,0.14 ,4.0 ,1.0 ,0.01 ,,35.3 ,,,,23.2 ,8.2 
Mn,0.77 ,Na,0.72 ,W,0.36 ,,,,,,,,,,,,Si,49.07 ,C,49.07 ,,,Impregnation,723 ,0.57 ,0.14 ,4.0 ,1.0 ,0.01 ,,0.1 ,,,,100.0 ,0.1 
Mn,0.77 ,Na,0.72 ,W,0.36 ,,,,,,,,,,,,Si,49.07 ,C,49.07 ,,,Impregnation,748 ,0.57 ,0.14 ,4.0 ,1.0 ,0.01 ,,0.0 ,,,,0.0 ,0.0 
Mn,0.77 ,Na,0.72 ,W,0.36 ,,,,,,,,,,,,Si,49.07 ,C,49.07 ,,,Impregnation,773 ,0.57 ,0.14 ,4.0 ,1.0 ,0.01 ,,0.0 ,,,,0.0 ,0.0 
Mn,0.77 ,Na,0.72 ,W,0.36 ,,,,,,,,,,,,Si,49.07 ,C,49.07 ,,,Impregnation,798 ,0.57 ,0.14 ,4.0 ,1.0 ,0.01 ,,0.0 ,,,,0.0 ,0.0 
Mn,0.77 ,Na,0.72 ,W,0.36 ,,,,,,,,,,,,Si,49.07 ,C,49.07 ,,,Impregnation,823 ,0.57 ,0.14 ,4.0 ,1.0 ,0.01 ,,0.0 ,,,,0.0 ,0.0 
Mn,0.77 ,Na,0.72 ,W,0.36 ,,,,,,,,,,,,Si,49.07 ,C,49.07 ,,,Impregnation,848 ,0.57 ,0.14 ,4.0 ,1.0 ,0.01 ,,0.0 ,,,,0.0 ,0.0 
Mn,0.77 ,Na,0.72 ,W,0.36 ,,,,,,,,,,,,Si,49.07 ,C,49.07 ,,,Impregnation,873 ,0.57 ,0.14 ,4.0 ,1.0 ,0.01 ,,0.0 ,,,,0.0 ,0.0 
Mn,0.77 ,Na,0.72 ,W,0.36 ,,,,,,,,,,,,Si,49.07 ,C,49.07 ,,,Impregnation,898 ,0.57 ,0.14 ,4.0 ,1.0 ,0.01 ,,0.0 ,,,,0.0 ,0.0 
Mn,0.77 ,Na,0.72 ,W,0.36 ,,,,,,,,,,,,Si,49.07 ,C,49.07 ,,,Impregnation,923 ,0.57 ,0.14 ,4.0 ,1.0 ,0.01 ,,0.0 ,,,,0.0 ,0.0 
Mn,0.77 ,Na,0.72 ,W,0.36 ,,,,,,,,,,,,Si,49.07 ,C,49.07 ,,,Impregnation,948 ,0.57 ,0.14 ,4.0 ,1.0 ,0.01 ,,0.6 ,,,,30.0 ,0.2 
Mn,0.77 ,Na,0.72 ,W,0.36 ,,,,,,,,,,,,Si,49.07 ,C,49.07 ,,,Impregnation,973 ,0.57 ,0.14 ,4.0 ,1.0 ,0.01 ,,1.9 ,,,,32.7 ,0.6 
Mn,0.77 ,Na,0.72 ,W,0.36 ,,,,,,,,,,,,Si,49.07 ,C,49.07 ,,,Impregnation,998 ,0.57 ,0.14 ,4.0 ,1.0 ,0.01 ,,3.9 ,,,,45.3 ,1.7 
Mn,0.77 ,Na,0.72 ,W,0.36 ,,,,,,,,,,,,Si,49.07 ,C,49.07 ,,,Impregnation,1023 ,0.57 ,0.14 ,4.0 ,1.0 ,0.01 ,,9.3 ,,,,39.4 ,3.7 
Mn,0.77 ,Na,0.72 ,W,0.36 ,,,,,,,,,,,,Si,49.07 ,C,49.07 ,,,Impregnation,1048 ,0.57 ,0.14 ,4.0 ,1.0 ,0.01 ,,16.9 ,,,,38.5 ,6.5 
Mn,0.77 ,Na,0.72 ,W,0.36 ,,,,,,,,,,,,Si,49.07 ,C,49.07 ,,,Impregnation,1073 ,0.57 ,0.14 ,4.0 ,1.0 ,0.01 ,,29.8 ,,,,31.5 ,9.4 
Mn,0.77 ,Na,0.72 ,W,0.36 ,,,,,,,,,,,,Si,49.07 ,C,49.07 ,,,Impregnation,723 ,0.57 ,0.14 ,4.0 ,1.0 ,0.01 ,,0.0 ,,,,0.0 ,0.0 
Mn,0.77 ,Na,0.72 ,W,0.36 ,,,,,,,,,,,,Si,49.07 ,C,49.07 ,,,Impregnation,748 ,0.57 ,0.14 ,4.0 ,1.0 ,0.01 ,,0.0 ,,,,0.0 ,0.1 
Mn,0.77 ,Na,0.72 ,W,0.36 ,,,,,,,,,,,,Si,49.07 ,C,49.07 ,,,Impregnation,773 ,0.57 ,0.14 ,4.0 ,1.0 ,0.01 ,,0.0 ,,,,0.0 ,0.1 
Mn,0.77 ,Na,0.72 ,W,0.36 ,,,,,,,,,,,,Si,49.07 ,C,49.07 ,,,Impregnation,798 ,0.57 ,0.14 ,4.0 ,1.0 ,0.01 ,,0.0 ,,,,0.0 ,0.1 
Mn,0.77 ,Na,0.72 ,W,0.36 ,,,,,,,,,,,,Si,49.07 ,C,49.07 ,,,Impregnation,823 ,0.57 ,0.14 ,4.0 ,1.0 ,0.01 ,,0.0 ,,,,0.0 ,0.0 
Mn,0.77 ,Na,0.72 ,W,0.36 ,,,,,,,,,,,,Si,49.07 ,C,49.07 ,,,Impregnation,848 ,0.57 ,0.14 ,4.0 ,1.0 ,0.01 ,,0.0 ,,,,0.0 ,0.0 
Mn,0.77 ,Na,0.72 ,W,0.36 ,,,,,,,,,,,,Si,49.07 ,C,49.07 ,,,Impregnation,873 ,0.57 ,0.14 ,4.0 ,1.0 ,0.01 ,,0.0 ,,,,0.0 ,0.1 
Mn,0.77 ,Na,0.72 ,W,0.36 ,,,,,,,,,,,,Si,49.07 ,C,49.07 ,,,Impregnation,898 ,0.57 ,0.14 ,4.0 ,1.0 ,0.01 ,,0.0 ,,,,0.0 ,0.1 
Mn,0.77 ,Na,0.72 ,W,0.36 ,,,,,,,,,,,,Si,49.07 ,C,49.07 ,,,Impregnation,923 ,0.57 ,0.14 ,4.0 ,1.0 ,0.01 ,,0.0 ,,,,0.0 ,0.1 
Mn,0.77 ,Na,0.72 ,W,0.36 ,,,,,,,,,,,,Si,49.07 ,C,49.07 ,,,Impregnation,948 ,0.57 ,0.14 ,4.0 ,1.0 ,0.01 ,,0.3 ,,,,30.0 ,0.1 
Mn,0.77 ,Na,0.72 ,W,0.36 ,,,,,,,,,,,,Si,49.07 ,C,49.07 ,,,Impregnation,973 ,0.57 ,0.14 ,4.0 ,1.0 ,0.01 ,,0.7 ,,,,22.5 ,0.2 
Mn,0.77 ,Na,0.72 ,W,0.36 ,,,,,,,,,,,,Si,49.07 ,C,49.07 ,,,Impregnation,998 ,0.57 ,0.14 ,4.0 ,1.0 ,0.01 ,,2.1 ,,,,22.5 ,0.5 
Mn,0.77 ,Na,0.72 ,W,0.36 ,,,,,,,,,,,,Si,49.07 ,C,49.07 ,,,Impregnation,1023 ,0.57 ,0.14 ,4.0 ,1.0 ,0.01 ,,4.7 ,,,,26.2 ,1.2 
Mn,0.77 ,Na,0.72 ,W,0.36 ,,,,,,,,,,,,Si,49.07 ,C,49.07 ,,,Impregnation,1048 ,0.57 ,0.14 ,4.0 ,1.0 ,0.01 ,,9.8 ,,,,35.8 ,3.5 
Mn,0.77 ,Na,0.72 ,W,0.36 ,,,,,,,,,,,,Si,49.07 ,C,49.07 ,,,Impregnation,1073 ,0.57 ,0.14 ,4.0 ,1.0 ,0.01 ,,16.1 ,,,,42.0 ,6.8 
Mn,0.77 ,Na,0.72 ,W,0.36 ,,,,,,,,,,,,Si,49.07 ,C,49.07 ,,,Impregnation,723 ,0.57 ,0.14 ,4.0 ,1.0 ,0.01 ,,0.0 ,,,,0.0 ,0.0 
Mn,0.77 ,Na,0.72 ,W,0.36 ,,,,,,,,,,,,Si,49.07 ,C,49.07 ,,,Impregnation,748 ,0.57 ,0.14 ,4.0 ,1.0 ,0.01 ,,0.0 ,,,,0.0 ,0.0 
Mn,0.77 ,Na,0.72 ,W,0.36 ,,,,,,,,,,,,Si,49.07 ,C,49.07 ,,,Impregnation,773 ,0.57 ,0.14 ,4.0 ,1.0 ,0.01 ,,0.0 ,,,,0.0 ,0.0 
Mn,0.77 ,Na,0.72 ,W,0.36 ,,,,,,,,,,,,Si,49.07 ,C,49.07 ,,,Impregnation,798 ,0.57 ,0.14 ,4.0 ,1.0 ,0.01 ,,0.0 ,,,,0.0 ,0.0 
Mn,0.77 ,Na,0.72 ,W,0.36 ,,,,,,,,,,,,Si,49.07 ,C,49.07 ,,,Impregnation,823 ,0.57 ,0.14 ,4.0 ,1.0 ,0.01 ,,0.0 ,,,,0.0 ,0.0 
Mn,0.77 ,Na,0.72 ,W,0.36 ,,,,,,,,,,,,Si,49.07 ,C,49.07 ,,,Impregnation,848 ,0.57 ,0.14 ,4.0 ,1.0 ,0.01 ,,0.0 ,,,,0.0 ,0.0 
Mn,0.77 ,Na,0.72 ,W,0.36 ,,,,,,,,,,,,Si,49.07 ,C,49.07 ,,,Impregnation,873 ,0.57 ,0.14 ,4.0 ,1.0 ,0.01 ,,0.0 ,,,,0.0 ,0.0 
Mn,0.77 ,Na,0.72 ,W,0.36 ,,,,,,,,,,,,Si,49.07 ,C,49.07 ,,,Impregnation,898 ,0.57 ,0.14 ,4.0 ,1.0 ,0.01 ,,0.0 ,,,,0.0 ,0.0 
Mn,0.77 ,Na,0.72 ,W,0.36 ,,,,,,,,,,,,Si,49.07 ,C,49.07 ,,,Impregnation,923 ,0.57 ,0.14 ,4.0 ,1.0 ,0.01 ,,0.9 ,,,,3.0 ,0.0 
Mn,0.77 ,Na,0.72 ,W,0.36 ,,,,,,,,,,,,Si,49.07 ,C,49.07 ,,,Impregnation,948 ,0.57 ,0.14 ,4.0 ,1.0 ,0.01 ,,1.2 ,,,,8.6 ,0.1 
Mn,0.77 ,Na,0.72 ,W,0.36 ,,,,,,,,,,,,Si,49.07 ,C,49.07 ,,,Impregnation,973 ,0.57 ,0.14 ,4.0 ,1.0 ,0.01 ,,2.1 ,,,,7.2 ,0.2 
Mn,0.77 ,Na,0.72 ,W,0.36 ,,,,,,,,,,,,Si,49.07 ,C,49.07 ,,,Impregnation,998 ,0.57 ,0.14 ,4.0 ,1.0 ,0.01 ,,4.1 ,,,,10.6 ,0.4 
Mn,0.77 ,Na,0.72 ,W,0.36 ,,,,,,,,,,,,Si,49.07 ,C,49.07 ,,,Impregnation,1023 ,0.57 ,0.14 ,4.0 ,1.0 ,0.01 ,,7.9 ,,,,16.6 ,1.3 
Mn,0.77 ,Na,0.72 ,W,0.36 ,,,,,,,,,,,,Si,49.07 ,C,49.07 ,,,Impregnation,1048 ,0.57 ,0.14 ,4.0 ,1.0 ,0.01 ,,15.9 ,,,,16.9 ,2.7 
Mn,0.77 ,Na,0.72 ,W,0.36 ,,,,,,,,,,,,Si,49.07 ,C,49.07 ,,,Impregnation,1073 ,0.57 ,0.14 ,4.0 ,1.0 ,0.01 ,,27.4 ,,,,18.9 ,5.2 
Mn,2.16 ,Na,2.15 ,W,1.07 ,,,,,,,,,,,,Si,94.62 ,,,,,Impregnation,1073 ,0.50 ,0.10 ,5.0 ,1.0 ,0.17 ,,25.7 ,,,,76.2 ,19.6 
Mn,2.16 ,Na,2.15 ,W,1.07 ,,,,,,,,,,,,Si,94.62 ,,,,,Impregnation,1053 ,0.50 ,0.10 ,5.0 ,1.0 ,0.17 ,,20.3 ,,,,67.6 ,13.7 
Mn,2.16 ,Na,2.15 ,W,1.07 ,,,,,,,,,,,,Si,94.62 ,,,,,Impregnation,1033 ,0.50 ,0.10 ,5.0 ,1.0 ,0.17 ,,14.0 ,,,,38.2 ,5.3 
Mn,2.16 ,Na,2.15 ,W,1.07 ,,,,,,,,,,,,Si,94.62 ,,,,,Impregnation,1013 ,0.50 ,0.10 ,5.0 ,1.0 ,0.17 ,,9.0 ,,,,12.2 ,1.1 
Mn,2.16 ,Na,2.15 ,W,1.07 ,,,,,,,,,,,,Si,94.62 ,,,,,Impregnation,993 ,0.50 ,0.10 ,5.0 ,1.0 ,0.17 ,,7.1 ,,,,8.9 ,0.6 
Mn,2.13 ,Na,2.11 ,W,1.06 ,,,,,,,,,,,,Si,92.39 ,Ti,2.31 ,,,Impregnation,1073 ,0.50 ,0.10 ,5.0 ,1.0 ,0.18 ,,27.3 ,,,,80.0 ,21.9 
Mn,2.13 ,Na,2.11 ,W,1.06 ,,,,,,,,,,,,Si,92.39 ,Ti,2.31 ,,,Impregnation,1053 ,0.50 ,0.10 ,5.0 ,1.0 ,0.18 ,,26.8 ,,,,75.2 ,20.2 
Mn,2.13 ,Na,2.11 ,W,1.06 ,,,,,,,,,,,,Si,92.39 ,Ti,2.31 ,,,Impregnation,1033 ,0.50 ,0.10 ,5.0 ,1.0 ,0.18 ,,24.9 ,,,,73.4 ,18.3 
Mn,2.13 ,Na,2.11 ,W,1.06 ,,,,,,,,,,,,Si,92.39 ,Ti,2.31 ,,,Impregnation,1013 ,0.50 ,0.10 ,5.0 ,1.0 ,0.18 ,,22.8 ,,,,68.7 ,15.7 
Mn,2.13 ,Na,2.11 ,W,1.06 ,,,,,,,,,,,,Si,92.39 ,Ti,2.31 ,,,Impregnation,993 ,0.50 ,0.10 ,5.0 ,1.0 ,0.18 ,,21.6 ,,,,64.9 ,14.0 
Mn,2.13 ,Na,2.11 ,W,1.06 ,,,,,,,,,,,,Si,92.43 ,Ti,2.37 ,,,Impregnation,1073 ,0.50 ,0.10 ,5.0 ,1.0 ,0.18 ,,28.6 ,,,,81.5 ,23.3 
Mn,2.13 ,Na,2.11 ,W,1.06 ,,,,,,,,,,,,Si,92.43 ,Ti,2.37 ,,,Impregnation,1053 ,0.50 ,0.10 ,5.0 ,1.0 ,0.18 ,,27.0 ,,,,79.5 ,21.5 
Mn,2.13 ,Na,2.11 ,W,1.06 ,,,,,,,,,,,,Si,92.43 ,Ti,2.37 ,,,Impregnation,1033 ,0.50 ,0.10 ,5.0 ,1.0 ,0.18 ,,27.3 ,,,,80.0 ,21.8 
Mn,2.13 ,Na,2.11 ,W,1.06 ,,,,,,,,,,,,Si,92.43 ,Ti,2.37 ,,,Impregnation,1013 ,0.50 ,0.10 ,5.0 ,1.0 ,0.18 ,,26.0 ,,,,76.2 ,19.8 
Mn,2.13 ,Na,2.11 ,W,1.06 ,,,,,,,,,,,,Si,92.43 ,Ti,2.37 ,,,Impregnation,993 ,0.50 ,0.10 ,5.0 ,1.0 ,0.18 ,,25.8 ,,,,76.0 ,19.6 
Mn,2.13 ,Na,2.11 ,W,1.06 ,,,,,,,,,,,,Si,94.09 ,Ti,0.64 ,,,Impregnation,993 ,0.50 ,0.10 ,5.0 ,1.0 ,0.17 ,,18.7 ,,,,51.4 ,9.6 
Mn,2.13 ,Na,2.11 ,W,1.06 ,,,,,,,,,,,,Si,94.01 ,Ti,0.71 ,,,Impregnation,993 ,0.50 ,0.10 ,5.0 ,1.0 ,0.17 ,,23.1 ,,,,59.7 ,13.8 
Mn,2.13 ,Na,2.11 ,W,1.06 ,,,,,,,,,,,,Si,93.80 ,Ti,0.93 ,,,Impregnation,993 ,0.50 ,0.10 ,5.0 ,1.0 ,0.17 ,,28.1 ,,,,65.2 ,18.3 
Mn,2.13 ,Na,2.11 ,W,1.06 ,,,,,,,,,,,,Si,93.58 ,Ti,1.14 ,,,Impregnation,993 ,0.50 ,0.10 ,5.0 ,1.0 ,0.17 ,,31.2 ,,,,68.9 ,21.5 
Mn,2.13 ,Na,2.11 ,W,1.06 ,,,,,,,,,,,,Si,93.28 ,Ti,1.43 ,,,Impregnation,993 ,0.50 ,0.10 ,5.0 ,1.0 ,0.16 ,,34.4 ,,,,71.2 ,24.5 
Mn,4.48 ,Na,4.45 ,W,2.23 ,,,,,,,,,,,,Ca,44.42 ,Ti,44.42 ,,,Impregnation,993 ,0.50 ,0.10 ,5.0 ,1.0 ,0.11 ,,14.5 ,,,,35.7 ,5.2 
Mn,4.48 ,Na,4.45 ,W,2.23 ,,,,,,,,,,,,Ca,44.42 ,Ti,44.42 ,,,Impregnation,993 ,0.50 ,0.10 ,5.0 ,1.0 ,0.11 ,,7.8 ,,,,28.6 ,2.2 
Mn,4.48 ,Na,4.45 ,W,2.23 ,,,,,,,,,,,,Ca,44.42 ,Ti,44.42 ,,,Impregnation,993 ,0.50 ,0.10 ,5.0 ,1.0 ,0.11 ,,3.4 ,,,,13.7 ,0.5 
Mn,4.48 ,Na,4.45 ,W,2.23 ,,,,,,,,,,,,Ti,88.84 ,,,,,Impregnation,993 ,0.50 ,0.10 ,5.0 ,1.0 ,0.11 ,,9.6 ,,,,45.5 ,4.4 
Mn,4.48 ,Na,4.45 ,W,2.23 ,,,,,,,,,,,,Ti,88.84 ,,,,,Impregnation,993 ,0.50 ,0.10 ,5.0 ,1.0 ,0.11 ,,5.4 ,,,,32.0 ,1.7 
Mn,4.48 ,Na,4.45 ,W,2.23 ,,,,,,,,,,,,Ti,88.84 ,,,,,Impregnation,993 ,0.50 ,0.10 ,5.0 ,1.0 ,0.11 ,,2.8 ,,,,17.7 ,0.5 
Mn,4.48 ,Na,4.45 ,W,2.23 ,,,,,,,,,,,,Ti,88.84 ,,,,,Impregnation,993 ,0.50 ,0.10 ,5.0 ,1.0 ,0.10 ,,2.9 ,,,,21.8 ,0.6 
Mn,4.48 ,Na,4.45 ,W,2.23 ,,,,,,,,,,,,Ti,88.84 ,,,,,Impregnation,993 ,0.50 ,0.10 ,5.0 ,1.0 ,0.10 ,,2.7 ,,,,17.5 ,0.5 
Mn,4.48 ,Na,4.45 ,W,2.23 ,,,,,,,,,,,,Ti,88.84 ,,,,,Impregnation,993 ,0.50 ,0.10 ,5.0 ,1.0 ,0.10 ,,2.7 ,,,,10.7 ,0.3 
Mn,1.60 ,Ti,2.38 ,Na,4.31 ,W,2.15 ,,,,,,,,,,Si,89.55 ,,,,,SCS,973 ,0.50 ,0.10 ,5.0 ,1.0 ,0.16 ,,13.2 ,,,,53.7 ,7.1 
Mn,3.25 ,Ti,4.82 ,Na,4.37 ,W,2.18 ,,,,,,,,,,Si,85.38 ,,,,,SCS,973 ,0.50 ,0.10 ,5.0 ,1.0 ,0.16 ,,19.1 ,,,,60.8 ,11.6 
Mn,4.94 ,Ti,7.32 ,Na,4.42 ,W,2.21 ,,,,,,,,,,Si,81.10 ,,,,,SCS,973 ,0.50 ,0.10 ,5.0 ,1.0 ,0.16 ,,20.6 ,,,,70.8 ,14.6 
Mn,6.67 ,Ti,9.89 ,Na,4.48 ,W,2.24 ,,,,,,,,,,Si,76.71 ,,,,,SCS,973 ,0.50 ,0.10 ,5.0 ,1.0 ,0.15 ,,20.5 ,,,,70.0 ,14.3 
Mn,8.46 ,Ti,12.54 ,Na,4.54 ,W,2.27 ,,,,,,,,,,Si,72.20 ,,,,,SCS,973 ,0.50 ,0.10 ,5.0 ,1.0 ,0.15 ,,20.2 ,,,,70.0 ,14.1 
Mn,1.34 ,Ti,2.64 ,Na,4.31 ,W,2.15 ,,,,,,,,,,Si,89.56 ,,,,,SCS,973 ,0.50 ,0.10 ,5.0 ,1.0 ,0.16 ,,12.8 ,,,,51.8 ,6.6 
Mn,2.71 ,Ti,5.35 ,Na,4.37 ,W,2.18 ,,,,,,,,,,Si,85.39 ,,,,,SCS,973 ,0.50 ,0.10 ,5.0 ,1.0 ,0.16 ,,18.7 ,,,,59.6 ,11.1 
Mn,4.12 ,Ti,8.14 ,Na,4.42 ,W,2.21 ,,,,,,,,,,Si,81.11 ,,,,,SCS,973 ,0.50 ,0.10 ,5.0 ,1.0 ,0.16 ,,20.4 ,,,,69.3 ,14.1 
Mn,5.56 ,Ti,10.99 ,Na,4.48 ,W,2.24 ,,,,,,,,,,Si,76.72 ,,,,,SCS,973 ,0.50 ,0.10 ,5.0 ,1.0 ,0.15 ,,19.9 ,,,,69.8 ,13.9 
Mn,7.05 ,Ti,13.93 ,Na,4.54 ,W,2.27 ,,,,,,,,,,Si,72.21 ,,,,,SCS,973 ,0.50 ,0.10 ,5.0 ,1.0 ,0.15 ,,20.1 ,,,,69.8 ,14.1 
Mn,2.41 ,Ti,1.59 ,Na,4.31 ,W,2.15 ,,,,,,,,,,Si,89.55 ,,,,,SCS,973 ,0.50 ,0.10 ,5.0 ,1.0 ,0.16 ,,13.2 ,,,,53.2 ,7.0 
Mn,4.87 ,Ti,3.21 ,Na,4.36 ,W,2.18 ,,,,,,,,,,Si,85.37 ,,,,,SCS,973 ,0.50 ,0.10 ,5.0 ,1.0 ,0.16 ,,18.8 ,,,,59.3 ,11.2 
Mn,7.41 ,Ti,4.88 ,Na,4.42 ,W,2.21 ,,,,,,,,,,Si,81.08 ,,,,,SCS,973 ,0.50 ,0.10 ,5.0 ,1.0 ,0.15 ,,19.7 ,,,,69.2 ,13.6 
Mn,10.01 ,Ti,6.59 ,Na,4.48 ,W,2.24 ,,,,,,,,,,Si,76.68 ,,,,,SCS,973 ,0.50 ,0.10 ,5.0 ,1.0 ,0.15 ,,19.7 ,,,,69.5 ,13.7 
Mn,12.68 ,Ti,8.35 ,Na,4.54 ,W,2.27 ,,,,,,,,,,Si,72.16 ,,,,,SCS,973 ,0.50 ,0.10 ,5.0 ,1.0 ,0.15 ,,19.9 ,,,,69.2 ,13.8 
Mn,2.67 ,Ti,1.32 ,Na,4.31 ,W,2.15 ,,,,,,,,,,Si,89.54 ,,,,,SCS,973 ,0.50 ,0.10 ,5.0 ,1.0 ,0.16 ,,13.3 ,,,,50.2 ,6.7 
Mn,5.42 ,Ti,2.68 ,Na,4.36 ,W,2.18 ,,,,,,,,,,Si,85.36 ,,,,,SCS,973 ,0.50 ,0.10 ,5.0 ,1.0 ,0.16 ,,19.1 ,,,,59.3 ,11.3 
Mn,8.23 ,Ti,4.07 ,Na,4.42 ,W,2.21 ,,,,,,,,,,Si,81.07 ,,,,,SCS,973 ,0.50 ,0.10 ,5.0 ,1.0 ,0.15 ,,21.0 ,,,,65.9 ,13.8 
Mn,11.12 ,Ti,5.49 ,Na,4.48 ,W,2.24 ,,,,,,,,,,Si,76.67 ,,,,,SCS,973 ,0.50 ,0.10 ,5.0 ,1.0 ,0.15 ,,21.0 ,,,,69.0 ,14.5 
Mn,14.08 ,Ti,6.96 ,Na,4.54 ,W,2.27 ,,,,,,,,,,Si,72.15 ,,,,,SCS,973 ,0.50 ,0.10 ,5.0 ,1.0 ,0.15 ,,20.2 ,,,,68.8 ,13.9 
Mn,1.60 ,Ti,1.58 ,Na,4.30 ,W,2.15 ,,,,,,,,,,Si,90.37 ,,,,,SCS,973 ,0.50 ,0.10 ,5.0 ,1.0 ,0.16 ,,15.1 ,,,,52.9 ,8.0 
Mn,3.23 ,Ti,3.20 ,Na,4.34 ,W,2.17 ,,,,,,,,,,Si,87.06 ,,,,,SCS,973 ,0.50 ,0.10 ,5.0 ,1.0 ,0.16 ,,18.2 ,,,,60.4 ,11.0 
Mn,4.90 ,Ti,4.84 ,Na,4.39 ,W,2.19 ,,,,,,,,,,Si,83.68 ,,,,,SCS,973 ,0.50 ,0.10 ,5.0 ,1.0 ,0.16 ,,20.3 ,,,,71.2 ,14.5 
Mn,6.60 ,Ti,6.53 ,Na,4.43 ,W,2.22 ,,,,,,,,,,Si,80.22 ,,,,,SCS,973 ,0.50 ,0.10 ,5.0 ,1.0 ,0.15 ,,20.4 ,,,,70.1 ,14.3 
Mn,8.34 ,Ti,8.24 ,Na,4.48 ,W,2.24 ,,,,,,,,,,Si,76.69 ,,,,,SCS,973 ,0.50 ,0.10 ,5.0 ,1.0 ,0.15 ,,20.1 ,,,,70.6 ,14.2 
Mn,4.78 ,Ti,4.73 ,Na,1.71 ,W,0.86 ,,,,,,,,,,Si,87.93 ,,,,,SCS,973 ,0.50 ,0.10 ,5.0 ,1.0 ,0.16 ,,17.8 ,,,,68.7 ,12.2 
Mn,4.86 ,Ti,4.80 ,Na,3.48 ,W,1.74 ,,,,,,,,,,Si,85.12 ,,,,,SCS,973 ,0.50 ,0.10 ,5.0 ,1.0 ,0.16 ,,18.8 ,,,,69.0 ,13.0 
Mn,5.02 ,Ti,4.97 ,Na,7.20 ,W,3.60 ,,,,,,,,,,Si,79.21 ,,,,,SCS,973 ,0.50 ,0.10 ,5.0 ,1.0 ,0.16 ,,20.1 ,,,,70.6 ,14.2 
Mn,5.11 ,Ti,5.05 ,Na,9.16 ,W,4.58 ,,,,,,,,,,Si,76.10 ,,,,,SCS,973 ,0.50 ,0.10 ,5.0 ,1.0 ,0.15 ,,20.3 ,,,,68.9 ,14.0 
Mn,4.90 ,Ti,4.84 ,Na,4.39 ,W,2.19 ,,,,,,,,,,Si,83.68 ,,,,,SCS,973 ,,,2.0 ,1.0 ,0.16 ,,26.7 ,,,,52.9 ,14.1 
Mn,4.90 ,Ti,4.84 ,Na,4.39 ,W,2.19 ,,,,,,,,,,Si,83.68 ,,,,,SCS,973 ,,,3.0 ,1.0 ,0.16 ,,24.5 ,,,,59.1 ,14.5 
Mn,4.90 ,Ti,4.84 ,Na,4.39 ,W,2.19 ,,,,,,,,,,Si,83.68 ,,,,,SCS,973 ,,,4.0 ,1.0 ,0.16 ,,21.6 ,,,,63.3 ,13.7 
Mn,4.90 ,Ti,4.84 ,Na,4.39 ,W,2.19 ,,,,,,,,,,Si,83.68 ,,,,,SCS,973 ,,,6.0 ,1.0 ,0.16 ,,19.5 ,,,,73.4 ,14.3 
Mn,4.90 ,Ti,4.84 ,Na,4.39 ,W,2.19 ,,,,,,,,,,Si,83.68 ,,,,,SCS,973 ,,,7.0 ,1.0 ,0.16 ,,17.5 ,,,,74.6 ,13.0 
Mn,4.90 ,Ti,4.84 ,Na,4.39 ,W,2.19 ,,,,,,,,,,Si,83.68 ,,,,,SCS,973 ,,,8.0 ,1.0 ,0.16 ,,15.9 ,,,,77.3 ,12.3 
Mn,4.90 ,Ti,4.84 ,Na,4.39 ,W,2.19 ,,,,,,,,,,Si,83.68 ,,,,,SCS,973 ,0.50 ,0.10 ,5.0 ,1.0 ,0.04 ,,25.1 ,,,,55.4 ,13.9 
Mn,4.90 ,Ti,4.84 ,Na,4.39 ,W,2.19 ,,,,,,,,,,Si,83.68 ,,,,,SCS,973 ,0.50 ,0.10 ,5.0 ,1.0 ,0.08 ,,23.4 ,,,,59.8 ,14.0 
Mn,4.90 ,Ti,4.84 ,Na,4.39 ,W,2.19 ,,,,,,,,,,Si,83.68 ,,,,,SCS,973 ,0.50 ,0.10 ,5.0 ,1.0 ,0.12 ,,21.6 ,,,,64.1 ,13.9 
Mn,4.90 ,Ti,4.84 ,Na,4.39 ,W,2.19 ,,,,,,,,,,Si,83.68 ,,,,,SCS,973 ,0.50 ,0.10 ,5.0 ,1.0 ,0.20 ,,16.9 ,,,,71.6 ,12.1 
Mn,4.90 ,Ti,4.84 ,Na,4.39 ,W,2.19 ,,,,,,,,,,Si,83.68 ,,,,,SCS,973 ,0.50 ,0.10 ,5.0 ,1.0 ,0.24 ,,14.3 ,,,,74.2 ,10.6 
Mn,4.90 ,Ti,4.84 ,Na,4.39 ,W,2.19 ,,,,,,,,,,Si,83.68 ,,,,,SCS,973 ,0.50 ,0.10 ,5.0 ,1.0 ,0.31 ,,12.4 ,,,,74.5 ,9.2 
Mn,4.90 ,Ti,4.84 ,Na,4.39 ,W,2.19 ,,,,,,,,,,Si,83.68 ,,,,,SCS,1073 ,0.50 ,0.10 ,5.0 ,1.0 ,0.16 ,,25.1 ,,,,74.5 ,18.7 
Mn,4.90 ,Ti,4.84 ,Na,4.39 ,W,2.19 ,,,,,,,,,,Si,83.68 ,,,,,SCS,1053 ,0.50 ,0.10 ,5.0 ,1.0 ,0.16 ,,24.1 ,,,,73.1 ,17.6 
Mn,4.90 ,Ti,4.84 ,Na,4.39 ,W,2.19 ,,,,,,,,,,Si,83.68 ,,,,,SCS,1033 ,0.50 ,0.10 ,5.0 ,1.0 ,0.16 ,,22.6 ,,,,72.8 ,16.4 
Mn,4.90 ,Ti,4.84 ,Na,4.39 ,W,2.19 ,,,,,,,,,,Si,83.68 ,,,,,SCS,1013 ,0.50 ,0.10 ,5.0 ,1.0 ,0.16 ,,22.2 ,,,,72.2 ,16.0 
Mn,4.90 ,Ti,4.84 ,Na,4.39 ,W,2.19 ,,,,,,,,,,Si,83.68 ,,,,,SCS,993 ,0.50 ,0.10 ,5.0 ,1.0 ,0.16 ,,21.2 ,,,,70.7 ,15.0 
Mn,4.90 ,Ti,4.84 ,Na,4.39 ,W,2.19 ,,,,,,,,,,Si,83.68 ,,,,,SCS,973 ,0.50 ,0.10 ,5.0 ,1.0 ,0.16 ,,20.7 ,,,,69.8 ,14.4 
Mn,4.90 ,Ti,4.84 ,Na,4.39 ,W,2.19 ,,,,,,,,,,Si,83.68 ,,,,,SCS,953 ,0.50 ,0.10 ,5.0 ,1.0 ,0.16 ,,14.0 ,,,,52.4 ,7.4 
Mn,4.82 ,Na,4.32 ,W,2.16 ,,,,,,,,,,,,Si,88.70 ,,,,,SCS,1073 ,0.50 ,0.10 ,5.0 ,1.0 ,0.16 ,,24.1 ,,,,72.2 ,17.4 
Mn,4.82 ,Na,4.32 ,W,2.16 ,,,,,,,,,,,,Si,88.70 ,,,,,SCS,1053 ,0.50 ,0.10 ,5.0 ,1.0 ,0.16 ,,22.6 ,,,,71.2 ,16.1 
Mn,4.82 ,Na,4.32 ,W,2.16 ,,,,,,,,,,,,Si,88.70 ,,,,,SCS,1033 ,0.50 ,0.10 ,5.0 ,1.0 ,0.16 ,,20.5 ,,,,65.3 ,13.4 
Mn,4.82 ,Na,4.32 ,W,2.16 ,,,,,,,,,,,,Si,88.70 ,,,,,SCS,1013 ,0.50 ,0.10 ,5.0 ,1.0 ,0.16 ,,12.8 ,,,,59.3 ,7.6 
Mn,4.82 ,Na,4.32 ,W,2.16 ,,,,,,,,,,,,Si,88.70 ,,,,,SCS,993 ,0.50 ,0.10 ,5.0 ,1.0 ,0.16 ,,9.6 ,,,,48.2 ,4.6 
Mn,4.82 ,Na,4.32 ,W,2.16 ,,,,,,,,,,,,Si,88.70 ,,,,,SCS,953 ,0.50 ,0.10 ,5.0 ,1.0 ,0.16 ,,1.6 ,,,,12.4 ,0.2 
Mn,1.15 ,Na,14.99 ,W,4.03 ,,,,,,,,,,,,Si,79.83 ,,,,,Impregnation,1023 ,0.40 ,0.10 ,4.0 ,1.3 ,0.02 ,,16.5 ,,,,52.8 ,8.7 
Mn,1.45 ,Na,10.72 ,W,3.77 ,,,,,,,,,,,,Si,84.06 ,,,,,Impregnation,1023 ,0.40 ,0.10 ,4.0 ,1.3 ,0.02 ,,11.9 ,,,,49.8 ,5.9 
Mn,2.81 ,Na,16.85 ,W,8.43 ,,,,,,,,,,,,Si,71.91 ,,,,,Impregnation,1023 ,0.40 ,0.10 ,4.0 ,1.3 ,0.02 ,,8.3 ,,,,51.2 ,4.3 
Mn,3.13 ,Na,19.09 ,W,10.26 ,,,,,,,,,,,,Si,67.52 ,,,,,Impregnation,1023 ,0.40 ,0.10 ,4.0 ,1.3 ,0.02 ,,5.4 ,,,,50.0 ,2.7 
Mn,2.23 ,Na,2.08 ,W,1.04 ,,,,,,,,,,,,Si,94.65 ,,,,,Sol-gel,1048 ,0.75 ,0.25 ,3.0 ,1.0 ,0.36 ,100.0 ,30.9 ,,31.7 ,17.6 ,49.3 ,15.3 
Mn,2.91 ,Na,2.72 ,W,1.36 ,,,,,,,,,,,,Ti,93.01 ,,,,,Sol-gel,1048 ,0.75 ,0.25 ,3.0 ,1.0 ,0.36 ,100.0 ,28.2 ,,26.2 ,17.5 ,43.7 ,12.3 
Mn,2.23 ,Na,2.09 ,W,1.04 ,,,,,,,,,,,,Si,93.69 ,Ti,0.95 ,,,Sol-gel,1048 ,0.75 ,0.25 ,3.0 ,1.0 ,0.36 ,100.0 ,15.0 ,,18.2 ,22.7 ,40.9 ,6.1 
Mn,2.25 ,Na,2.10 ,W,1.05 ,,,,,,,,,,,,Si,91.76 ,Ti,2.84 ,,,Sol-gel,1048 ,0.75 ,0.25 ,3.0 ,1.0 ,0.36 ,100.0 ,16.6 ,,23.8 ,23.8 ,47.5 ,7.9 
Mn,2.26 ,Na,2.11 ,W,1.06 ,,,,,,,,,,,,Si,89.84 ,Ti,4.73 ,,,Sol-gel,1048 ,0.75 ,0.25 ,3.0 ,1.0 ,0.36 ,70.0 ,24.3 ,,33.0 ,22.0 ,55.0 ,13.4 
Mn,2.30 ,Na,2.15 ,W,1.07 ,,,,,,,,,,,,Si,85.04 ,Ti,9.45 ,,,Sol-gel,1048 ,0.75 ,0.25 ,3.0 ,1.0 ,0.36 ,100.0 ,28.4 ,,29.8 ,14.9 ,44.7 ,12.7 
Mn,2.19 ,Na,2.05 ,W,1.02 ,,,,,,,,,,,,Si,90.00 ,Mg,0.00 ,,4.74 ,Sol-gel,1048 ,0.75 ,0.25 ,3.0 ,1.0 ,0.36 ,17.1 ,5.6 ,,13.1 ,32.9 ,46.0 ,2.6 
Mn,2.25 ,Na,2.11 ,W,1.05 ,,,,,,,,,,,,Si,88.91 ,Ti,4.73 ,Mg,0.95 ,Sol-gel,1048 ,0.75 ,0.25 ,3.0 ,1.0 ,0.36 ,89.8 ,26.1 ,,26.9 ,13.4 ,40.3 ,10.5 
Mn,2.24 ,Na,2.09 ,W,1.05 ,,,,,,,,,,,,Si,87.05 ,Ti,4.73 ,Mg,2.84 ,Sol-gel,1048 ,0.75 ,0.25 ,3.0 ,1.0 ,0.36 ,84.6 ,32.3 ,,39.1 ,19.6 ,58.7 ,19.0 
Mn,2.20 ,Na,2.06 ,W,1.03 ,,,,,,,,,,,,Si,89.04 ,Ti,0.95 ,Mg,4.74 ,Sol-gel,1048 ,0.75 ,0.25 ,3.0 ,1.0 ,0.36 ,100.0 ,24.0 ,,26.9 ,18.0 ,44.9 ,10.8 
Mn,2.21 ,Na,2.07 ,W,1.03 ,,,,,,,,,,,,Si,87.11 ,Ti,2.84 ,Mg,4.73 ,Sol-gel,1048 ,0.75 ,0.25 ,3.0 ,1.0 ,0.36 ,100.0 ,25.8 ,,27.5 ,16.2 ,43.7 ,11.3 
Mn,2.23 ,Na,2.08 ,W,1.04 ,,,,,,,,,,,,Si,85.19 ,Ti,4.73 ,Mg,4.73 ,Sol-gel,1048 ,0.75 ,0.25 ,3.0 ,1.0 ,0.36 ,76.7 ,30.9 ,,39.2 ,23.1 ,62.3 ,19.3 
Mn,2.26 ,Na,2.11 ,W,1.06 ,,,,,,,,,,,,Si,80.38 ,Ti,9.46 ,Mg,4.73 ,Sol-gel,1048 ,0.75 ,0.25 ,3.0 ,1.0 ,0.36 ,100.0 ,14.4 ,,17.6 ,16.0 ,33.6 ,4.8 
Mn,2.21 ,Na,2.07 ,W,1.03 ,,,,,,,,,,,,Si,83.33 ,Ti,4.73 ,Mg,6.63 ,Sol-gel,1048 ,0.75 ,0.25 ,3.0 ,1.0 ,0.36 ,84.2 ,25.6 ,,28.9 ,13.7 ,42.6 ,10.9 
Mn,2.19 ,Na,2.05 ,W,1.02 ,,,,,,,,,,,,Si,80.53 ,Ti,4.74 ,Mg,9.47 ,Sol-gel,1048 ,0.75 ,0.25 ,3.0 ,1.0 ,0.36 ,54.1 ,18.5 ,,20.5 ,29.4 ,49.9 ,9.3 
Mn,2.23 ,Na,2.08 ,W,1.04 ,,,,,,,,,,,,Si,94.65 ,,,,,Sol-gel,1073 ,0.75 ,0.25 ,3.0 ,1.0 ,0.36 ,100.0 ,33.5 ,,35.5 ,15.5 ,51.0 ,17.1 
Mn,2.23 ,Na,2.08 ,W,1.04 ,,,,,,,,,,,,Si,94.65 ,,,,,Sol-gel,1073 ,0.75 ,0.25 ,3.0 ,1.0 ,0.36 ,98.1 ,33.3 ,,37.2 ,15.5 ,52.7 ,16.5 
Mn,2.23 ,Na,2.08 ,W,1.04 ,,,,,,,,,,,,Si,94.65 ,,,,,Sol-gel,1073 ,0.75 ,0.25 ,3.0 ,1.0 ,0.36 ,100.0 ,33.4 ,,35.6 ,15.5 ,51.1 ,17.1 
Mn,2.91 ,Na,2.72 ,W,1.36 ,,,,,,,,,,,,Ti,93.01 ,,,,,Sol-gel,1073 ,0.75 ,0.25 ,3.0 ,1.0 ,0.36 ,100.0 ,30.1 ,,30.0 ,16.7 ,46.7 ,14.1 
Mn,2.23 ,Na,2.09 ,W,1.04 ,,,,,,,,,,,,Si,93.69 ,Ti,0.95 ,,,Sol-gel,1073 ,0.75 ,0.25 ,3.0 ,1.0 ,0.36 ,100.0 ,25.2 ,,28.3 ,17.7 ,46.0 ,11.6 
Mn,2.25 ,Na,2.10 ,W,1.05 ,,,,,,,,,,,,Si,91.76 ,Ti,2.84 ,,,Sol-gel,1073 ,0.75 ,0.25 ,3.0 ,1.0 ,0.36 ,100.0 ,24.8 ,,33.0 ,16.5 ,49.5 ,12.3 
Mn,2.26 ,Na,2.11 ,W,1.06 ,,,,,,,,,,,,Si,89.84 ,Ti,4.73 ,,,Sol-gel,1073 ,0.75 ,0.25 ,3.0 ,1.0 ,0.36 ,97.3 ,35.8 ,,40.2 ,18.3 ,58.5 ,20.9 
Mn,2.30 ,Na,2.15 ,W,1.07 ,,,,,,,,,,,,Si,85.04 ,Ti,9.45 ,,,Sol-gel,1073 ,0.75 ,0.25 ,3.0 ,1.0 ,0.36 ,100.0 ,32.0 ,,32.9 ,14.3 ,47.2 ,15.1 
Mn,2.19 ,Na,2.05 ,W,1.02 ,,,,,,,,,,,,Si,90.00 ,Mg,0.00 ,,4.74 ,Sol-gel,1073 ,0.75 ,0.25 ,3.0 ,1.0 ,0.36 ,65.3 ,19.5 ,,24.2 ,16.2 ,40.4 ,7.8 
Mn,2.25 ,Na,2.11 ,W,1.05 ,,,,,,,,,,,,Si,88.91 ,Ti,4.73 ,Mg,0.95 ,Sol-gel,1073 ,0.75 ,0.25 ,3.0 ,1.0 ,0.36 ,99.8 ,28.0 ,,26.3 ,11.0 ,37.3 ,10.4 
Mn,2.24 ,Na,2.09 ,W,1.05 ,,,,,,,,,,,,Si,87.05 ,Ti,4.73 ,Mg,2.84 ,Sol-gel,1073 ,0.75 ,0.25 ,3.0 ,1.0 ,0.36 ,100.0 ,35.2 ,,38.7 ,14.9 ,53.6 ,18.9 
Mn,2.20 ,Na,2.06 ,W,1.03 ,,,,,,,,,,,,Si,89.04 ,Ti,0.95 ,Mg,4.74 ,Sol-gel,1073 ,0.75 ,0.25 ,3.0 ,1.0 ,0.36 ,100.0 ,28.9 ,,30.3 ,13.8 ,44.1 ,12.8 
Mn,2.21 ,Na,2.07 ,W,1.03 ,,,,,,,,,,,,Si,87.11 ,Ti,2.84 ,Mg,4.73 ,Sol-gel,1073 ,0.75 ,0.25 ,3.0 ,1.0 ,0.36 ,100.0 ,29.5 ,,31.3 ,12.5 ,43.8 ,12.9 
Mn,2.23 ,Na,2.08 ,W,1.04 ,,,,,,,,,,,,Si,85.19 ,Ti,4.73 ,Mg,4.73 ,Sol-gel,1073 ,0.75 ,0.25 ,3.0 ,1.0 ,0.36 ,98.7 ,38.3 ,,42.6 ,17.7 ,60.3 ,23.1 
Mn,2.26 ,Na,2.11 ,W,1.06 ,,,,,,,,,,,,Si,80.38 ,Ti,9.46 ,Mg,4.73 ,Sol-gel,1073 ,0.75 ,0.25 ,3.0 ,1.0 ,0.36 ,100.0 ,27.4 ,,28.8 ,15.1 ,43.9 ,12.0 
Mn,2.21 ,Na,2.07 ,W,1.03 ,,,,,,,,,,,,Si,83.33 ,Ti,4.73 ,Mg,6.63 ,Sol-gel,1073 ,0.75 ,0.25 ,3.0 ,1.0 ,0.36 ,97.3 ,29.1 ,,30.1 ,11.1 ,41.2 ,12.0 
Mn,2.19 ,Na,2.05 ,W,1.02 ,,,,,,,,,,,,Si,80.53 ,Ti,4.74 ,Mg,9.47 ,Sol-gel,1073 ,0.75 ,0.25 ,3.0 ,1.0 ,0.36 ,78.8 ,25.5 ,,31.0 ,15.5 ,46.5 ,11.9 
Mn,2.23 ,Na,2.08 ,W,1.04 ,,,,,,,,,,,,Si,94.65 ,,,,,Impregnation,1073 ,0.50 ,0.25 ,2.0 ,1.0 ,0.36 ,99.9 ,45.4 ,,,,41.1 ,19.5 
Mn,2.23 ,Na,2.08 ,W,1.04 ,,,,,,,,,,,,Si,94.65 ,,,,,Impregnation,823 ,0.40 ,0.10 ,4.0 ,1.0 ,0.07 ,,0.3 ,,,,1.0 ,0.1 
Mn,2.23 ,Na,2.08 ,W,1.04 ,,,,,,,,,,,,Si,94.65 ,,,,,Impregnation,873 ,0.40 ,0.10 ,4.0 ,1.0 ,0.07 ,,0.4 ,,,,2.0 ,0.3 
Mn,2.23 ,Na,2.08 ,W,1.04 ,,,,,,,,,,,,Si,94.65 ,,,,,Impregnation,923 ,0.40 ,0.10 ,4.0 ,1.0 ,0.07 ,,0.6 ,,,,15.3 ,0.4 
Mn,2.23 ,Na,2.08 ,W,1.04 ,,,,,,,,,,,,Si,94.65 ,,,,,Impregnation,973 ,0.40 ,0.10 ,4.0 ,1.0 ,0.07 ,,6.8 ,,,,43.0 ,2.7 
Mn,2.23 ,Na,2.08 ,W,1.04 ,,,,,,,,,,,,Si,94.65 ,,,,,Impregnation,1023 ,0.40 ,0.10 ,4.0 ,1.0 ,0.07 ,,26.8 ,,,,61.5 ,16.2 
Mn,2.23 ,Na,2.08 ,W,1.04 ,,,,,,,,,,,,Si,94.65 ,,,,,Impregnation,1073 ,0.40 ,0.10 ,4.0 ,1.0 ,0.07 ,,35.0 ,,,,67.2 ,23.2 
Mn,2.11 ,Na,2.08 ,W,1.04 ,,,,,,,,,,,,Si,94.76 ,,,,,Impregnation,923 ,0.87 ,0.12 ,7.4 ,1.0 ,0.07 ,15.1 ,1.2 ,,14.7 ,9.1 ,23.8 ,0.3 
Mn,2.11 ,Na,2.08 ,W,1.04 ,,,,,,,,,,,,Si,94.76 ,,,,,Impregnation,948 ,0.87 ,0.12 ,7.4 ,1.0 ,0.07 ,40.1 ,5.7 ,,11.6 ,40.6 ,52.2 ,3.0 
Mn,2.11 ,Na,2.08 ,W,1.04 ,,,,,,,,,,,,Si,94.76 ,,,,,Impregnation,998 ,0.87 ,0.12 ,7.4 ,1.0 ,0.07 ,67.1 ,11.4 ,,37.5 ,31.6 ,69.0 ,7.9 
Mn,2.11 ,Na,2.08 ,W,1.04 ,,,,,,,,,,,,Si,94.76 ,,,,,Impregnation,1048 ,0.87 ,0.12 ,7.4 ,1.0 ,0.07 ,100.0 ,17.7 ,,50.9 ,24.0 ,74.9 ,13.2 
Mn,2.11 ,Na,2.08 ,W,1.04 ,,,,,,,,,,,,Si,94.76 ,,,,,Impregnation,1073 ,0.87 ,0.12 ,7.4 ,1.0 ,0.07 ,99.5 ,18.7 ,,56.9 ,17.6 ,74.5 ,13.9 
Mn,2.12 ,Na,2.09 ,W,1.05 ,Ag,0.57 ,,,,,,,,,,Si,94.17 ,,,,,Impregnation,923 ,0.87 ,0.12 ,7.4 ,1.0 ,0.07 ,24.7 ,3.6 ,,0.0 ,52.6 ,50.7 ,1.8 
Mn,2.12 ,Na,2.09 ,W,1.05 ,Ag,0.57 ,,,,,,,,,,Si,94.17 ,,,,,Impregnation,973 ,0.87 ,0.12 ,7.4 ,1.0 ,0.07 ,34.5 ,5.8 ,,6.8 ,58.3 ,65.1 ,3.8 
Mn,2.12 ,Na,2.09 ,W,1.05 ,Ag,0.57 ,,,,,,,,,,Si,94.17 ,,,,,Impregnation,998 ,0.87 ,0.12 ,7.4 ,1.0 ,0.07 ,97.6 ,18.1 ,,37.7 ,36.6 ,74.3 ,13.5 
Mn,2.12 ,Na,2.09 ,W,1.05 ,Ag,0.57 ,,,,,,,,,,Si,94.17 ,,,,,Impregnation,1013 ,0.87 ,0.12 ,7.4 ,1.0 ,0.07 ,100.0 ,18.9 ,,48.7 ,26.9 ,75.6 ,14.3 
Mn,2.12 ,Na,2.09 ,W,1.05 ,Ag,0.57 ,,,,,,,,,,Si,94.17 ,,,,,Impregnation,1073 ,0.87 ,0.12 ,7.4 ,1.0 ,0.07 ,99.5 ,18.9 ,,54.8 ,21.7 ,76.5 ,14.5 
Mn,0.77 ,Na,2.17 ,W,1.09 ,Ce,2.28 ,,,,,,,,,,Si,93.69 ,,,,,Impregnation,943 ,0.87 ,0.12 ,7.4 ,1.0 ,0.06 ,12.9 ,1.3 ,,,,2.1 ,0.0 
Mn,0.77 ,Na,2.17 ,W,1.09 ,Ce,2.28 ,,,,,,,,,,Si,93.69 ,,,,,Impregnation,973 ,0.87 ,0.12 ,7.4 ,1.0 ,0.06 ,19.0 ,2.6 ,,,,48.7 ,1.3 
Mn,0.77 ,Na,2.17 ,W,1.09 ,Ce,2.28 ,,,,,,,,,,Si,93.69 ,,,,,Impregnation,998 ,0.87 ,0.12 ,7.4 ,1.0 ,0.06 ,28.3 ,5.4 ,,,,76.4 ,4.2 
Mn,0.77 ,Na,2.17 ,W,1.09 ,Ce,2.28 ,,,,,,,,,,Si,93.69 ,,,,,Impregnation,1023 ,0.87 ,0.12 ,7.4 ,1.0 ,0.06 ,53.2 ,11.6 ,,,,95.6 ,11.1 
Mn,0.77 ,Na,2.17 ,W,1.09 ,Ce,2.28 ,,,,,,,,,,Si,93.69 ,,,,,Impregnation,1048 ,0.87 ,0.12 ,7.4 ,1.0 ,0.06 ,98.7 ,21.1 ,,,,97.4 ,20.5 
Mn,0.77 ,Na,2.17 ,W,1.09 ,Ce,2.28 ,,,,,,,,,,Si,93.69 ,,,,,Impregnation,1073 ,0.87 ,0.12 ,7.4 ,1.0 ,0.06 ,99.5 ,21.1 ,,,,95.9 ,20.2 
Mn,0.76 ,Na,2.16 ,W,1.08 ,Ce,2.26 ,Ag,0.79 ,,,,,,,,Si,92.94 ,,,,,Impregnation,923 ,0.87 ,0.12 ,7.4 ,1.0 ,0.06 ,23.7 ,2.9 ,,,,18.9 ,0.5 
Mn,0.76 ,Na,2.16 ,W,1.08 ,Ce,2.26 ,Ag,0.79 ,,,,,,,,Si,92.94 ,,,,,Impregnation,943 ,0.87 ,0.12 ,7.4 ,1.0 ,0.06 ,31.6 ,4.7 ,,,,51.0 ,2.4 
Mn,0.76 ,Na,2.16 ,W,1.08 ,Ce,2.26 ,Ag,0.79 ,,,,,,,,Si,92.94 ,,,,,Impregnation,973 ,0.87 ,0.12 ,7.4 ,1.0 ,0.06 ,46.5 ,8.2 ,,,,69.7 ,5.7 
Mn,0.76 ,Na,2.16 ,W,1.08 ,Ce,2.26 ,Ag,0.79 ,,,,,,,,Si,92.94 ,,,,,Impregnation,998 ,0.87 ,0.12 ,7.4 ,1.0 ,0.06 ,71.2 ,13.5 ,,,,80.8 ,10.9 
Mn,0.76 ,Na,2.16 ,W,1.08 ,Ce,2.26 ,Ag,0.79 ,,,,,,,,Si,92.94 ,,,,,Impregnation,1023 ,0.87 ,0.12 ,7.4 ,1.0 ,0.06 ,98.5 ,18.4 ,,,,84.2 ,15.5 
Mn,0.76 ,Na,2.16 ,W,1.08 ,Ce,2.26 ,Ag,0.79 ,,,,,,,,Si,92.94 ,,,,,Impregnation,1048 ,0.87 ,0.12 ,7.4 ,1.0 ,0.06 ,99.2 ,18.4 ,,,,82.4 ,15.2 
Mn,0.76 ,Na,2.16 ,W,1.08 ,Ce,2.26 ,Ag,0.79 ,,,,,,,,Si,92.94 ,,,,,Impregnation,1073 ,0.87 ,0.12 ,7.4 ,1.0 ,0.06 ,100.0 ,18.7 ,,,,83.9 ,15.7 
Mn,4.60 ,Na,4.30 ,W,2.15 ,Ti,4.60 ,,,,,,,,,,Si,84.35 ,,,,,Impregnation,1073 ,0.50 ,0.10 ,5.0 ,1.0 ,0.15 ,,25.6 ,,,,76.5 ,19.6 
Mn,4.60 ,Na,4.30 ,W,2.15 ,Ti,4.60 ,,,,,,,,,,Si,84.35 ,,,,,Impregnation,1053 ,0.50 ,0.10 ,5.0 ,1.0 ,0.15 ,,25.2 ,,,,75.9 ,19.1 
Mn,4.60 ,Na,4.30 ,W,2.15 ,Ti,4.60 ,,,,,,,,,,Si,84.35 ,,,,,Impregnation,1033 ,0.50 ,0.10 ,5.0 ,1.0 ,0.15 ,,24.7 ,,,,75.4 ,18.6 
Mn,4.60 ,Na,4.30 ,W,2.15 ,Ti,4.60 ,,,,,,,,,,Si,84.35 ,,,,,Impregnation,1013 ,0.50 ,0.10 ,5.0 ,1.0 ,0.15 ,,23.9 ,,,,74.7 ,17.8 
Mn,4.60 ,Na,4.30 ,W,2.15 ,Ti,4.60 ,,,,,,,,,,Si,84.35 ,,,,,Impregnation,993 ,0.50 ,0.10 ,5.0 ,1.0 ,0.15 ,,23.6 ,,,,73.5 ,17.4 
Mn,4.60 ,Na,4.30 ,W,2.15 ,Ti,4.60 ,,,,,,,,,,Si,84.35 ,,,,,Impregnation,973 ,0.50 ,0.10 ,5.0 ,1.0 ,0.15 ,,22.7 ,,,,73.2 ,16.6 
Mn,4.53 ,Na,4.24 ,W,2.12 ,,,,,,,,,,,,Si,89.11 ,,,,,Impregnation,1073 ,0.50 ,0.10 ,5.0 ,1.0 ,0.16 ,,22.6 ,,,,65.5 ,14.8 
Mn,4.53 ,Na,4.24 ,W,2.12 ,,,,,,,,,,,,Si,89.11 ,,,,,Impregnation,1053 ,0.50 ,0.10 ,5.0 ,1.0 ,0.16 ,,20.8 ,,,,62.4 ,12.9 
Mn,4.53 ,Na,4.24 ,W,2.12 ,,,,,,,,,,,,Si,89.11 ,,,,,Impregnation,1033 ,0.50 ,0.10 ,5.0 ,1.0 ,0.16 ,,18.9 ,,,,59.4 ,11.2 
Mn,4.53 ,Na,4.24 ,W,2.12 ,,,,,,,,,,,,Si,89.11 ,,,,,Impregnation,1013 ,0.50 ,0.10 ,5.0 ,1.0 ,0.16 ,,13.1 ,,,,40.6 ,5.3 
Mn,4.53 ,Na,4.24 ,W,2.12 ,,,,,,,,,,,,Si,89.11 ,,,,,Impregnation,993 ,0.50 ,0.10 ,5.0 ,1.0 ,0.16 ,,10.2 ,,,,28.4 ,2.9 
Mn,4.53 ,Na,4.24 ,W,2.12 ,,,,,,,,,,,,Si,89.11 ,,,,,Impregnation,973 ,0.50 ,0.10 ,5.0 ,1.0 ,0.16 ,,2.5 ,,,,7.2 ,0.2 
Mn,4.47 ,Na,4.18 ,W,2.09 ,Mg,4.47 ,,,,,,,,,,Si,84.81 ,,,,,Impregnation,1073 ,0.50 ,0.10 ,5.0 ,1.0 ,0.15 ,,22.0 ,,,,62.1 ,13.7 
Mn,4.47 ,Na,4.18 ,W,2.09 ,Mg,4.47 ,,,,,,,,,,Si,84.81 ,,,,,Impregnation,1053 ,0.50 ,0.10 ,5.0 ,1.0 ,0.15 ,,19.2 ,,,,59.2 ,11.4 
Mn,4.47 ,Na,4.18 ,W,2.09 ,Mg,4.47 ,,,,,,,,,,Si,84.81 ,,,,,Impregnation,1033 ,0.50 ,0.10 ,5.0 ,1.0 ,0.15 ,,17.3 ,,,,45.4 ,7.9 
Mn,4.47 ,Na,4.18 ,W,2.09 ,Mg,4.47 ,,,,,,,,,,Si,84.81 ,,,,,Impregnation,1013 ,0.50 ,0.10 ,5.0 ,1.0 ,0.15 ,,8.9 ,,,,34.2 ,3.0 
Mn,4.47 ,Na,4.18 ,W,2.09 ,Mg,4.47 ,,,,,,,,,,Si,84.81 ,,,,,Impregnation,993 ,0.50 ,0.10 ,5.0 ,1.0 ,0.15 ,,4.9 ,,,,20.0 ,1.0 
Mn,4.47 ,Na,4.18 ,W,2.09 ,Mg,4.47 ,,,,,,,,,,Si,84.81 ,,,,,Impregnation,973 ,0.50 ,0.10 ,5.0 ,1.0 ,0.15 ,,0.0 ,,,,1.2 ,0.0 
Mn,4.65 ,Na,4.35 ,W,2.17 ,Ga,4.65 ,,,,,,,,,,Si,84.18 ,,,,,Impregnation,1073 ,0.50 ,0.10 ,5.0 ,1.0 ,0.15 ,,11.6 ,,,,44.5 ,5.2 
Mn,4.65 ,Na,4.35 ,W,2.17 ,Ga,4.65 ,,,,,,,,,,Si,84.18 ,,,,,Impregnation,1053 ,0.50 ,0.10 ,5.0 ,1.0 ,0.15 ,,10.1 ,,,,33.0 ,3.3 
Mn,4.65 ,Na,4.35 ,W,2.17 ,Ga,4.65 ,,,,,,,,,,Si,84.18 ,,,,,Impregnation,1033 ,0.50 ,0.10 ,5.0 ,1.0 ,0.15 ,,8.6 ,,,,19.3 ,1.7 
Mn,4.65 ,Na,4.35 ,W,2.17 ,Ga,4.65 ,,,,,,,,,,Si,84.18 ,,,,,Impregnation,1013 ,0.50 ,0.10 ,5.0 ,1.0 ,0.15 ,,5.2 ,,,,10.7 ,0.6 
Mn,4.65 ,Na,4.35 ,W,2.17 ,Ga,4.65 ,,,,,,,,,,Si,84.18 ,,,,,Impregnation,993 ,0.50 ,0.10 ,5.0 ,1.0 ,0.15 ,,0.0 ,,,,0.8 ,0.0 
Mn,4.65 ,Na,4.35 ,W,2.17 ,Ga,4.65 ,,,,,,,,,,Si,84.18 ,,,,,Impregnation,973 ,0.50 ,0.10 ,5.0 ,1.0 ,0.15 ,,0.0 ,,,,0.6 ,0.0 
Mn,4.76 ,Na,4.45 ,W,2.22 ,Zr,4.76 ,,,,,,,,,,Si,83.81 ,,,,,Impregnation,1073 ,0.50 ,0.10 ,5.0 ,1.0 ,0.15 ,,10.1 ,,,,43.8 ,4.4 
Mn,4.76 ,Na,4.45 ,W,2.22 ,Zr,4.76 ,,,,,,,,,,Si,83.81 ,,,,,Impregnation,1053 ,0.50 ,0.10 ,5.0 ,1.0 ,0.15 ,,8.4 ,,,,32.4 ,2.7 
Mn,4.76 ,Na,4.45 ,W,2.22 ,Zr,4.76 ,,,,,,,,,,Si,83.81 ,,,,,Impregnation,1033 ,0.50 ,0.10 ,5.0 ,1.0 ,0.15 ,,5.4 ,,,,21.8 ,1.2 
Mn,4.76 ,Na,4.45 ,W,2.22 ,Zr,4.76 ,,,,,,,,,,Si,83.81 ,,,,,Impregnation,1013 ,0.50 ,0.10 ,5.0 ,1.0 ,0.15 ,,2.3 ,,,,10.2 ,0.2 
Mn,4.76 ,Na,4.45 ,W,2.22 ,Zr,4.76 ,,,,,,,,,,Si,83.81 ,,,,,Impregnation,993 ,0.50 ,0.10 ,5.0 ,1.0 ,0.15 ,,0.2 ,,,,0.5 ,0.0 
Mn,4.76 ,Na,4.45 ,W,2.22 ,Zr,4.76 ,,,,,,,,,,Si,83.81 ,,,,,Impregnation,973 ,0.50 ,0.10 ,5.0 ,1.0 ,0.15 ,,0.1 ,,,,0.3 ,0.0 
Mn,2.23 ,Na,2.08 ,W,1.04 ,,,,,,,,,,,,Si,94.65 ,,,,,Slurry,903 ,0.46 ,0.15 ,3.0 ,1.0 ,0.37 ,44.9 ,8.5 ,,,,8.4 ,0.7 
Mn,2.23 ,Na,2.08 ,W,1.04 ,,,,,,,,,,,,Si,94.65 ,,,,,Slurry,918 ,0.46 ,0.15 ,3.0 ,1.0 ,0.37 ,59.2 ,12.3 ,,,,8.0 ,1.0 
Mn,2.23 ,Na,2.08 ,W,1.04 ,,,,,,,,,,,,Si,94.65 ,,,,,Slurry,933 ,0.46 ,0.15 ,3.0 ,1.0 ,0.37 ,73.1 ,14.4 ,,,,10.7 ,1.5 
Mn,2.23 ,Na,2.08 ,W,1.04 ,,,,,,,,,,,,Si,94.65 ,,,,,Slurry,958 ,0.46 ,0.15 ,3.0 ,1.0 ,0.37 ,86.9 ,17.9 ,,,,13.6 ,2.4 
Mn,2.23 ,Na,2.08 ,W,1.04 ,,,,,,,,,,,,Si,94.65 ,,,,,Slurry,973 ,0.46 ,0.15 ,3.0 ,1.0 ,0.37 ,95.6 ,21.8 ,,,,16.9 ,3.7 
Mn,2.23 ,Na,2.08 ,W,1.04 ,,,,,,,,,,,,Si,94.65 ,,,,,Slurry,1008 ,0.46 ,0.15 ,3.0 ,1.0 ,0.37 ,98.9 ,24.6 ,,,,19.7 ,4.8 
Mn,2.23 ,Na,2.08 ,W,1.04 ,,,,,,,,,,,,Si,94.65 ,,,,,Slurry,1023 ,0.46 ,0.15 ,3.0 ,1.0 ,0.37 ,99.0 ,25.7 ,,,,23.3 ,6.0 
Mn,2.23 ,Na,2.08 ,W,1.04 ,,,,,,,,,,,,Si,94.65 ,,,,,Slurry,993 ,0.46 ,0.15 ,3.0 ,1.0 ,0.19 ,70.8 ,13.0 ,,,,22.3 ,2.9 
Mn,2.23 ,Na,2.08 ,W,1.04 ,,,,,,,,,,,,Si,94.65 ,,,,,Slurry,1018 ,0.46 ,0.15 ,3.0 ,1.0 ,0.19 ,85.7 ,18.7 ,,,,26.6 ,5.0 
Mn,2.23 ,Na,2.08 ,W,1.04 ,,,,,,,,,,,,Si,94.65 ,,,,,Slurry,1038 ,0.46 ,0.15 ,3.0 ,1.0 ,0.19 ,90.8 ,20.7 ,,,,30.4 ,6.3 
Mn,2.23 ,Na,2.08 ,W,1.04 ,,,,,,,,,,,,Si,94.65 ,,,,,Slurry,1073 ,0.46 ,0.15 ,3.0 ,1.0 ,0.19 ,95.7 ,23.0 ,,,,36.5 ,8.4 
Mn,2.23 ,Na,2.08 ,W,1.04 ,,,,,,,,,,,,Si,94.65 ,,,,,Slurry,1093 ,0.46 ,0.15 ,3.0 ,1.0 ,0.19 ,98.5 ,24.8 ,,,,46.1 ,11.4 
Mn,2.23 ,Na,2.08 ,W,1.04 ,,,,,,,,,,,,Si,94.65 ,,,,,Slurry,1113 ,0.46 ,0.15 ,3.0 ,1.0 ,0.19 ,99.2 ,23.8 ,,,,46.1 ,11.0 
Mn,2.23 ,Na,2.08 ,W,1.04 ,,,,,,,,,,,,Si,94.65 ,,,,,Slurry,1128 ,0.46 ,0.15 ,3.0 ,1.0 ,0.19 ,99.2 ,23.8 ,,,,46.6 ,11.1 
Mn,2.23 ,Na,2.08 ,W,1.04 ,,,,,,,,,,,,Si,94.65 ,,,,,Slurry,988 ,0.46 ,0.15 ,3.0 ,1.0 ,0.09 ,42.5 ,8.8 ,,,,26.1 ,2.3 
Mn,2.23 ,Na,2.08 ,W,1.04 ,,,,,,,,,,,,Si,94.65 ,,,,,Slurry,1013 ,0.46 ,0.15 ,3.0 ,1.0 ,0.09 ,49.3 ,12.4 ,,,,33.1 ,4.1 
Mn,2.23 ,Na,2.08 ,W,1.04 ,,,,,,,,,,,,Si,94.65 ,,,,,Slurry,1038 ,0.46 ,0.15 ,3.0 ,1.0 ,0.09 ,57.5 ,18.1 ,,,,45.3 ,8.2 
Mn,2.23 ,Na,2.08 ,W,1.04 ,,,,,,,,,,,,Si,94.65 ,,,,,Slurry,1073 ,0.46 ,0.15 ,3.0 ,1.0 ,0.09 ,69.9 ,24.4 ,,,,54.6 ,13.3 
Mn,2.23 ,Na,2.08 ,W,1.04 ,,,,,,,,,,,,Si,94.65 ,,,,,Slurry,1098 ,0.46 ,0.15 ,3.0 ,1.0 ,0.09 ,99.3 ,30.3 ,,,,63.5 ,19.2 
Mn,2.23 ,Na,2.08 ,W,1.04 ,,,,,,,,,,,,Si,94.65 ,,,,,Slurry,1113 ,0.46 ,0.15 ,3.0 ,1.0 ,0.09 ,99.2 ,30.6 ,,,,63.0 ,19.3 
Mn,2.23 ,Na,2.08 ,W,1.04 ,,,,,,,,,,,,Si,94.65 ,,,,,Slurry,1133 ,0.46 ,0.15 ,3.0 ,1.0 ,0.09 ,99.7 ,29.2 ,,,,63.2 ,18.4 
Mn,2.23 ,Na,2.08 ,W,1.04 ,,,,,,,,,,,,Si,94.65 ,,,,,Slurry,1148 ,0.46 ,0.15 ,3.0 ,1.0 ,0.09 ,100.0 ,29.0 ,,,,63.2 ,18.3 
Mn,14.05 ,Na,8.76 ,W,4.38 ,,,,,,,,,,,,Si,72.81 ,,,,,Impregnation,873 ,,,5.0 ,1.0 ,0.11 ,,5.5 ,,1.8 ,24.4 ,26.2 ,1.4 
Mn,14.05 ,Na,8.76 ,W,4.38 ,,,,,,,,,,,,Si,72.81 ,,,,,Impregnation,923 ,,,5.0 ,1.0 ,0.11 ,,12.7 ,,25.8 ,39.4 ,65.3 ,8.3 
Mn,14.05 ,Na,8.76 ,W,4.38 ,,,,,,,,,,,,Si,72.81 ,,,,,Impregnation,973 ,,,5.0 ,1.0 ,0.11 ,,18.1 ,,33.7 ,27.0 ,60.8 ,11.0 
Mn,14.05 ,Na,8.76 ,W,4.38 ,,,,,,,,,,,,Si,72.81 ,,,,,Impregnation,1023 ,,,5.0 ,1.0 ,0.11 ,,18.9 ,,38.4 ,26.4 ,64.9 ,12.3 
Mn,14.05 ,Na,8.76 ,W,4.38 ,,,,,,,,,,,,Si,72.81 ,,,,,Impregnation,1073 ,,,5.0 ,1.0 ,0.11 ,,18.6 ,,41.8 ,19.8 ,61.6 ,11.5 
Mn,14.05 ,Na,8.76 ,W,4.38 ,,,,,,,,,,,,Si,72.81 ,,,,,Impregnation,1123 ,,,5.0 ,1.0 ,0.11 ,,16.9 ,,35.1 ,11.5 ,46.6 ,7.9 
Mn,14.05 ,Na,8.76 ,W,4.38 ,,,,,,,,,,,,Si,72.81 ,,,,,Impregnation,873 ,,,2.0 ,1.0 ,0.11 ,,22.8 ,,1.5 ,8.2 ,9.7 ,2.2 
Mn,14.05 ,Na,8.76 ,W,4.38 ,,,,,,,,,,,,Si,72.81 ,,,,,Impregnation,923 ,,,2.0 ,1.0 ,0.11 ,,29.6 ,,20.8 ,12.8 ,33.6 ,10.0 
Mn,14.05 ,Na,8.76 ,W,4.38 ,,,,,,,,,,,,Si,72.81 ,,,,,Impregnation,973 ,,,2.0 ,1.0 ,0.11 ,,34.4 ,,30.1 ,12.4 ,42.6 ,14.7 
Mn,14.05 ,Na,8.76 ,W,4.38 ,,,,,,,,,,,,Si,72.81 ,,,,,Impregnation,1023 ,,,2.0 ,1.0 ,0.11 ,,36.1 ,,33.1 ,10.0 ,43.2 ,15.6 
Mn,14.05 ,Na,8.76 ,W,4.38 ,,,,,,,,,,,,Si,72.81 ,,,,,Impregnation,1073 ,,,2.0 ,1.0 ,0.11 ,,33.0 ,,35.8 ,8.7 ,44.5 ,14.7 
Mn,14.05 ,Na,8.76 ,W,4.38 ,,,,,,,,,,,,Si,72.81 ,,,,,Impregnation,873 ,,,10.0 ,1.0 ,0.11 ,,2.8 ,,,,35.4 ,1.0 
Mn,14.05 ,Na,8.76 ,W,4.38 ,,,,,,,,,,,,Si,72.81 ,,,,,Impregnation,923 ,,,10.0 ,1.0 ,0.11 ,,4.0 ,,,,81.7 ,3.3 
Mn,14.05 ,Na,8.76 ,W,4.38 ,,,,,,,,,,,,Si,72.81 ,,,,,Impregnation,973 ,,,10.0 ,1.0 ,0.11 ,,6.1 ,,,,100.0 ,6.4 
Mn,14.05 ,Na,8.76 ,W,4.38 ,,,,,,,,,,,,Si,72.81 ,,,,,Impregnation,1023 ,,,10.0 ,1.0 ,0.11 ,,6.7 ,,,,95.2 ,6.3 
Mn,14.05 ,Na,8.76 ,W,4.38 ,,,,,,,,,,,,Si,72.81 ,,,,,Impregnation,1073 ,,,10.0 ,1.0 ,0.11 ,,4.2 ,,,,90.9 ,3.8 
Mn,3.14 ,Na,2.07 ,W,1.04 ,,,,,,,,,,,,Si,93.75 ,,,,,Impregnation,1123 ,0.20 ,0.05 ,4.0 ,2.0 ,0.11 ,,29.2 ,,,,58.6 ,17.1 
Mn,3.14 ,Na,2.07 ,W,1.04 ,,,,,,,,,,,,Si,93.75 ,,,,,Impregnation,1123 ,0.20 ,0.05 ,4.0 ,5.0 ,0.11 ,,25.8 ,,,,46.1 ,11.9 
Mn,3.14 ,Na,2.07 ,W,1.04 ,,,,,,,,,,,,Si,93.75 ,,,,,Impregnation,1123 ,0.20 ,0.05 ,4.0 ,10.0 ,0.11 ,,22.6 ,,,,23.6 ,5.4 
Mn,3.14 ,Na,2.07 ,W,1.04 ,,,,,,,,,,,,Si,93.75 ,,,,,Impregnation,1123 ,0.20 ,0.05 ,4.0 ,2.0 ,0.11 ,,34.2 ,,,,71.8 ,24.5 
Mn,3.14 ,Na,2.07 ,W,1.04 ,,,,,,,,,,,,Si,93.75 ,,,,,Impregnation,1123 ,0.20 ,0.05 ,4.0 ,5.0 ,0.11 ,,28.6 ,,,,61.4 ,17.5 
Mn,3.14 ,Na,2.07 ,W,1.04 ,,,,,,,,,,,,Si,93.75 ,,,,,Impregnation,1123 ,0.20 ,0.05 ,4.0 ,10.0 ,0.11 ,,24.8 ,,,,45.5 ,11.3 
Mn,3.14 ,Na,2.07 ,W,1.04 ,,,,,,,,,,,,Si,93.75 ,,,,,Impregnation,1123 ,0.20 ,0.05 ,4.0 ,2.0 ,0.11 ,,35.3 ,,,,74.1 ,26.2 
Mn,3.14 ,Na,2.07 ,W,1.04 ,,,,,,,,,,,,Si,93.75 ,,,,,Impregnation,1123 ,0.20 ,0.05 ,4.0 ,5.0 ,0.06 ,,31.0 ,,,,66.6 ,20.7 
Mn,3.14 ,Na,2.07 ,W,1.04 ,,,,,,,,,,,,Si,93.75 ,,,,,Impregnation,1123 ,0.20 ,0.05 ,4.0 ,10.0 ,0.01 ,,28.9 ,,,,64.2 ,18.6 
Mn,10.83 ,,,,,,,,,,,,,,,,Si,89.17 ,,,,,Impregnation,973 ,0.75 ,0.25 ,3.0 ,1.0 ,0.07 ,,14.3 ,71.3 ,16.1 ,10.3 ,28.7 ,4.1 
Mn,7.26 ,La,2.87 ,,,,,,,,,,,,,,Si,89.87 ,,,,,Impregnation,973 ,0.75 ,0.25 ,3.0 ,1.0 ,0.07 ,,16.2 ,68.1 ,19.4 ,9.9 ,31.9 ,5.2 
Mn,7.26 ,Ba,2.90 ,,,,,,,,,,,,,,Si,89.84 ,,,,,Impregnation,973 ,0.75 ,0.25 ,3.0 ,1.0 ,0.07 ,,15.6 ,68.5 ,19.4 ,10.3 ,31.5 ,4.9 
Mn,6.98 ,Ni,6.54 ,,,,,,,,,,,,,,Si,86.48 ,,,,,Impregnation,973 ,0.75 ,0.25 ,3.0 ,1.0 ,0.07 ,,18.2 ,73.1 ,15.4 ,7.4 ,26.9 ,4.9 
Mn,6.49 ,Al,13.21 ,,,,,,,,,,,,,,Si,80.31 ,,,,,Impregnation,973 ,0.75 ,0.25 ,3.0 ,1.0 ,0.07 ,,17.1 ,75.0 ,16.1 ,7.1 ,25.0 ,4.3 
Mn,7.13 ,Rb,4.58 ,,,,,,,,,,,,,,Si,88.29 ,,,,,Impregnation,973 ,0.75 ,0.25 ,3.0 ,1.0 ,0.07 ,,10.7 ,61.2 ,17.8 ,12.9 ,38.8 ,4.2 
Mn,6.78 ,Ca,9.29 ,,,,,,,,,,,,,,Si,83.93 ,,,,,Impregnation,973 ,0.75 ,0.25 ,3.0 ,1.0 ,0.07 ,,12.3 ,66.8 ,18.7 ,11.9 ,33.2 ,4.1 
Mn,6.88 ,Ti,7.90 ,,,,,,,,,,,,,,Si,85.22 ,,,,,Impregnation,973 ,0.75 ,0.25 ,3.0 ,1.0 ,0.07 ,,13.6 ,70.7 ,16.1 ,10.1 ,29.3 ,4.0 
Mn,7.26 ,Ce,2.85 ,,,,,,,,,,,,,,Si,89.89 ,,,,,Impregnation,973 ,0.75 ,0.25 ,3.0 ,1.0 ,0.07 ,,15.5 ,74.8 ,14.3 ,8.9 ,25.2 ,3.9 
Mn,7.02 ,Cu,6.07 ,,,,,,,,,,,,,,Si,86.91 ,,,,,Impregnation,973 ,0.75 ,0.25 ,3.0 ,1.0 ,0.07 ,,11.6 ,71.7 ,14.9 ,11.2 ,28.3 ,3.3 
Mn,6.49 ,Al,13.21 ,,,,,,,,,,,,,,Si,80.31 ,,,,,Impregnation,973 ,0.75 ,0.25 ,3.0 ,1.0 ,0.07 ,,10.2 ,69.1 ,15.0 ,13.4 ,30.9 ,3.2 
Mn,6.93 ,Cr,7.32 ,,,,,,,,,,,,,,Si,85.76 ,,,,,Impregnation,973 ,0.75 ,0.25 ,3.0 ,1.0 ,0.07 ,,13.4 ,79.1 ,11.0 ,8.5 ,20.9 ,2.8 
Mn,12.21 ,,,,,,,,,,,,,,,,Si,87.79 ,,,,,Impregnation,973 ,0.75 ,0.25 ,3.0 ,1.0 ,0.07 ,,14.3 ,71.3 ,16.1 ,10.3 ,28.7 ,4.1 
Mn,2.23 ,Na,2.08 ,W,1.04 ,,,,,,,,,,,,Si,94.65 ,,,,,Impregnation,1023 ,0.60 ,0.20 ,3.0 ,1.0 ,0.36 ,,32.4 ,,,,61.9 ,20.0 
Mn,2.23 ,Na,2.08 ,W,1.04 ,,,,,,,,,,,,Si,94.65 ,,,,,Impregnation,1073 ,0.60 ,0.20 ,3.0 ,1.0 ,0.36 ,,32.4 ,,,,60.2 ,19.5 
Mn,2.23 ,Na,2.08 ,W,1.04 ,,,,,,,,,,,,Si,94.65 ,,,,,Impregnation,1123 ,0.60 ,0.20 ,3.0 ,1.0 ,0.36 ,,31.7 ,,,,54.6 ,17.3 
Mn,0.77 ,Na,0.72 ,W,0.36 ,,,,,,,,,,,,Si,49.07 ,C,49.07 ,,,Impregnation,1023 ,0.60 ,0.20 ,3.0 ,1.0 ,0.36 ,,30.4 ,,,,52.7 ,16.0 
Mn,0.77 ,Na,0.72 ,W,0.36 ,,,,,,,,,,,,Si,49.07 ,C,49.07 ,,,Impregnation,1073 ,0.60 ,0.20 ,3.0 ,1.0 ,0.36 ,,33.6 ,,,,54.2 ,18.2 
Mn,0.77 ,Na,0.72 ,W,0.36 ,,,,,,,,,,,,Si,49.07 ,C,49.07 ,,,Impregnation,1123 ,0.60 ,0.20 ,3.0 ,1.0 ,0.36 ,,32.7 ,,,,52.7 ,17.2 
Mn,0.77 ,Na,0.72 ,W,0.36 ,,,,,,,,,,,,Si,49.07 ,C,49.07 ,,,Impregnation,1023 ,0.60 ,0.20 ,3.0 ,1.0 ,0.36 ,,13.1 ,,,,82.4 ,10.8 
Mn,0.77 ,Na,0.72 ,W,0.36 ,,,,,,,,,,,,Si,49.07 ,C,49.07 ,,,Impregnation,1073 ,0.60 ,0.20 ,3.0 ,1.0 ,0.36 ,,34.6 ,,,,63.6 ,22.0 
Mn,0.77 ,Na,0.72 ,W,0.36 ,,,,,,,,,,,,Si,49.07 ,C,49.07 ,,,Impregnation,1123 ,0.60 ,0.20 ,3.0 ,1.0 ,0.36 ,,34.3 ,,,,57.6 ,19.7 
Mn,2.23 ,Na,2.08 ,W,1.04 ,,,,,,,,,,,,Si,94.65 ,,,,,Impregnation,1043 ,0.40 ,0.10 ,4.0 ,1.2 ,0.13 ,57.7 ,17.6 ,,,,70.4 ,12.4 
Mn,2.23 ,Na,2.08 ,W,1.04 ,Nb,0.01 ,,,,,,,,,,Si,94.64 ,,,,,Impregnation,1043 ,0.40 ,0.10 ,4.0 ,1.2 ,0.13 ,74.5 ,22.3 ,,,,68.2 ,15.2 
Mn,2.23 ,Na,2.08 ,W,1.04 ,Ti,0.01 ,,,,,,,,,,Si,94.64 ,,,,,Impregnation,1043 ,0.40 ,0.10 ,4.0 ,1.2 ,0.13 ,53.8 ,15.9 ,,,,70.4 ,11.2 
Mn,2.23 ,Na,2.08 ,W,1.04 ,Sn,0.01 ,,,,,,,,,,Si,94.64 ,,,,,Impregnation,1043 ,0.40 ,0.10 ,4.0 ,1.2 ,0.13 ,40.4 ,10.8 ,,,,69.5 ,7.5 
Mn,2.23 ,Na,2.08 ,W,1.04 ,Ce,0.01 ,,,,,,,,,,Si,94.64 ,,,,,Impregnation,1043 ,0.40 ,0.10 ,4.0 ,1.2 ,0.13 ,75.7 ,19.0 ,,,,66.7 ,12.7 
Mn,2.23 ,Na,2.08 ,W,1.04 ,Fe,0.01 ,,,,,,,,,,Si,94.64 ,,,,,Impregnation,1043 ,0.40 ,0.10 ,4.0 ,1.2 ,0.13 ,95.8 ,24.1 ,,,,65.5 ,15.8 
Mn,2.23 ,Na,2.08 ,W,1.04 ,Ge,0.01 ,,,,,,,,,,Si,94.64 ,,,,,Impregnation,1043 ,0.40 ,0.10 ,4.0 ,1.2 ,0.13 ,82.7 ,23.2 ,,,,70.7 ,16.4
