Repository: jsjong98/Catalyst-AI

Catalyst-AI
Sungkyunkwan University, School of Chemical Engineering
IPSE (Laboratory of Intelligence Process System Engieering)
Jonghwan Oh (1), Janggeun Lee (2), Dongin Jung (2), Jiyong Kim (*)

Don't Copy this code.

File: Database/Sr_Cat.csv (part 2 of 2)
Cation 1,Cation 1 mol%,Cation 2,Cation 2 mol%,Cation 3,Cation 3 mol%,Cation 4,Cation 4 mol%,Cation 5,Cation 5 mol%,Cation 6,Cation 6 mol%,Anion 1,Anion 1 mol%,Anion 2,Anion 2 mol%,Promotor,Support 1,Support 1 mol%,Support 2,Support 2 mol%,Support 3,Support 3 mol%,Preparation,"Temperature, K","p(CH4), bar","p(O2), bar",p(CH4)/p(O2),"p total, bar","Contact time, s","X(O2), %","X(CH4), %","S(COx), %","S(C2=), %","S(C2-), %","S(C2), %","Y(C2), %"
Nb,1.0,Sr,20.0,Mg,79.0,,,,,,,,,,,,,,,,,,Precipitation,1123,0.95,0.05,19.0,1.0,0.05 ,100.0,10.4,,,,88.0,9.2
Mo,1.1,Sr,20.0,Mg,78.9,,,,,,,,,,,,,,,,,,Precipitation,1123,0.95,0.05,19.0,1.0,0.05 ,100.0,8.0,,,,69.0,5.5
Li,6.6,Sr,7.4,,,,,,,,,,,,,,Si,86.0,,,,,Impregnation,1048,0.28,0.04,7.1,1.0,3.00 ,,4.0,,43.0,15.0,58.0,2.3
K,16.7,Sr,8.3,La,16.7,Zr,58.3,,,,,,,,,,,,,,,,Impregnation,1073,0.50,0.10,5.0,1.0,0.04 ,,26.6,31.8,27.9,40.3,68.2,18.1
Li,24.0,Sr,38.0,Ce,36.1,Yb,1.9,,,,,,,,,,,,,,,,Therm.decomp.,893,0.44,0.11,4.0,1.0,0.33 ,,18.0,,28.4,44.6,73.0,13.1
Pb,0.8,Sr,69.4,,,,,,,,,P,29.8,,,,,,,,,,Therm.decomp.,1023,0.17,0.08,2.0,1.0,0.60 ,,38.6,,,,40.7,15.7
Pb,0.8,Sr,69.4,,,,,,,,,P,29.8,,,Cl,,,,,,,Therm.decomp.,1023,0.17,0.08,2.0,1.0,0.60 ,,26.5,,,,60.2,16.0
Zn,0.7,Sr,63.7,,,,,,,,,P,35.6,,,,,,,,,,Therm.decomp.,1023,0.17,0.08,2.0,1.0,0.60 ,,26.4,,7.8,14.4,22.2,5.9
Co,0.8,Sr,67.5,,,,,,,,,P,31.7,,,,,,,,,,Therm.decomp.,1023,0.17,0.08,2.0,1.0,0.60 ,,28.4,,0.7,1.1,1.8,0.5
Ni,0.7,Sr,63.8,,,,,,,,,P,35.5,,,,,,,,,,Therm.decomp.,1023,0.17,0.08,2.0,1.0,0.60 ,,99.9,,0.0,0.0,0.0,0.0
Ba,32.2,Sr,33.9,Ti,33.9,,,,,,,,,,,,,,,,,,Sol-gel,1048,0.67,0.33,2.0,1.0,0.30 ,99.0,34.2,,,,53.8,18.4
Ni,2.0,Sr,2.0,La,96.0,,,,,,,,,,,,,,,,,,Impregnation,973,0.78,0.22,3.6,1.0,0.06 ,,19.0,,,,12.4,2.4
La,10.0,Sr,20.0,Ca,70.0,,,,,,,,,,,,,,,,,,n.a.,1073,0.10,0.03,3.0,1.0,0.06 ,97.0,33.0,,,,57.0,18.8
La,10.0,Sr,20.0,Ca,70.0,,,,,,,,,,,,,,,,,,n.a.,1073,0.07,0.03,2.0,1.0,0.06 ,97.0,42.0,,,,47.0,19.7
Ba,37.9,Sr,25.8,Ti,36.3,,,,,,,,,,,,,,,,,,Impregnation,1073,0.40,0.20,2.0,1.0,0.60 ,,47.0,,,,29.5,13.9
La,30.00 ,Sr,20.00 ,Co,40.00 ,Fe,10.00 ,,,,,,,,,,,,,,,,n.a.,1073 ,0.83 ,0.10 ,8.2 ,0.9 ,0.03 ,,1.4 ,,,,57.7 ,0.8 
La,30.00 ,Sr,20.00 ,Co,40.00 ,Fe,10.00 ,,,,,,,,,,,,,,,,n.a.,1073 ,0.72 ,0.10 ,7.1 ,0.8 ,0.03 ,,1.7 ,,,,55.6 ,0.9 
La,30.00 ,Sr,20.00 ,Co,40.00 ,Fe,10.00 ,,,,,,,,,,,,,,,,n.a.,1073 ,0.61 ,0.10 ,6.0 ,0.7 ,0.03 ,,1.9 ,,,,52.2 ,1.0 
La,30.00 ,Sr,20.00 ,Co,40.00 ,Fe,10.00 ,,,,,,,,,,,,,,,,n.a.,1073 ,0.51 ,0.10 ,5.0 ,0.6 ,0.03 ,,2.2 ,,,,51.6 ,1.1 
La,30.00 ,Sr,20.00 ,Co,40.00 ,Fe,10.00 ,,,,,,,,,,,,,,,,n.a.,1073 ,0.42 ,0.10 ,4.1 ,0.5 ,0.03 ,,2.5 ,,,,53.4 ,1.4 
La,30.00 ,Sr,20.00 ,Co,40.00 ,Fe,10.00 ,,,,,,,,,,,,,,,,n.a.,1073 ,0.31 ,0.10 ,3.1 ,0.4 ,0.03 ,,2.7 ,,,,48.1 ,1.3 
La,30.00 ,Sr,20.00 ,Co,40.00 ,Fe,10.00 ,,,,,,,,,,,,,,,,n.a.,1073 ,0.21 ,0.10 ,2.1 ,0.3 ,0.03 ,,2.8 ,,,,43.2 ,1.2 
La,30.00 ,Sr,20.00 ,Co,40.00 ,Fe,10.00 ,,,,,,,,,,,,,,,,n.a.,1098 ,0.83 ,0.10 ,8.2 ,0.9 ,0.03 ,,2.2 ,,,,50.1 ,1.1 
La,30.00 ,Sr,20.00 ,Co,40.00 ,Fe,10.00 ,,,,,,,,,,,,,,,,n.a.,1098 ,0.72 ,0.10 ,7.1 ,0.8 ,0.03 ,,2.6 ,,,,46.9 ,1.2 
La,30.00 ,Sr,20.00 ,Co,40.00 ,Fe,10.00 ,,,,,,,,,,,,,,,,n.a.,1098 ,0.61 ,0.10 ,6.0 ,0.7 ,0.03 ,,2.9 ,,,,49.0 ,1.4 
La,30.00 ,Sr,20.00 ,Co,40.00 ,Fe,10.00 ,,,,,,,,,,,,,,,,n.a.,1098 ,0.51 ,0.10 ,5.0 ,0.6 ,0.03 ,,3.3 ,,,,47.1 ,1.6 
La,30.00 ,Sr,20.00 ,Co,40.00 ,Fe,10.00 ,,,,,,,,,,,,,,,,n.a.,1098 ,0.42 ,0.10 ,4.1 ,0.5 ,0.03 ,,3.9 ,,,,42.9 ,1.7 
La,30.00 ,Sr,20.00 ,Co,40.00 ,Fe,10.00 ,,,,,,,,,,,,,,,,n.a.,1098 ,0.31 ,0.10 ,3.1 ,0.4 ,0.03 ,,4.7 ,,,,41.3 ,1.9 
La,30.00 ,Sr,20.00 ,Co,40.00 ,Fe,10.00 ,,,,,,,,,,,,,,,,n.a.,1098 ,0.21 ,0.10 ,2.1 ,0.3 ,0.03 ,,4.9 ,,,,31.0 ,1.5 
La,30.00 ,Sr,20.00 ,Co,40.00 ,Fe,10.00 ,,,,,,,,,,,,,,,,n.a.,1123 ,0.83 ,0.10 ,8.2 ,0.9 ,0.03 ,,2.6 ,,,,52.6 ,1.4 
La,30.00 ,Sr,20.00 ,Co,40.00 ,Fe,10.00 ,,,,,,,,,,,,,,,,n.a.,1123 ,0.72 ,0.10 ,7.1 ,0.8 ,0.03 ,,3.0 ,,,,52.2 ,1.6 
La,30.00 ,Sr,20.00 ,Co,40.00 ,Fe,10.00 ,,,,,,,,,,,,,,,,n.a.,1123 ,0.61 ,0.10 ,6.0 ,0.7 ,0.03 ,,3.4 ,,,,53.6 ,1.8 
La,30.00 ,Sr,20.00 ,Co,40.00 ,Fe,10.00 ,,,,,,,,,,,,,,,,n.a.,1123 ,0.51 ,0.10 ,5.0 ,0.6 ,0.03 ,,4.0 ,,,,52.9 ,2.1 
La,30.00 ,Sr,20.00 ,Co,40.00 ,Fe,10.00 ,,,,,,,,,,,,,,,,n.a.,1123 ,0.42 ,0.10 ,4.1 ,0.5 ,0.03 ,,4.8 ,,,,52.9 ,2.5 
La,30.00 ,Sr,20.00 ,Co,40.00 ,Fe,10.00 ,,,,,,,,,,,,,,,,n.a.,1123 ,0.31 ,0.10 ,3.1 ,0.4 ,0.03 ,,5.3 ,,,,52.1 ,2.8 
La,30.00 ,Sr,20.00 ,Co,40.00 ,Fe,10.00 ,,,,,,,,,,,,,,,,n.a.,1123 ,0.21 ,0.10 ,2.1 ,0.3 ,0.03 ,,6.2 ,,,,49.8 ,3.1 
La,30.00 ,Sr,20.00 ,Co,40.00 ,Fe,10.00 ,,,,,,,,,,,,,,,,n.a.,1153 ,0.83 ,0.10 ,8.2 ,0.9 ,0.03 ,,3.5 ,,,,48.4 ,1.7 
La,30.00 ,Sr,20.00 ,Co,40.00 ,Fe,10.00 ,,,,,,,,,,,,,,,,n.a.,1153 ,0.72 ,0.10 ,7.1 ,0.8 ,0.03 ,,4.1 ,,,,47.4 ,1.9 
La,30.00 ,Sr,20.00 ,Co,40.00 ,Fe,10.00 ,,,,,,,,,,,,,,,,n.a.,1153 ,0.61 ,0.10 ,6.0 ,0.7 ,0.03 ,,4.7 ,,,,45.8 ,2.2 
La,30.00 ,Sr,20.00 ,Co,40.00 ,Fe,10.00 ,,,,,,,,,,,,,,,,n.a.,1153 ,0.51 ,0.10 ,5.0 ,0.6 ,0.03 ,,5.6 ,,,,47.1 ,2.6 
La,30.00 ,Sr,20.00 ,Co,40.00 ,Fe,10.00 ,,,,,,,,,,,,,,,,n.a.,1153 ,0.42 ,0.10 ,4.1 ,0.5 ,0.03 ,,6.5 ,,,,46.0 ,3.0 
La,30.00 ,Sr,20.00 ,Co,40.00 ,Fe,10.00 ,,,,,,,,,,,,,,,,n.a.,1153 ,0.31 ,0.10 ,3.1 ,0.4 ,0.03 ,,7.5 ,,,,45.0 ,3.4 
La,30.00 ,Sr,20.00 ,Co,40.00 ,Fe,10.00 ,,,,,,,,,,,,,,,,n.a.,1153 ,0.21 ,0.10 ,2.1 ,0.3 ,0.03 ,,7.6 ,,,,44.2 ,3.4 
La,30.00 ,Sr,20.00 ,Co,40.00 ,Fe,10.00 ,,,,,,,,,,,,,,,,n.a.,1173 ,0.83 ,0.10 ,8.2 ,0.9 ,0.03 ,,4.4 ,,,,41.8 ,1.8 
La,30.00 ,Sr,20.00 ,Co,40.00 ,Fe,10.00 ,,,,,,,,,,,,,,,,n.a.,1173 ,0.72 ,0.10 ,7.1 ,0.8 ,0.03 ,,4.7 ,,,,46.1 ,2.2 
La,30.00 ,Sr,20.00 ,Co,40.00 ,Fe,10.00 ,,,,,,,,,,,,,,,,n.a.,1173 ,0.61 ,0.10 ,6.0 ,0.7 ,0.03 ,,5.4 ,,,,45.3 ,2.4 
La,30.00 ,Sr,20.00 ,Co,40.00 ,Fe,10.00 ,,,,,,,,,,,,,,,,n.a.,1173 ,0.51 ,0.10 ,5.0 ,0.6 ,0.03 ,,6.3 ,,,,43.7 ,2.7 
La,30.00 ,Sr,20.00 ,Co,40.00 ,Fe,10.00 ,,,,,,,,,,,,,,,,n.a.,1173 ,0.42 ,0.10 ,4.1 ,0.5 ,0.03 ,,6.8 ,,,,42.9 ,2.9 
La,30.00 ,Sr,20.00 ,Co,40.00 ,Fe,10.00 ,,,,,,,,,,,,,,,,n.a.,1173 ,0.31 ,0.10 ,3.1 ,0.4 ,0.03 ,,7.5 ,,,,40.3 ,3.0 
La,30.00 ,Sr,20.00 ,Co,40.00 ,Fe,10.00 ,,,,,,,,,,,,,,,,n.a.,1173 ,0.21 ,0.10 ,2.1 ,0.3 ,0.03 ,,8.8 ,,,,36.9 ,3.3 
La,30.00 ,Sr,20.00 ,Co,40.00 ,Fe,10.00 ,,,,,,,,,,,,,,,,n.a.,1073 ,0.04 ,0.30 ,0.1 ,0.1 ,0.03 ,,1.7 ,,,,37.2 ,0.6 
La,30.00 ,Sr,20.00 ,Co,40.00 ,Fe,10.00 ,,,,,,,,,,,,,,,,n.a.,1073 ,0.06 ,0.30 ,0.2 ,0.2 ,0.03 ,,2.0 ,,,,43.5 ,0.9 
La,30.00 ,Sr,20.00 ,Co,40.00 ,Fe,10.00 ,,,,,,,,,,,,,,,,n.a.,1073 ,0.10 ,0.30 ,0.3 ,0.2 ,0.03 ,,2.7 ,,,,50.3 ,1.4 
La,30.00 ,Sr,20.00 ,Co,40.00 ,Fe,10.00 ,,,,,,,,,,,,,,,,n.a.,1073 ,0.13 ,0.30 ,0.4 ,0.2 ,0.03 ,,3.1 ,,,,43.6 ,1.4 
La,30.00 ,Sr,20.00 ,Co,40.00 ,Fe,10.00 ,,,,,,,,,,,,,,,,n.a.,1073 ,0.15 ,0.30 ,0.5 ,0.2 ,0.03 ,,3.5 ,,,,34.2 ,1.2 
La,30.00 ,Sr,20.00 ,Co,40.00 ,Fe,10.00 ,,,,,,,,,,,,,,,,n.a.,1098 ,0.04 ,0.30 ,0.1 ,0.1 ,0.03 ,,2.3 ,,,,43.2 ,1.0 
La,30.00 ,Sr,20.00 ,Co,40.00 ,Fe,10.00 ,,,,,,,,,,,,,,,,n.a.,1098 ,0.06 ,0.30 ,0.2 ,0.2 ,0.03 ,,2.6 ,,,,45.0 ,1.2 
La,30.00 ,Sr,20.00 ,Co,40.00 ,Fe,10.00 ,,,,,,,,,,,,,,,,n.a.,1098 ,0.10 ,0.30 ,0.3 ,0.2 ,0.03 ,,3.2 ,,,,51.0 ,1.6 
La,30.00 ,Sr,20.00 ,Co,40.00 ,Fe,10.00 ,,,,,,,,,,,,,,,,n.a.,1098 ,0.13 ,0.30 ,0.4 ,0.2 ,0.03 ,,3.7 ,,,,43.4 ,1.6 
La,30.00 ,Sr,20.00 ,Co,40.00 ,Fe,10.00 ,,,,,,,,,,,,,,,,n.a.,1098 ,0.15 ,0.30 ,0.5 ,0.2 ,0.03 ,,4.2 ,,,,39.2 ,1.6 
La,30.00 ,Sr,20.00 ,Co,40.00 ,Fe,10.00 ,,,,,,,,,,,,,,,,n.a.,1123 ,0.04 ,0.30 ,0.1 ,0.1 ,0.03 ,,2.7 ,,,,46.1 ,1.2 
La,30.00 ,Sr,20.00 ,Co,40.00 ,Fe,10.00 ,,,,,,,,,,,,,,,,n.a.,1123 ,0.06 ,0.30 ,0.2 ,0.2 ,0.03 ,,3.7 ,,,,41.0 ,1.5 
La,30.00 ,Sr,20.00 ,Co,40.00 ,Fe,10.00 ,,,,,,,,,,,,,,,,n.a.,1123 ,0.10 ,0.30 ,0.3 ,0.2 ,0.03 ,,5.7 ,,,,50.8 ,2.9 
La,30.00 ,Sr,20.00 ,Co,40.00 ,Fe,10.00 ,,,,,,,,,,,,,,,,n.a.,1123 ,0.13 ,0.30 ,0.4 ,0.2 ,0.03 ,,7.2 ,,,,39.7 ,2.8 
La,30.00 ,Sr,20.00 ,Co,40.00 ,Fe,10.00 ,,,,,,,,,,,,,,,,n.a.,1123 ,0.15 ,0.30 ,0.5 ,0.2 ,0.03 ,,8.6 ,,,,29.1 ,2.5 
La,30.00 ,Sr,20.00 ,Co,40.00 ,Fe,10.00 ,,,,,,,,,,,,,,,,n.a.,1153 ,0.04 ,0.30 ,0.1 ,0.1 ,0.03 ,,3.4 ,,,,35.0 ,1.2 
La,30.00 ,Sr,20.00 ,Co,40.00 ,Fe,10.00 ,,,,,,,,,,,,,,,,n.a.,1153 ,0.06 ,0.30 ,0.2 ,0.2 ,0.03 ,,4.8 ,,,,37.7 ,1.8 
La,30.00 ,Sr,20.00 ,Co,40.00 ,Fe,10.00 ,,,,,,,,,,,,,,,,n.a.,1153 ,0.10 ,0.30 ,0.3 ,0.2 ,0.03 ,,7.3 ,,,,42.1 ,3.1 
La,30.00 ,Sr,20.00 ,Co,40.00 ,Fe,10.00 ,,,,,,,,,,,,,,,,n.a.,1153 ,0.13 ,0.30 ,0.4 ,0.2 ,0.03 ,,9.8 ,,,,31.0 ,3.0 
La,30.00 ,Sr,20.00 ,Co,40.00 ,Fe,10.00 ,,,,,,,,,,,,,,,,n.a.,1153 ,0.15 ,0.30 ,0.5 ,0.2 ,0.03 ,,12.0 ,,,,25.5 ,3.1 
La,30.00 ,Sr,20.00 ,Co,40.00 ,Fe,10.00 ,,,,,,,,,,,,,,,,n.a.,1173 ,0.04 ,0.30 ,0.1 ,0.1 ,0.03 ,,4.4 ,,,,35.5 ,1.6 
La,30.00 ,Sr,20.00 ,Co,40.00 ,Fe,10.00 ,,,,,,,,,,,,,,,,n.a.,1173 ,0.06 ,0.30 ,0.2 ,0.2 ,0.03 ,,5.7 ,,,,39.2 ,2.2 
La,30.00 ,Sr,20.00 ,Co,40.00 ,Fe,10.00 ,,,,,,,,,,,,,,,,n.a.,1173 ,0.10 ,0.30 ,0.3 ,0.2 ,0.03 ,,8.4 ,,,,37.0 ,3.1 
La,30.00 ,Sr,20.00 ,Co,40.00 ,Fe,10.00 ,,,,,,,,,,,,,,,,n.a.,1173 ,0.13 ,0.30 ,0.4 ,0.2 ,0.03 ,,11.5 ,,,,26.8 ,3.1 
La,30.00 ,Sr,20.00 ,Co,40.00 ,Fe,10.00 ,,,,,,,,,,,,,,,,n.a.,1173 ,0.15 ,0.30 ,0.5 ,0.2 ,0.03 ,,13.5 ,,,,21.5 ,2.9 
Nd,30.00 ,Sr,20.00 ,Fe,10.00 ,Co,40.00 ,,,,,,,,,,,,,,,,n.a.,973 ,0.23 ,0.09 ,2.5 ,1.0 ,0.37 ,,12.9 ,96.4 ,0.4 ,3.2 ,3.6 ,0.5 
Gd,30.00 ,Sr,20.00 ,Fe,10.00 ,Co,40.00 ,,,,,,,,,,,,,,,,n.a.,973 ,0.23 ,0.09 ,2.5 ,1.0 ,0.35 ,,11.1 ,96.3 ,0.4 ,3.3 ,3.7 ,0.4 
Pr,30.00 ,Sr,20.00 ,Fe,10.00 ,Co,40.00 ,,,,,,,,,,,,,,,,n.a.,973 ,0.23 ,0.09 ,2.5 ,1.0 ,0.37 ,,12.3 ,94.5 ,0.8 ,4.8 ,5.6 ,0.7 
Sm,30.00 ,Sr,20.00 ,Fe,10.00 ,Co,40.00 ,,,,,,,,,,,,,,,,n.a.,973 ,0.23 ,0.09 ,2.5 ,1.0 ,0.36 ,,11.5 ,94.8 ,0.8 ,4.4 ,5.2 ,0.6 
La,30.00 ,Sr,20.00 ,Fe,10.00 ,Co,40.00 ,,,,,,,,,,,,,,,,n.a.,973 ,0.23 ,0.09 ,2.5 ,1.0 ,0.38 ,,11.8 ,96.8 ,0.4 ,2.9 ,3.2 ,0.4 
La,37.89 ,Sr,9.47 ,Mn,52.63 ,,,,,,,,,,,,,,,,,,n.a.,973 ,0.23 ,0.09 ,2.5 ,1.0 ,0.31 ,,11.8 ,98.9 ,0.0 ,1.2 ,1.2 ,0.1 
La,40.00 ,Sr,10.00 ,Cr,50.00 ,,,,,,,,,,,,,,,,,,n.a.,973 ,0.23 ,0.09 ,2.5 ,1.0 ,0.28 ,,11.2 ,99.7 ,0.0 ,0.3 ,0.3 ,0.0 
Nd,30.00 ,Sr,20.00 ,Fe,10.00 ,Co,40.00 ,,,,,,,,,,,,,,,,n.a.,993 ,0.23 ,0.09 ,2.5 ,1.0 ,0.37 ,,13.1 ,95.2 ,0.7 ,4.1 ,4.8 ,0.6 
Gd,30.00 ,Sr,20.00 ,Fe,10.00 ,Co,40.00 ,,,,,,,,,,,,,,,,n.a.,993 ,0.23 ,0.09 ,2.5 ,1.0 ,0.35 ,,11.9 ,94.6 ,0.8 ,4.6 ,5.4 ,0.6 
Pr,30.00 ,Sr,20.00 ,Fe,10.00 ,Co,40.00 ,,,,,,,,,,,,,,,,n.a.,993 ,0.23 ,0.09 ,2.5 ,1.0 ,0.37 ,,12.4 ,93.6 ,1.0 ,5.4 ,6.4 ,0.8 
Sm,30.00 ,Sr,20.00 ,Fe,10.00 ,Co,40.00 ,,,,,,,,,,,,,,,,n.a.,993 ,0.23 ,0.09 ,2.5 ,1.0 ,0.36 ,,12.3 ,93.9 ,1.0 ,5.1 ,6.1 ,0.7 
La,30.00 ,Sr,20.00 ,Fe,10.00 ,Co,40.00 ,,,,,,,,,,,,,,,,n.a.,993 ,0.23 ,0.09 ,2.5 ,1.0 ,0.38 ,,12.1 ,95.3 ,0.7 ,4.0 ,4.7 ,0.6 
La,37.89 ,Sr,9.47 ,Mn,52.63 ,,,,,,,,,,,,,,,,,,n.a.,993 ,0.23 ,0.09 ,2.5 ,1.0 ,0.31 ,,11.9 ,98.2 ,0.1 ,1.7 ,1.8 ,0.2 
La,40.00 ,Sr,10.00 ,Cr,50.00 ,,,,,,,,,,,,,,,,,,n.a.,993 ,0.23 ,0.09 ,2.5 ,1.0 ,0.28 ,,11.6 ,99.5 ,0.0 ,0.5 ,0.5 ,0.1 
Nd,30.00 ,Sr,20.00 ,Fe,10.00 ,Co,40.00 ,,,,,,,,,,,,,,,,n.a.,1013 ,0.23 ,0.09 ,2.5 ,1.0 ,0.37 ,,14.3 ,94.1 ,1.0 ,4.9 ,5.9 ,0.8 
Gd,30.00 ,Sr,20.00 ,Fe,10.00 ,Co,40.00 ,,,,,,,,,,,,,,,,n.a.,1013 ,0.23 ,0.09 ,2.5 ,1.0 ,0.35 ,,13.4 ,93.3 ,1.3 ,5.4 ,6.8 ,0.9 
Pr,30.00 ,Sr,20.00 ,Fe,10.00 ,Co,40.00 ,,,,,,,,,,,,,,,,n.a.,1013 ,0.23 ,0.09 ,2.5 ,1.0 ,0.37 ,,13.0 ,92.7 ,1.4 ,6.0 ,7.3 ,1.0 
Sm,30.00 ,Sr,20.00 ,Fe,10.00 ,Co,40.00 ,,,,,,,,,,,,,,,,n.a.,1013 ,0.23 ,0.09 ,2.5 ,1.0 ,0.36 ,,12.4 ,91.2 ,1.8 ,7.0 ,8.8 ,1.1 
La,30.00 ,Sr,20.00 ,Fe,10.00 ,Co,40.00 ,,,,,,,,,,,,,,,,n.a.,1013 ,0.23 ,0.09 ,2.5 ,1.0 ,0.38 ,,12.6 ,94.1 ,1.1 ,4.8 ,5.9 ,0.7 
La,37.89 ,Sr,9.47 ,Mn,52.63 ,,,,,,,,,,,,,,,,,,n.a.,1013 ,0.23 ,0.09 ,2.5 ,1.0 ,0.31 ,,12.2 ,97.3 ,0.3 ,2.4 ,2.7 ,0.3 
La,40.00 ,Sr,10.00 ,Cr,50.00 ,,,,,,,,,,,,,,,,,,n.a.,1013 ,0.23 ,0.09 ,2.5 ,1.0 ,0.28 ,,12.4 ,99.3 ,0.0 ,0.7 ,0.7 ,0.1 
Nd,30.00 ,Sr,20.00 ,Fe,10.00 ,Co,40.00 ,,,,,,,,,,,,,,,,n.a.,1033 ,0.23 ,0.09 ,2.5 ,1.0 ,0.37 ,,14.9 ,92.8 ,1.5 ,5.7 ,7.2 ,1.1 
Gd,30.00 ,Sr,20.00 ,Fe,10.00 ,Co,40.00 ,,,,,,,,,,,,,,,,n.a.,1033 ,0.23 ,0.09 ,2.5 ,1.0 ,0.35 ,,14.6 ,91.3 ,2.0 ,6.6 ,8.7 ,1.3 
Pr,30.00 ,Sr,20.00 ,Fe,10.00 ,Co,40.00 ,,,,,,,,,,,,,,,,n.a.,1033 ,0.23 ,0.09 ,2.5 ,1.0 ,0.37 ,,13.5 ,91.0 ,2.1 ,6.9 ,9.0 ,1.2 
Sm,30.00 ,Sr,20.00 ,Fe,10.00 ,Co,40.00 ,,,,,,,,,,,,,,,,n.a.,1033 ,0.23 ,0.09 ,2.5 ,1.0 ,0.36 ,,13.0 ,88.3 ,3.7 ,8.0 ,11.7 ,1.5 
La,30.00 ,Sr,20.00 ,Fe,10.00 ,Co,40.00 ,,,,,,,,,,,,,,,,n.a.,1033 ,0.23 ,0.09 ,2.5 ,1.0 ,0.38 ,,13.6 ,92.7 ,1.7 ,5.6 ,7.3 ,1.0 
La,37.89 ,Sr,9.47 ,Mn,52.63 ,,,,,,,,,,,,,,,,,,n.a.,1033 ,0.23 ,0.09 ,2.5 ,1.0 ,0.31 ,,13.0 ,96.2 ,0.8 ,3.1 ,3.8 ,0.5 
La,40.00 ,Sr,10.00 ,Cr,50.00 ,,,,,,,,,,,,,,,,,,n.a.,1033 ,0.23 ,0.09 ,2.5 ,1.0 ,0.28 ,,12.6 ,98.6 ,0.2 ,1.2 ,1.4 ,0.2 
Nd,30.00 ,Sr,20.00 ,Fe,10.00 ,Co,40.00 ,,,,,,,,,,,,,,,,n.a.,1053 ,0.23 ,0.09 ,2.5 ,1.0 ,0.37 ,,15.3 ,90.9 ,2.2 ,6.9 ,9.1 ,1.4 
Gd,30.00 ,Sr,20.00 ,Fe,10.00 ,Co,40.00 ,,,,,,,,,,,,,,,,n.a.,1053 ,0.23 ,0.09 ,2.5 ,1.0 ,0.35 ,,15.5 ,89.3 ,2.9 ,7.8 ,10.8 ,1.7 
Pr,30.00 ,Sr,20.00 ,Fe,10.00 ,Co,40.00 ,,,,,,,,,,,,,,,,n.a.,1053 ,0.23 ,0.09 ,2.5 ,1.0 ,0.37 ,,14.3 ,88.7 ,3.1 ,8.2 ,11.3 ,1.6 
Sm,30.00 ,Sr,20.00 ,Fe,10.00 ,Co,40.00 ,,,,,,,,,,,,,,,,n.a.,1053 ,0.23 ,0.09 ,2.5 ,1.0 ,0.36 ,,14.5 ,82.9 ,6.0 ,11.2 ,17.1 ,2.5 
La,30.00 ,Sr,20.00 ,Fe,10.00 ,Co,40.00 ,,,,,,,,,,,,,,,,n.a.,1053 ,0.23 ,0.09 ,2.5 ,1.0 ,0.38 ,,13.8 ,91.0 ,2.7 ,6.3 ,9.0 ,1.2 
La,37.89 ,Sr,9.47 ,Mn,52.63 ,,,,,,,,,,,,,,,,,,n.a.,1053 ,0.23 ,0.09 ,2.5 ,1.0 ,0.31 ,,13.9 ,94.6 ,1.3 ,4.1 ,5.4 ,0.7 
La,40.00 ,Sr,10.00 ,Cr,50.00 ,,,,,,,,,,,,,,,,,,n.a.,1053 ,0.23 ,0.09 ,2.5 ,1.0 ,0.28 ,,13.3 ,97.9 ,0.4 ,1.7 ,2.1 ,0.3 
Sm,94.29 ,Sr,2.86 ,,,,,,,,,C,2.86 ,,,,,,,,,,Physical mixing,473 ,0.71 ,0.29 ,2.5 ,1.0 ,1.41 ,,30.7 ,70.0 ,15.5 ,14.5 ,30.0 ,9.2 
Sm,88.94 ,Sr,5.53 ,,,,,,,,,C,5.53 ,,,,,,,,,,Physical mixing,473 ,0.71 ,0.29 ,2.5 ,1.0 ,1.41 ,,37.4 ,60.4 ,21.9 ,17.7 ,39.6 ,14.8 
Sm,83.93 ,Sr,8.04 ,,,,,,,,,C,8.04 ,,,,,,,,,,Physical mixing,473 ,0.71 ,0.29 ,2.5 ,1.0 ,1.41 ,,35.0 ,63.9 ,18.5 ,17.6 ,36.1 ,12.6 
Sm,79.21 ,Sr,10.39 ,,,,,,,,,C,10.39 ,,,,,,,,,,Physical mixing,473 ,0.71 ,0.29 ,2.5 ,1.0 ,1.41 ,,34.9 ,64.3 ,19.7 ,16.0 ,35.7 ,12.5 
Sm,88.94 ,Sr,5.53 ,,,,,,,,,C,5.53 ,,,,,,,,,,Physical mixing,873 ,0.71 ,0.29 ,2.5 ,1.0 ,1.41 ,,,36.0 ,18.8 ,13.8 ,32.6 ,11.7 
Sm,88.94 ,Sr,5.53 ,,,,,,,,,C,5.53 ,,,,,,,,,,Physical mixing,823 ,0.71 ,0.29 ,2.5 ,1.0 ,1.41 ,,,36.8 ,20.8 ,14.7 ,35.5 ,13.1 
Sm,88.94 ,Sr,5.53 ,,,,,,,,,C,5.53 ,,,,,,,,,,Physical mixing,773 ,0.71 ,0.29 ,2.5 ,1.0 ,1.41 ,,,39.0 ,21.6 ,15.9 ,37.5 ,14.7 
Sm,88.94 ,Sr,5.53 ,,,,,,,,,C,5.53 ,,,,,,,,,,Physical mixing,723 ,0.71 ,0.29 ,2.5 ,1.0 ,1.41 ,,,38.2 ,23.0 ,17.5 ,40.5 ,15.5 
Sm,88.94 ,Sr,5.53 ,,,,,,,,,C,5.53 ,,,,,,,,,,Physical mixing,673 ,0.71 ,0.29 ,2.5 ,1.0 ,1.41 ,,,38.6 ,23.2 ,17.1 ,40.3 ,15.6 
Sm,88.94 ,Sr,5.53 ,,,,,,,,,C,5.53 ,,,,,,,,,,Physical mixing,623 ,0.71 ,0.29 ,2.5 ,1.0 ,1.41 ,,,38.5 ,23.3 ,17.7 ,41.0 ,15.8 
Sm,88.94 ,Sr,5.53 ,,,,,,,,,C,5.53 ,,,,,,,,,,Physical mixing,573 ,0.71 ,0.29 ,2.5 ,1.0 ,1.41 ,,,38.1 ,22.9 ,17.3 ,40.1 ,15.3 
Sm,88.94 ,Sr,5.53 ,,,,,,,,,C,5.53 ,,,,,,,,,,Physical mixing,523 ,0.71 ,0.29 ,2.5 ,1.0 ,1.41 ,,,37.5 ,22.3 ,17.9 ,40.3 ,15.1 
Sm,88.94 ,Sr,5.53 ,,,,,,,,,C,5.53 ,,,,,,,,,,Physical mixing,423 ,0.71 ,0.29 ,2.5 ,1.0 ,1.41 ,,,34.1 ,21.1 ,19.0 ,40.1 ,13.7 
Nd,78.52 ,Sr,21.48 ,,,,,,,,,,,,,,,,,,,,n.a.,823 ,0.42 ,0.08 ,5.0 ,1.0 ,0.25 ,,11.2 ,,,,10.3 ,1.1 
Nd,78.52 ,Sr,21.48 ,,,,,,,,,,,,,,,,,,,,n.a.,848 ,0.42 ,0.08 ,5.0 ,1.0 ,0.25 ,,12.5 ,,,,19.4 ,2.4 
Nd,78.52 ,Sr,21.48 ,,,,,,,,,,,,,,,,,,,,n.a.,873 ,0.42 ,0.08 ,5.0 ,1.0 ,0.25 ,,13.1 ,,,,28.8 ,3.8 
Nd,78.52 ,Sr,21.48 ,,,,,,,,,,,,,,,,,,,,n.a.,898 ,0.42 ,0.08 ,5.0 ,1.0 ,0.25 ,,13.9 ,,,,39.3 ,5.5 
Nd,78.52 ,Sr,21.48 ,,,,,,,,,,,,,,,,,,,,n.a.,923 ,0.42 ,0.08 ,5.0 ,1.0 ,0.25 ,,15.4 ,,,,43.6 ,6.7 
Nd,78.52 ,Sr,21.48 ,,,,,,,,,,,,,,,,,,,,n.a.,948 ,0.42 ,0.08 ,5.0 ,1.0 ,0.25 ,,16.0 ,,,,49.5 ,7.9 
Nd,78.52 ,Sr,21.48 ,,,,,,,,,,,,,,,,,,,,n.a.,973 ,0.42 ,0.08 ,5.0 ,1.0 ,0.25 ,,17.3 ,,,,53.4 ,9.2 
Nd,78.52 ,Sr,21.48 ,,,,,,,,,,,,,,,,,,,,n.a.,998 ,0.42 ,0.08 ,5.0 ,1.0 ,0.25 ,,18.8 ,,,,56.3 ,10.6 
Nd,78.52 ,Sr,21.48 ,,,,,,,,,,,,,,,,,,,,n.a.,1023 ,0.42 ,0.08 ,5.0 ,1.0 ,0.25 ,,19.7 ,,,,58.0 ,11.5 
Nd,78.52 ,Sr,21.48 ,,,,,,,,,,,,,,,,,,,,n.a.,1048 ,0.42 ,0.08 ,5.0 ,1.0 ,0.25 ,,20.4 ,,,,58.2 ,11.8 
Nd,78.52 ,Sr,21.48 ,,,,,,,,,,,,,,,,,,,,n.a.,1073 ,0.42 ,0.08 ,5.0 ,1.0 ,0.25 ,,19.5 ,,,,56.8 ,11.1 
Nd,78.52 ,Sr,21.48 ,,,,,,,,,,,,,,,,,,,,n.a.,1098 ,0.42 ,0.08 ,5.0 ,1.0 ,0.25 ,,18.6 ,,,,55.9 ,10.4 
Nd,78.52 ,Sr,21.48 ,,,,,,,,,,,,,,,,,,,,n.a.,1123 ,0.42 ,0.08 ,5.0 ,1.0 ,0.25 ,,17.9 ,,,,50.8 ,9.1 
La,6.90 ,Sr,3.45 ,,,,,,,,,C,75.86 ,N,13.79 ,,,,,,,,n.a.,823 ,,,2.8 ,1.0 ,,,24.0 ,,,,12.0 ,2.9 
La,6.90 ,Sr,3.45 ,,,,,,,,,C,75.86 ,N,13.79 ,,,,,,,,n.a.,873 ,,,2.8 ,1.0 ,,,47.0 ,,,,26.5 ,12.5 
La,6.90 ,Sr,3.45 ,,,,,,,,,C,75.86 ,N,13.79 ,,,,,,,,n.a.,923 ,,,2.8 ,1.0 ,,,45.0 ,,,,29.5 ,13.3 
La,6.90 ,Sr,3.45 ,,,,,,,,,C,75.86 ,N,13.79 ,,,,,,,,n.a.,973 ,,,2.8 ,1.0 ,,,49.0 ,,,,28.0 ,13.7 
La,6.90 ,Sr,3.45 ,,,,,,,,,C,75.86 ,N,13.79 ,,,,,,,,n.a.,1023 ,,,2.8 ,1.0 ,,,51.0 ,,,,28.5 ,14.5 
La,6.90 ,Sr,3.45 ,,,,,,,,,C,75.86 ,N,13.79 ,,,,,,,,n.a.,1073 ,,,2.8 ,1.0 ,,,50.0 ,,,,30.0 ,15.0 
La,4.65 ,Sr,14.74 ,Ca,80.61 ,,,,,,,,,,,,,,,,,,Sol-gel,1073 ,0.76 ,0.19 ,4.0 ,1.0 ,0.00 ,,0.1 ,,,,40.7 ,2.3 
La,4.65 ,Sr,14.74 ,Ca,80.61 ,,,,,,,,,,,,,,,,,,Sol-gel,1073 ,0.76 ,0.19 ,4.0 ,1.0 ,0.00 ,,11.2 ,,,,43.1 ,4.8 
La,4.65 ,Sr,14.74 ,Ca,80.61 ,,,,,,,,,,,,,,,,,,Sol-gel,1073 ,0.76 ,0.19 ,4.0 ,1.0 ,0.00 ,,10.7 ,,,,39.1 ,4.2 
La,4.65 ,Sr,14.74 ,Ca,80.61 ,,,,,,,,,,,,,,,,,,Sol-gel,1073 ,0.76 ,0.19 ,4.0 ,1.0 ,0.00 ,,15.1 ,,,,39.8 ,6.0 
La,4.65 ,Sr,14.74 ,Ca,80.61 ,,,,,,,,,,,,,,,,,,Sol-gel,1073 ,0.76 ,0.19 ,4.0 ,1.0 ,0.00 ,,23.6 ,,,,40.3 ,9.5 
La,4.65 ,Sr,14.74 ,Ca,80.61 ,,,,,,,,,,,,,,,,,,Sol-gel,1073 ,0.76 ,0.19 ,4.0 ,1.0 ,0.00 ,,31.7 ,,,,35.5 ,11.3 
La,9.37 ,Sr,9.37 ,,,,,,,,,,,,,,Ca,81.25 ,,,,,n.a.,1021 ,0.29 ,0.10 ,3.0 ,1.9 ,3.51 ,12.9 ,3.5 ,75.1 ,0.0 ,23.8 ,23.8 ,0.8 
La,9.37 ,Sr,9.37 ,,,,,,,,,,,,,,Ca,81.25 ,,,,,n.a.,1055 ,0.29 ,0.10 ,3.0 ,1.9 ,3.51 ,21.1 ,7.0 ,66.0 ,3.8 ,28.8 ,32.7 ,2.3 
La,9.37 ,Sr,9.37 ,,,,,,,,,,,,,,Ca,81.25 ,,,,,n.a.,1076 ,0.29 ,0.10 ,3.0 ,1.9 ,3.51 ,28.1 ,9.9 ,60.4 ,7.0 ,32.5 ,39.5 ,3.9 
La,9.37 ,Sr,9.37 ,,,,,,,,,,,,,,Ca,81.25 ,,,,,n.a.,1101 ,0.29 ,0.10 ,3.0 ,1.9 ,3.51 ,37.7 ,12.9 ,54.4 ,11.6 ,33.4 ,45.1 ,5.8 
La,9.37 ,Sr,9.37 ,,,,,,,,,,,,,,Ca,81.25 ,,,,,n.a.,1127 ,0.29 ,0.10 ,3.0 ,1.9 ,3.51 ,51.1 ,18.4 ,49.0 ,17.3 ,32.9 ,50.2 ,9.3 
La,4.65 ,Sr,14.74 ,Ca,80.61 ,,,,,,,,,,,,,,,,,,Sol-gel,1053 ,,,2.0 ,1.0 ,0.03 ,,26.0 ,91.8 ,5.6 ,2.5 ,8.2 ,2.1 
La,4.65 ,Sr,14.74 ,Ca,80.61 ,,,,,,,,,,,,,,,,,,Sol-gel,1053 ,,,4.0 ,1.0 ,0.03 ,,9.1 ,53.1 ,28.0 ,18.9 ,46.9 ,4.3 
La,4.65 ,Sr,14.74 ,Ca,80.61 ,,,,,,,,,,,,,,,,,,Sol-gel,1053 ,,,2.0 ,1.0 ,0.03 ,,25.4 ,90.7 ,6.4 ,2.9 ,9.3 ,2.4 
La,4.65 ,Sr,14.74 ,Ca,80.61 ,,,,,,,,,,,,,,,,,,Sol-gel,1053 ,,,2.0 ,1.0 ,0.01 ,,34.6 ,94.3 ,4.5 ,1.3 ,5.7 ,2.0 
La,4.65 ,Sr,14.74 ,Ca,80.61 ,,,,,,,,,,,,,,,,,,Sol-gel,1053 ,,,4.0 ,1.0 ,0.01 ,,6.6 ,71.3 ,17.5 ,11.3 ,28.7 ,1.9 
La,4.65 ,Sr,14.74 ,Ca,80.61 ,,,,,,,,,,,,,,,,,,Sol-gel,1053 ,,,6.0 ,1.0 ,0.01 ,,2.8 ,41.0 ,32.3 ,26.7 ,59.0 ,1.7 
La,4.65 ,Sr,14.74 ,Ca,80.61 ,,,,,,,,,,,,,,,,,,Sol-gel,1053 ,,,4.0 ,1.0 ,0.03 ,,11.1 ,44.5 ,34.0 ,21.6 ,55.5 ,6.2 
Ti,22.3,Li,33.3,Sr,44.4,,,,,,,,,,,,,,,,,,n.a.,979,0.50,0.10,5.0,1.0,7.80 ,,13.0,2.0,42.0,49.0,91.0,11.8
Yb,5.0,Ce,45.0,Sr,50.0,,,,,,,,,,,,,,,,,,n.a.,1023,0.13,0.07,2.0,1.0,0.79 ,,56.0,40.0,36.0,24.0,60.0,33.6
Ce,2.0,Li,4.1,Sr,93.9,,,,,,,,,,,,,,,,,,n.a.,973,0.22,0.11,2.0,1.0,2.65 ,,14.0,,,,88.0,12.3
Li,4.0,Ce,2.0,Sr,94.0,,,,,,,,,,,,,,,,,,Impregnation,973,0.22,0.11,2.0,1.0,2.40 ,,14.2,,,,87.8,12.5
Yb,5.0,Ce,45.0,Sr,50.0,,,,,,,,,,,,,,,,,,Therm.decomp.,1023,0.14,0.07,2.0,1.0,0.72 ,90.0,52.6,,,,60.1,31.6
Zr,45.0,Mg,5.0,Sr,50.0,,,,,,,,,,,,,,,,,,n.a.,973,0.40,0.10,4.0,1.0,0.01 ,,23.0,,33.0,35.0,68.0,15.6
Co,8.3,Al,16.7,Sr,75.0,,,,,,,,,,,Cl,,,,,,,n.a.,923,0.09,0.04,2.2,1.0,2.40 ,,24.0,,46.0,20.0,66.0,15.8
Ni,8.3,Al,16.7,Sr,75.0,,,,,,,,,,,Cl,,,,,,,n.a.,923,0.09,0.04,2.2,1.0,2.20 ,,19.0,,45.0,25.0,70.0,13.3
Rh,5.0,Al,10.0,Sr,85.0,,,,,,,,,,,Cl,,,,,,,n.a.,923,0.09,0.05,2.1,0.1,4.60 ,,34.0,,38.0,9.0,47.0,16.0
Li,25.0,Ti,25.0,Sr,50.0,,,,,,,,,,,,,,,,,,n.a.,983,0.48,0.11,4.4,1.0,8.80 ,,15.0,30.0,32.0,34.0,66.0,9.9
Li,5.0,Ti,45.0,Sr,50.0,,,,,,,,,,,,,,,,,,Pyrolysis,1123,0.50,0.38,1.3,1.0,0.79 ,,43.2,,,,25.7,11.1
Li,5.0,Ti,45.0,Sr,50.0,,,,,,,,,,,,,,,,,,Sol-gel,1123,0.50,0.38,1.3,1.0,0.79 ,,33.0,,,,3.5,1.2
Li,6.8,Ba,36.4,Sr,27.8,Ti,29.0,,,,,,,,,,,,,,,,Impregnation,1073,0.40,0.20,2.0,1.0,0.60 ,,37.0,,,,59.5,22.0
Mg,8.9,Ba,37.1,Sr,24.9,Ti,29.1,,,,,,,,,,,,,,,,Impregnation,1073,0.40,0.20,2.0,1.0,0.60 ,,46.5,,,,43.0,20.0
Na,5.6,Ba,38.0,Sr,25.7,Ti,30.7,,,,,,,,,,,,,,,,Impregnation,1073,0.40,0.20,2.0,1.0,0.60 ,,47.0,,,,51.0,24.0
Na,2.0,K,16.0,Ca,37.0,Sr,37.0,,,,,C,8.0,,,,,,,,,,Therm.decomp.,1017,0.67,0.07,9.6,1.0,0.20 ,94.0,6.0,,50.0,39.0,89.0,5.3
Ca,20.0,Ti,20.0,Co,30.0,Sr,30.0,,,,,,,,,,,,,,,,Therm.decomp.,1020,0.84,0.03,25.5,1.0,0.61 ,94.0,12.0,95.0,1.0,4.0,5.0,0.6
