Repository: jsjong98/Catalyst-AI

Catalyst-AI
Sungkyunkwan University, School of Chemical Engineering
IPSE (Laboratory of Intelligence Process System Engieering)
Jonghwan Oh (1), Janggeun Lee (2), Dongin Jung (2), Jiyong Kim (*)

Don't Copy this code.

File: Database/Sr_Cat_1.csv (part 2 of 4)
Promotor,Preparation,"Temperature, K","p(CH4), bar","p(O2), bar",p(CH4)/p(O2),"p total, bar","Contact time, s","X(O2), %","X(CH4), %","S(COx), %","S(C2=), %","S(C2-), %","S(C2), %","Y(C2), %",Sr_C_mol%,Ca_C_mol%,La_C_mol%,Sm_C_mol%,Li_C_mol%,Th_C_mol%,Zr_C_mol%,Y_C_mol%,Al_C_mol%,Co_C_mol%,Fe_C_mol%,Nb_C_mol%,Bi_C_mol%,Ba_C_mol%,Mg_C_mol%,Ti_C_mol%,Sn_C_mol%,Nd_C_mol%,Pr_C_mol%,Ce_C_mol%,Yb_C_mol%,Eu_C_mol%,Gd_C_mol%,Dy_C_mol%,Er_C_mol%,Ho_C_mol%,Tm_C_mol%,Ni_C_mol%,Pb_C_mol%,Na_C_mol%,K_C_mol%,Rb_C_mol%,Cs_C_mol%,Tl_C_mol%,Mn_C_mol%,W_C_mol%,Cu_C_mol%,Rh_C_mol%,Pd_C_mol%,Si_C_mol%,Mo_C_mol%,Zn_C_mol%,Cr_C_mol%,C_A_mol%,S_A_mol%,Cl_A_mol%,P_A_mol%,F_A_mol%,N_A_mol%,Al_S_mol%,Si_S_mol%,La_S_mol%,Ca_S_mol%
0,Precipitation,1048,0.42,0.08,5.0,1.0,0.25,0.0,25.7,0.0,0.0,0.0,59.3,15.4,22.55,0.0,0.0,77.45,0.0,0.0,0.0,0.0,0.0,0.0,0.0,0.0,0.0,0.0,0.0,0.0,0.0,0.0,0.0,0.0,0.0,0.0,0.0,0.0,0.0,0.0,0.0,0.0,0.0,0.0,0.0,0.0,0.0,0.0,0.0,0.0,0.0,0.0,0.0,0.0,0.0,0.0,0.0,0.0,0.0,0.0,0.0,0.0,0.0,0.0,0.0,0.0,0.0
0,Precipitation,1073,0.42,0.08,5.0,1.0,0.25,0.0,23.9,0.0,0.0,0.0,57.4,13.8,22.55,0.0,0.0,77.45,0.0,0.0,0.0,0.0,0.0,0.0,0.0,0.0,0.0,0.0,0.0,0.0,0.0,0.0,0.0,0.0,0.0,0.0,0.0,0.0,0.0,0.0,0.0,0.0,0.0,0.0,0.0,0.0,0.0,0.0,0.0,0.0,0.0,0.0,0.0,0.0,0.0,0.0,0.0,0.0,0.0,0.0,0.0,0.0,0.0,0.0,0.0,0.0,0.0
0,Precipitation,1098,0.42,0.08,5.0,1.0,0.25,0.0,22.4,0.0,0.0,0.0,54.0,12.2,22.55,0.0,0.0,77.45,0.0,0.0,0.0,0.0,0.0,0.0,0.0,0.0,0.0,0.0,0.0,0.0,0.0,0.0,0.0,0.0,0.0,0.0,0.0,0.0,0.0,0.0,0.0,0.0,0.0,0.0,0.0,0.0,0.0,0.0,0.0,0.0,0.0,0.0,0.0,0.0,0.0,0.0,0.0,0.0,0.0,0.0,0.0,0.0,0.0,0.0,0.0,0.0,0.0
0,Precipitation,1123,0.42,0.08,5.0,1.0,0.25,0.0,20.2,0.0,0.0,0.0,47.2,9.6,22.55,0.0,0.0,77.45,0.0,0.0,0.0,0.0,0.0,0.0,0.0,0.0,0.0,0.0,0.0,0.0,0.0,0.0,0.0,0.0,0.0,0.0,0.0,0.0,0.0,0.0,0.0,0.0,0.0,0.0,0.0,0.0,0.0,0.0,0.0,0.0,0.0,0.0,0.0,0.0,0.0,0.0,0.0,0.0,0.0,0.0,0.0,0.0,0.0,0.0,0.0,0.0,0.0
0,Sol-gel,699,0.84,0.17,5.1,1.0,0.02,0.8,0.8,0.0,1.2,1.0,2.2,0.0,0.34,0.0,3.43,0.0,0.0,0.0,0.0,0.0,0.0,0.0,0.0,0.0,0.0,0.0,0.0,0.0,0.0,0.0,0.0,0.0,0.0,0.0,0.0,0.0,0.0,0.0,0.0,0.0,0.0,0.0,0.0,0.0,0.0,0.0,0.0,0.0,0.0,0.0,0.0,0.0,0.0,0.0,0.0,0.0,0.0,0.0,0.0,0.0,0.0,96.23,0.0,0.0,0.0
0,Sol-gel,745,0.84,0.17,5.1,1.0,0.02,1.7,0.5,0.0,1.2,1.2,2.4,0.0,0.34,0.0,3.43,0.0,0.0,0.0,0.0,0.0,0.0,0.0,0.0,0.0,0.0,0.0,0.0,0.0,0.0,0.0,0.0,0.0,0.0,0.0,0.0,0.0,0.0,0.0,0.0,0.0,0.0,0.0,0.0,0.0,0.0,0.0,0.0,0.0,0.0,0.0,0.0,0.0,0.0,0.0,0.0,0.0,0.0,0.0,0.0,0.0,0.0,96.23,0.0,0.0,0.0
0,Sol-gel,788,0.84,0.17,5.1,1.0,0.02,10.7,1.5,0.0,1.0,1.7,2.7,0.0,0.34,0.0,3.43,0.0,0.0,0.0,0.0,0.0,0.0,0.0,0.0,0.0,0.0,0.0,0.0,0.0,0.0,0.0,0.0,0.0,0.0,0.0,0.0,0.0,0.0,0.0,0.0,0.0,0.0,0.0,0.0,0.0,0.0,0.0,0.0,0.0,0.0,0.0,0.0,0.0,0.0,0.0,0.0,0.0,0.0,0.0,0.0,0.0,0.0,96.23,0.0,0.0,0.0
0,Sol-gel,833,0.84,0.17,5.1,1.0,0.02,59.2,9.8,0.0,2.5,17.9,20.5,2.0,0.34,0.0,3.43,0.0,0.0,0.0,0.0,0.0,0.0,0.0,0.0,0.0,0.0,0.0,0.0,0.0,0.0,0.0,0.0,0.0,0.0,0.0,0.0,0.0,0.0,0.0,0.0,0.0,0.0,0.0,0.0,0.0,0.0,0.0,0.0,0.0,0.0,0.0,0.0,0.0,0.0,0.0,0.0,0.0,0.0,0.0,0.0,0.0,0.0,96.23,0.0,0.0,0.0
0,Sol-gel,878,0.84,0.17,5.1,1.0,0.02,95.1,23.5,0.0,18.1,33.0,51.1,12.0,0.34,0.0,3.43,0.0,0.0,0.0,0.0,0.0,0.0,0.0,0.0,0.0,0.0,0.0,0.0,0.0,0.0,0.0,0.0,0.0,0.0,0.0,0.0,0.0,0.0,0.0,0.0,0.0,0.0,0.0,0.0,0.0,0.0,0.0,0.0,0.0,0.0,0.0,0.0,0.0,0.0,0.0,0.0,0.0,0.0,0.0,0.0,0.0,0.0,96.23,0.0,0.0,0.0
0,Sol-gel,921,0.84,0.17,5.1,1.0,0.02,99.5,26.4,0.0,24.2,33.0,57.2,15.1,0.34,0.0,3.43,0.0,0.0,0.0,0.0,0.0,0.0,0.0,0.0,0.0,0.0,0.0,0.0,0.0,0.0,0.0,0.0,0.0,0.0,0.0,0.0,0.0,0.0,0.0,0.0,0.0,0.0,0.0,0.0,0.0,0.0,0.0,0.0,0.0,0.0,0.0,0.0,0.0,0.0,0.0,0.0,0.0,0.0,0.0,0.0,0.0,0.0,96.23,0.0,0.0,0.0
0,Sol-gel,1009,0.84,0.17,5.1,1.0,0.02,100.0,26.7,0.0,28.4,32.5,60.9,16.3,0.34,0.0,3.43,0.0,0.0,0.0,0.0,0.0,0.0,0.0,0.0,0.0,0.0,0.0,0.0,0.0,0.0,0.0,0.0,0.0,0.0,0.0,0.0,0.0,0.0,0.0,0.0,0.0,0.0,0.0,0.0,0.0,0.0,0.0,0.0,0.0,0.0,0.0,0.0,0.0,0.0,0.0,0.0,0.0,0.0,0.0,0.0,0.0,0.0,96.23,0.0,0.0,0.0
0,Impregnation,1083,0.83,0.17,4.9,1.0,0.04,0.0,10.0,0.0,25.6,28.4,54.0,5.4,55.56,0.0,0.0,0.0,0.0,0.0,0.0,0.0,44.44,0.0,0.0,0.0,0.0,0.0,0.0,0.0,0.0,0.0,0.0,0.0,0.0,0.0,0.0,0.0,0.0,0.0,0.0,0.0,0.0,0.0,0.0,0.0,0.0,0.0,0.0,0.0,0.0,0.0,0.0,0.0,0.0,0.0,0.0,0.0,0.0,0.0,0.0,0.0,0.0,0.0,0.0,0.0,0.0
0,Impregnation,1083,0.83,0.17,4.9,1.0,0.04,0.0,18.0,0.0,34.8,23.2,58.0,10.4,55.56,0.0,0.0,0.0,0.0,0.0,0.0,0.0,44.44,0.0,0.0,0.0,0.0,0.0,0.0,0.0,0.0,0.0,0.0,0.0,0.0,0.0,0.0,0.0,0.0,0.0,0.0,0.0,0.0,0.0,0.0,0.0,0.0,0.0,0.0,0.0,0.0,0.0,0.0,0.0,0.0,0.0,0.0,0.0,0.0,0.0,0.0,0.0,0.0,0.0,0.0,0.0,0.0
0,Impregnation,1083,0.83,0.17,4.9,1.0,0.04,0.0,29.0,0.0,39.0,23.0,62.0,18.0,55.56,0.0,0.0,0.0,0.0,0.0,0.0,0.0,44.44,0.0,0.0,0.0,0.0,0.0,0.0,0.0,0.0,0.0,0.0,0.0,0.0,0.0,0.0,0.0,0.0,0.0,0.0,0.0,0.0,0.0,0.0,0.0,0.0,0.0,0.0,0.0,0.0,0.0,0.0,0.0,0.0,0.0,0.0,0.0,0.0,0.0,0.0,0.0,0.0,0.0,0.0,0.0,0.0
0,Impregnation,1083,0.83,0.17,4.9,1.0,0.04,0.0,25.0,0.0,18.0,45.0,63.0,15.8,33.0,0.0,0.0,0.0,0.0,0.0,0.0,0.0,67.0,0.0,0.0,0.0,0.0,0.0,0.0,0.0,0.0,0.0,0.0,0.0,0.0,0.0,0.0,0.0,0.0,0.0,0.0,0.0,0.0,0.0,0.0,0.0,0.0,0.0,0.0,0.0,0.0,0.0,0.0,0.0,0.0,0.0,0.0,0.0,0.0,0.0,0.0,0.0,0.0,0.0,0.0,0.0,0.0
0,Precipitation,1083,0.83,0.17,4.9,1.0,0.04,0.0,20.0,0.0,23.3,13.7,37.0,7.4,20.0,0.0,0.0,0.0,0.0,0.0,0.0,0.0,80.0,0.0,0.0,0.0,0.0,0.0,0.0,0.0,0.0,0.0,0.0,0.0,0.0,0.0,0.0,0.0,0.0,0.0,0.0,0.0,0.0,0.0,0.0,0.0,0.0,0.0,0.0,0.0,0.0,0.0,0.0,0.0,0.0,0.0,0.0,0.0,0.0,0.0,0.0,0.0,0.0,0.0,0.0,0.0,0.0
0,Precipitation,1083,0.83,0.17,4.9,1.0,0.04,0.0,21.0,0.0,30.1,15.9,46.0,9.7,24.81,0.0,0.0,0.0,0.0,0.0,0.0,0.0,75.19,0.0,0.0,0.0,0.0,0.0,0.0,0.0,0.0,0.0,0.0,0.0,0.0,0.0,0.0,0.0,0.0,0.0,0.0,0.0,0.0,0.0,0.0,0.0,0.0,0.0,0.0,0.0,0.0,0.0,0.0,0.0,0.0,0.0,0.0,0.0,0.0,0.0,0.0,0.0,0.0,0.0,0.0,0.0,0.0
0,Precipitation,1083,0.83,0.17,4.9,1.0,0.04,0.0,23.0,0.0,38.0,19.0,57.0,13.1,33.33,0.0,0.0,0.0,0.0,0.0,0.0,0.0,66.67,0.0,0.0,0.0,0.0,0.0,0.0,0.0,0.0,0.0,0.0,0.0,0.0,0.0,0.0,0.0,0.0,0.0,0.0,0.0,0.0,0.0,0.0,0.0,0.0,0.0,0.0,0.0,0.0,0.0,0.0,0.0,0.0,0.0,0.0,0.0,0.0,0.0,0.0,0.0,0.0,0.0,0.0,0.0,0.0
0,Precipitation,1083,0.83,0.17,4.9,1.0,0.04,0.0,26.0,0.0,40.0,21.0,61.0,15.9,42.86,0.0,0.0,0.0,0.0,0.0,0.0,0.0,57.14,0.0,0.0,0.0,0.0,0.0,0.0,0.0,0.0,0.0,0.0,0.0,0.0,0.0,0.0,0.0,0.0,0.0,0.0,0.0,0.0,0.0,0.0,0.0,0.0,0.0,0.0,0.0,0.0,0.0,0.0,0.0,0.0,0.0,0.0,0.0,0.0,0.0,0.0,0.0,0.0,0.0,0.0,0.0,0.0
0,Precipitation,1083,0.83,0.17,4.9,1.0,0.04,0.0,26.0,0.0,39.2,21.8,61.0,15.9,46.24,0.0,0.0,0.0,0.0,0.0,0.0,0.0,53.76,0.0,0.0,0.0,0.0,0.0,0.0,0.0,0.0,0.0,0.0,0.0,0.0,0.0,0.0,0.0,0.0,0.0,0.0,0.0,0.0,0.0,0.0,0.0,0.0,0.0,0.0,0.0,0.0,0.0,0.0,0.0,0.0,0.0,0.0,0.0,0.0,0.0,0.0,0.0,0.0,0.0,0.0,0.0,0.0
0,Precipitation,1083,0.83,0.17,4.9,1.0,0.04,0.0,27.0,0.0,39.7,23.3,63.0,17.0,50.0,0.0,0.0,0.0,0.0,0.0,0.0,0.0,50.0,0.0,0.0,0.0,0.0,0.0,0.0,0.0,0.0,0.0,0.0,0.0,0.0,0.0,0.0,0.0,0.0,0.0,0.0,0.0,0.0,0.0,0.0,0.0,0.0,0.0,0.0,0.0,0.0,0.0,0.0,0.0,0.0,0.0,0.0,0.0,0.0,0.0,0.0,0.0,0.0,0.0,0.0,0.0,0.0
0,Precipitation,1083,0.83,0.17,4.9,1.0,0.04,0.0,28.0,0.0,39.7,23.3,63.0,17.6,55.56,0.0,0.0,0.0,0.0,0.0,0.0,0.0,44.44,0.0,0.0,0.0,0.0,0.0,0.0,0.0,0.0,0.0,0.0,0.0,0.0,0.0,0.0,0.0,0.0,0.0,0.0,0.0,0.0,0.0,0.0,0.0,0.0,0.0,0.0,0.0,0.0,0.0,0.0,0.0,0.0,0.0,0.0,0.0,0.0,0.0,0.0,0.0,0.0,0.0,0.0,0.0,0.0
0,Sol-gel,1083,0.83,0.17,4.9,1.0,0.04,0.0,6.0,0.0,24.0,40.0,64.0,3.8,60.0,0.0,0.0,0.0,0.0,0.0,0.0,0.0,40.0,0.0,0.0,0.0,0.0,0.0,0.0,0.0,0.0,0.0,0.0,0.0,0.0,0.0,0.0,0.0,0.0,0.0,0.0,0.0,0.0,0.0,0.0,0.0,0.0,0.0,0.0,0.0,0.0,0.0,0.0,0.0,0.0,0.0,0.0,0.0,0.0,0.0,0.0,0.0,0.0,0.0,0.0,0.0,0.0
0,Sol-gel,1083,0.83,0.17,4.9,1.0,0.04,0.0,6.0,0.0,25.1,35.9,61.0,3.7,50.0,0.0,0.0,0.0,0.0,0.0,0.0,0.0,50.0,0.0,0.0,0.0,0.0,0.0,0.0,0.0,0.0,0.0,0.0,0.0,0.0,0.0,0.0,0.0,0.0,0.0,0.0,0.0,0.0,0.0,0.0,0.0,0.0,0.0,0.0,0.0,0.0,0.0,0.0,0.0,0.0,0.0,0.0,0.0,0.0,0.0,0.0,0.0,0.0,0.0,0.0,0.0,0.0
0,Sol-gel,1083,0.83,0.17,4.9,1.0,0.04,0.0,9.0,0.0,29.5,24.5,54.0,4.9,33.33,0.0,0.0,0.0,0.0,0.0,0.0,0.0,66.67,0.0,0.0,0.0,0.0,0.0,0.0,0.0,0.0,0.0,0.0,0.0,0.0,0.0,0.0,0.0,0.0,0.0,0.0,0.0,0.0,0.0,0.0,0.0,0.0,0.0,0.0,0.0,0.0,0.0,0.0,0.0,0.0,0.0,0.0,0.0,0.0,0.0,0.0,0.0,0.0,0.0,0.0,0.0,0.0
0,Sol-gel,1083,0.83,0.17,4.9,1.0,0.04,0.0,27.0,0.0,40.0,19.0,59.0,15.9,60.0,0.0,0.0,0.0,0.0,0.0,0.0,0.0,40.0,0.0,0.0,0.0,0.0,0.0,0.0,0.0,0.0,0.0,0.0,0.0,0.0,0.0,0.0,0.0,0.0,0.0,0.0,0.0,0.0,0.0,0.0,0.0,0.0,0.0,0.0,0.0,0.0,0.0,0.0,0.0,0.0,0.0,0.0,0.0,0.0,0.0,0.0,0.0,0.0,0.0,0.0,0.0,0.0
0,Sol-gel,1083,0.83,0.17,4.9,1.0,0.04,0.0,27.0,0.0,40.2,13.8,54.0,14.6,60.0,0.0,0.0,0.0,0.0,0.0,0.0,0.0,40.0,0.0,0.0,0.0,0.0,0.0,0.0,0.0,0.0,0.0,0.0,0.0,0.0,0.0,0.0,0.0,0.0,0.0,0.0,0.0,0.0,0.0,0.0,0.0,0.0,0.0,0.0,0.0,0.0,0.0,0.0,0.0,0.0,0.0,0.0,0.0,0.0,0.0,0.0,0.0,0.0,0.0,0.0,0.0,0.0
0,Sol-gel,1083,0.83,0.17,4.9,1.0,0.04,0.0,22.0,0.0,0.0,0.0,51.0,11.2,55.56,0.0,0.0,0.0,0.0,0.0,0.0,0.0,44.44,0.0,0.0,0.0,0.0,0.0,0.0,0.0,0.0,0.0,0.0,0.0,0.0,0.0,0.0,0.0,0.0,0.0,0.0,0.0,0.0,0.0,0.0,0.0,0.0,0.0,0.0,0.0,0.0,0.0,0.0,0.0,0.0,0.0,0.0,0.0,0.0,0.0,0.0,0.0,0.0,0.0,0.0,0.0,0.0
0,Impregnation,1123,0.1,0.05,2.0,1.0,0.02,0.0,16.5,0.0,15.1,31.7,46.8,7.7,50.0,0.0,0.0,0.0,0.0,0.0,0.0,0.0,0.0,0.0,0.0,0.0,0.0,0.0,0.0,50.0,0.0,0.0,0.0,0.0,0.0,0.0,0.0,0.0,0.0,0.0,0.0,0.0,0.0,0.0,0.0,0.0,0.0,0.0,0.0,0.0,0.0,0.0,0.0,0.0,0.0,0.0,0.0,0.0,0.0,0.0,0.0,0.0,0.0,0.0,0.0,0.0,0.0
0,Impregnation,1123,0.1,0.05,2.0,1.0,0.02,0.0,15.8,0.0,19.1,46.0,65.1,10.3,50.0,0.0,0.0,0.0,0.0,0.0,0.0,0.0,0.0,0.0,0.0,0.0,0.0,0.0,0.0,45.0,0.0,0.0,0.0,0.0,0.0,0.0,0.0,0.0,0.0,0.0,0.0,0.0,5.0,0.0,0.0,0.0,0.0,0.0,0.0,0.0,0.0,0.0,0.0,0.0,0.0,0.0,0.0,0.0,0.0,0.0,0.0,0.0,0.0,0.0,0.0,0.0,0.0
0,Impregnation,1123,0.1,0.05,2.0,1.0,0.02,0.0,39.9,0.0,22.8,27.3,50.1,20.0,50.0,0.0,0.0,0.0,0.0,0.0,0.0,0.0,0.0,0.0,0.0,0.0,0.0,0.0,5.0,45.0,0.0,0.0,0.0,0.0,0.0,0.0,0.0,0.0,0.0,0.0,0.0,0.0,0.0,0.0,0.0,0.0,0.0,0.0,0.0,0.0,0.0,0.0,0.0,0.0,0.0,0.0,0.0,0.0,0.0,0.0,0.0,0.0,0.0,0.0,0.0,0.0,0.0
0,Impregnation,1123,0.1,0.05,2.0,1.0,0.02,0.0,12.3,0.0,16.3,52.2,68.5,8.4,50.0,5.0,0.0,0.0,0.0,0.0,0.0,0.0,0.0,0.0,0.0,0.0,0.0,0.0,0.0,45.0,0.0,0.0,0.0,0.0,0.0,0.0,0.0,0.0,0.0,0.0,0.0,0.0,0.0,0.0,0.0,0.0,0.0,0.0,0.0,0.0,0.0,0.0,0.0,0.0,0.0,0.0,0.0,0.0,0.0,0.0,0.0,0.0,0.0,0.0,0.0,0.0,0.0
0,Impregnation,1123,0.1,0.05,2.0,1.0,0.02,0.0,9.8,0.0,15.3,51.9,67.2,6.6,50.0,0.0,0.0,0.0,0.0,0.0,0.0,0.0,0.0,0.0,0.0,0.0,0.0,5.0,0.0,45.0,0.0,0.0,0.0,0.0,0.0,0.0,0.0,0.0,0.0,0.0,0.0,0.0,0.0,0.0,0.0,0.0,0.0,0.0,0.0,0.0,0.0,0.0,0.0,0.0,0.0,0.0,0.0,0.0,0.0,0.0,0.0,0.0,0.0,0.0,0.0,0.0,0.0
0,Impregnation,1123,0.1,0.05,2.0,1.0,0.02,0.0,27.9,0.0,24.3,38.8,63.1,17.6,50.0,0.0,0.0,0.0,0.0,0.0,0.0,0.0,5.0,0.0,0.0,0.0,0.0,0.0,0.0,45.0,0.0,0.0,0.0,0.0,0.0,0.0,0.0,0.0,0.0,0.0,0.0,0.0,0.0,0.0,0.0,0.0,0.0,0.0,0.0,0.0,0.0,0.0,0.0,0.0,0.0,0.0,0.0,0.0,0.0,0.0,0.0,0.0,0.0,0.0,0.0,0.0,0.0
0,Impregnation,1123,0.1,0.05,2.0,1.0,0.02,0.0,20.3,0.0,16.1,43.6,59.7,12.1,66.66,0.0,0.0,0.0,0.0,0.0,0.0,0.0,0.0,0.0,0.0,0.0,0.0,0.0,0.0,33.33,0.0,0.0,0.0,0.0,0.0,0.0,0.0,0.0,0.0,0.0,0.0,0.0,0.0,0.0,0.0,0.0,0.0,0.0,0.0,0.0,0.0,0.0,0.0,0.0,0.0,0.0,0.0,0.0,0.0,0.0,0.0,0.0,0.0,0.0,0.0,0.0,0.0
0,Impregnation,1123,0.1,0.05,2.0,1.0,0.02,0.0,29.7,0.0,28.4,36.9,65.3,19.4,66.66,0.0,0.0,0.0,0.0,0.0,0.0,0.0,0.0,0.0,0.0,0.0,0.0,0.0,3.33,30.0,0.0,0.0,0.0,0.0,0.0,0.0,0.0,0.0,0.0,0.0,0.0,0.0,0.0,0.0,0.0,0.0,0.0,0.0,0.0,0.0,0.0,0.0,0.0,0.0,0.0,0.0,0.0,0.0,0.0,0.0,0.0,0.0,0.0,0.0,0.0,0.0,0.0
0,Impregnation,1123,0.1,0.05,2.0,1.0,0.02,0.0,18.5,0.0,19.5,50.7,70.2,13.0,66.66,0.0,0.0,0.0,0.0,0.0,0.0,0.0,3.33,0.0,0.0,0.0,0.0,0.0,0.0,30.0,0.0,0.0,0.0,0.0,0.0,0.0,0.0,0.0,0.0,0.0,0.0,0.0,0.0,0.0,0.0,0.0,0.0,0.0,0.0,0.0,0.0,0.0,0.0,0.0,0.0,0.0,0.0,0.0,0.0,0.0,0.0,0.0,0.0,0.0,0.0,0.0,0.0
0,Impregnation,1123,0.2,0.05,4.0,1.0,0.02,0.0,15.0,0.0,20.9,41.7,62.6,9.4,50.0,0.0,0.0,0.0,0.0,0.0,0.0,0.0,0.0,0.0,0.0,0.0,0.0,0.0,0.0,50.0,0.0,0.0,0.0,0.0,0.0,0.0,0.0,0.0,0.0,0.0,0.0,0.0,0.0,0.0,0.0,0.0,0.0,0.0,0.0,0.0,0.0,0.0,0.0,0.0,0.0,0.0,0.0,0.0,0.0,0.0,0.0,0.0,0.0,0.0,0.0,0.0,0.0
0,Impregnation,1123,0.2,0.05,4.0,1.0,0.02,0.0,18.3,0.0,21.7,50.0,71.7,13.1,50.0,0.0,0.0,0.0,0.0,0.0,0.0,0.0,0.0,0.0,0.0,0.0,0.0,0.0,0.0,45.0,0.0,0.0,0.0,0.0,0.0,0.0,0.0,0.0,0.0,0.0,0.0,0.0,5.0,0.0,0.0,0.0,0.0,0.0,0.0,0.0,0.0,0.0,0.0,0.0,0.0,0.0,0.0,0.0,0.0,0.0,0.0,0.0,0.0,0.0,0.0,0.0,0.0
0,Impregnation,1123,0.2,0.05,4.0,1.0,0.02,0.0,24.2,0.0,27.8,36.2,64.0,15.5,50.0,0.0,0.0,0.0,0.0,0.0,0.0,0.0,0.0,0.0,0.0,0.0,0.0,0.0,5.0,45.0,0.0,0.0,0.0,0.0,0.0,0.0,0.0,0.0,0.0,0.0,0.0,0.0,0.0,0.0,0.0,0.0,0.0,0.0,0.0,0.0,0.0,0.0,0.0,0.0,0.0,0.0,0.0,0.0,0.0,0.0,0.0,0.0,0.0,0.0,0.0,0.0,0.0
0,Impregnation,1123,0.2,0.05,4.0,1.0,0.02,0.0,13.6,0.0,21.4,55.7,77.1,10.5,50.0,5.0,0.0,0.0,0.0,0.0,0.0,0.0,0.0,0.0,0.0,0.0,0.0,0.0,0.0,45.0,0.0,0.0,0.0,0.0,0.0,0.0,0.0,0.0,0.0,0.0,0.0,0.0,0.0,0.0,0.0,0.0,0.0,0.0,0.0,0.0,0.0,0.0,0.0,0.0,0.0,0.0,0.0,0.0,0.0,0.0,0.0,0.0,0.0,0.0,0.0,0.0,0.0
0,Impregnation,1123,0.2,0.05,4.0,1.0,0.02,0.0,12.3,0.0,17.1,56.6,73.7,9.1,50.0,0.0,0.0,0.0,0.0,0.0,0.0,0.0,0.0,0.0,0.0,0.0,0.0,5.0,0.0,45.0,0.0,0.0,0.0,0.0,0.0,0.0,0.0,0.0,0.0,0.0,0.0,0.0,0.0,0.0,0.0,0.0,0.0,0.0,0.0,0.0,0.0,0.0,0.0,0.0,0.0,0.0,0.0,0.0,0.0,0.0,0.0,0.0,0.0,0.0,0.0,0.0,0.0
0,Impregnation,1123,0.2,0.05,4.0,1.0,0.02,0.0,20.3,0.0,28.8,46.0,74.8,15.2,50.0,0.0,0.0,0.0,0.0,0.0,0.0,0.0,5.0,0.0,0.0,0.0,0.0,0.0,0.0,45.0,0.0,0.0,0.0,0.0,0.0,0.0,0.0,0.0,0.0,0.0,0.0,0.0,0.0,0.0,0.0,0.0,0.0,0.0,0.0,0.0,0.0,0.0,0.0,0.0,0.0,0.0,0.0,0.0,0.0,0.0,0.0,0.0,0.0,0.0,0.0,0.0,0.0
0,Impregnation,1123,0.2,0.05,4.0,1.0,0.02,0.0,20.7,0.0,27.5,41.2,68.7,14.2,66.66,0.0,0.0,0.0,0.0,0.0,0.0,0.0,0.0,0.0,0.0,0.0,0.0,0.0,0.0,33.33,0.0,0.0,0.0,0.0,0.0,0.0,0.0,0.0,0.0,0.0,0.0,0.0,0.0,0.0,0.0,0.0,0.0,0.0,0.0,0.0,0.0,0.0,0.0,0.0,0.0,0.0,0.0,0.0,0.0,0.0,0.0,0.0,0.0,0.0,0.0,0.0,0.0
0,Impregnation,1123,0.2,0.05,4.0,1.0,0.02,0.0,23.9,0.0,31.5,44.1,75.6,18.1,66.66,0.0,0.0,0.0,0.0,0.0,0.0,0.0,0.0,0.0,0.0,0.0,0.0,0.0,3.33,30.0,0.0,0.0,0.0,0.0,0.0,0.0,0.0,0.0,0.0,0.0,0.0,0.0,0.0,0.0,0.0,0.0,0.0,0.0,0.0,0.0,0.0,0.0,0.0,0.0,0.0,0.0,0.0,0.0,0.0,0.0,0.0,0.0,0.0,0.0,0.0,0.0,0.0
0,Impregnation,1123,0.2,0.05,4.0,1.0,0.02,0.0,17.4,0.0,23.3,55.9,79.2,13.8,66.66,0.0,0.0,0.0,0.0,0.0,0.0,0.0,3.33,0.0,0.0,0.0,0.0,0.0,0.0,30.0,0.0,0.0,0.0,0.0,0.0,0.0,0.0,0.0,0.0,0.0,0.0,0.0,0.0,0.0,0.0,0.0,0.0,0.0,0.0,0.0,0.0,0.0,0.0,0.0,0.0,0.0,0.0,0.0,0.0,0.0,0.0,0.0,0.0,0.0,0.0,0.0,0.0
0,Impregnation,1173,0.1,0.05,2.0,1.0,0.02,0.0,15.4,0.0,14.5,36.2,50.7,7.8,50.0,0.0,0.0,0.0,0.0,0.0,0.0,0.0,0.0,0.0,0.0,0.0,0.0,0.0,0.0,50.0,0.0,0.0,0.0,0.0,0.0,0.0,0.0,0.0,0.0,0.0,0.0,0.0,0.0,0.0,0.0,0.0,0.0,0.0,0.0,0.0,0.0,0.0,0.0,0.0,0.0,0.0,0.0,0.0,0.0,0.0,0.0,0.0,0.0,0.0,0.0,0.0,0.0
0,Impregnation,1173,0.1,0.05,2.0,1.0,0.02,0.0,22.0,0.0,21.8,32.8,54.6,12.0,50.0,0.0,0.0,0.0,0.0,0.0,0.0,0.0,0.0,0.0,0.0,0.0,0.0,0.0,0.0,45.0,0.0,0.0,0.0,0.0,0.0,0.0,0.0,0.0,0.0,0.0,0.0,0.0,5.0,0.0,0.0,0.0,0.0,0.0,0.0,0.0,0.0,0.0,0.0,0.0,0.0,0.0,0.0,0.0,0.0,0.0,0.0,0.0,0.0,0.0,0.0,0.0,0.0
0,Impregnation,1173,0.1,0.05,2.0,1.0,0.02,0.0,35.6,0.0,20.3,24.4,44.7,15.9,50.0,0.0,0.0,0.0,0.0,0.0,0.0,0.0,0.0,0.0,0.0,0.0,0.0,0.0,5.0,45.0,0.0,0.0,0.0,0.0,0.0,0.0,0.0,0.0,0.0,0.0,0.0,0.0,0.0,0.0,0.0,0.0,0.0,0.0,0.0,0.0,0.0,0.0,0.0,0.0,0.0,0.0,0.0,0.0,0.0,0.0,0.0,0.0,0.0,0.0,0.0,0.0,0.0
0,Impregnation,1173,0.1,0.05,2.0,1.0,0.02,0.0,15.6,0.0,21.7,45.5,67.2,10.5,50.0,5.0,0.0,0.0,0.0,0.0,0.0,0.0,0.0,0.0,0.0,0.0,0.0,0.0,0.0,45.0,0.0,0.0,0.0,0.0,0.0,0.0,0.0,0.0,0.0,0.0,0.0,0.0,0.0,0.0,0.0,0.0,0.0,0.0,0.0,0.0,0.0,0.0,0.0,0.0,0.0,0.0,0.0,0.0,0.0,0.0,0.0,0.0,0.0,0.0,0.0,0.0,0.0
0,Impregnation,1173,0.1,0.05,2.0,1.0,0.02,0.0,15.4,0.0,19.7,51.1,70.8,10.9,50.0,0.0,0.0,0.0,0.0,0.0,0.0,0.0,0.0,0.0,0.0,0.0,0.0,5.0,0.0,45.0,0.0,0.0,0.0,0.0,0.0,0.0,0.0,0.0,0.0,0.0,0.0,0.0,0.0,0.0,0.0,0.0,0.0,0.0,0.0,0.0,0.0,0.0,0.0,0.0,0.0,0.0,0.0,0.0,0.0,0.0,0.0,0.0,0.0,0.0,0.0,0.0,0.0
0,Impregnation,1173,0.1,0.05,2.0,1.0,0.02,0.0,34.5,0.0,25.3,25.3,50.5,17.4,50.0,0.0,0.0,0.0,0.0,0.0,0.0,0.0,5.0,0.0,0.0,0.0,0.0,0.0,0.0,45.0,0.0,0.0,0.0,0.0,0.0,0.0,0.0,0.0,0.0,0.0,0.0,0.0,0.0,0.0,0.0,0.0,0.0,0.0,0.0,0.0,0.0,0.0,0.0,0.0,0.0,0.0,0.0,0.0,0.0,0.0,0.0,0.0,0.0,0.0,0.0,0.0,0.0
0,Impregnation,1173,0.1,0.05,2.0,1.0,0.02,0.0,32.6,0.0,25.9,31.1,57.0,18.6,66.66,0.0,0.0,0.0,0.0,0.0,0.0,0.0,0.0,0.0,0.0,0.0,0.0,0.0,0.0,33.33,0.0,0.0,0.0,0.0,0.0,0.0,0.0,0.0,0.0,0.0,0.0,0.0,0.0,0.0,0.0,0.0,0.0,0.0,0.0,0.0,0.0,0.0,0.0,0.0,0.0,0.0,0.0,0.0,0.0,0.0,0.0,0.0,0.0,0.0,0.0,0.0,0.0
0,Impregnation,1173,0.1,0.05,2.0,1.0,0.02,0.0,37.1,0.0,29.1,29.1,58.2,21.6,66.66,0.0,0.0,0.0,0.0,0.0,0.0,0.0,0.0,0.0,0.0,0.0,0.0,0.0,3.33,30.0,0.0,0.0,0.0,0.0,0.0,0.0,0.0,0.0,0.0,0.0,0.0,0.0,0.0,0.0,0.0,0.0,0.0,0.0,0.0,0.0,0.0,0.0,0.0,0.0,0.0,0.0,0.0,0.0,0.0,0.0,0.0,0.0,0.0,0.0,0.0,0.0,0.0
0,Impregnation,1173,0.1,0.05,2.0,1.0,0.02,0.0,26.7,0.0,30.2,39.2,69.4,18.5,66.66,0.0,0.0,0.0,0.0,0.0,0.0,0.0,3.33,0.0,0.0,0.0,0.0,0.0,0.0,30.0,0.0,0.0,0.0,0.0,0.0,0.0,0.0,0.0,0.0,0.0,0.0,0.0,0.0,0.0,0.0,0.0,0.0,0.0,0.0,0.0,0.0,0.0,0.0,0.0,0.0,0.0,0.0,0.0,0.0,0.0,0.0,0.0,0.0,0.0,0.0,0.0,0.0
0,Impregnation,1173,0.2,0.05,4.0,1.0,0.02,0.0,19.4,0.0,23.5,42.4,65.9,12.8,50.0,0.0,0.0,0.0,0.0,0.0,0.0,0.0,0.0,0.0,0.0,0.0,0.0,0.0,0.0,50.0,0.0,0.0,0.0,0.0,0.0,0.0,0.0,0.0,0.0,0.0,0.0,0.0,0.0,0.0,0.0,0.0,0.0,0.0,0.0,0.0,0.0,0.0,0.0,0.0,0.0,0.0,0.0,0.0,0.0,0.0,0.0,0.0,0.0,0.0,0.0,0.0,0.0
0,Impregnation,1173,0.2,0.05,4.0,1.0,0.02,0.0,21.4,0.0,24.8,39.7,64.5,13.8,50.0,0.0,0.0,0.0,0.0,0.0,0.0,0.0,0.0,0.0,0.0,0.0,0.0,0.0,0.0,45.0,0.0,0.0,0.0,0.0,0.0,0.0,0.0,0.0,0.0,0.0,0.0,0.0,5.0,0.0,0.0,0.0,0.0,0.0,0.0,0.0,0.0,0.0,0.0,0.0,0.0,0.0,0.0,0.0,0.0,0.0,0.0,0.0,0.0,0.0,0.0,0.0,0.0
0,Impregnation,1173,0.2,0.05,4.0,1.0,0.02,0.0,22.1,0.0,24.2,31.5,55.7,12.3,50.0,0.0,0.0,0.0,0.0,0.0,0.0,0.0,0.0,0.0,0.0,0.0,0.0,0.0,5.0,45.0,0.0,0.0,0.0,0.0,0.0,0.0,0.0,0.0,0.0,0.0,0.0,0.0,0.0,0.0,0.0,0.0,0.0,0.0,0.0,0.0,0.0,0.0,0.0,0.0,0.0,0.0,0.0,0.0,0.0,0.0,0.0,0.0,0.0,0.0,0.0,0.0,0.0
0,Impregnation,1173,0.2,0.05,4.0,1.0,0.02,0.0,14.6,0.0,21.6,51.9,73.5,10.7,50.0,5.0,0.0,0.0,0.0,0.0,0.0,0.0,0.0,0.0,0.0,0.0,0.0,0.0,0.0,45.0,0.0,0.0,0.0,0.0,0.0,0.0,0.0,0.0,0.0,0.0,0.0,0.0,0.0,0.0,0.0,0.0,0.0,0.0,0.0,0.0,0.0,0.0,0.0,0.0,0.0,0.0,0.0,0.0,0.0,0.0,0.0,0.0,0.0,0.0,0.0,0.0,0.0
0,Impregnation,1173,0.2,0.05,4.0,1.0,0.02,0.0,17.0,0.0,28.0,50.4,78.4,13.3,50.0,0.0,0.0,0.0,0.0,0.0,0.0,0.0,0.0,0.0,0.0,0.0,0.0,5.0,0.0,45.0,0.0,0.0,0.0,0.0,0.0,0.0,0.0,0.0,0.0,0.0,0.0,0.0,0.0,0.0,0.0,0.0,0.0,0.0,0.0,0.0,0.0,0.0,0.0,0.0,0.0,0.0,0.0,0.0,0.0,0.0,0.0,0.0,0.0,0.0,0.0,0.0,0.0
0,Impregnation,1173,0.2,0.05,4.0,1.0,0.02,0.0,24.3,0.0,30.5,36.7,67.2,16.3,50.0,0.0,0.0,0.0,0.0,0.0,0.0,0.0,5.0,0.0,0.0,0.0,0.0,0.0,0.0,45.0,0.0,0.0,0.0,0.0,0.0,0.0,0.0,0.0,0.0,0.0,0.0,0.0,0.0,0.0,0.0,0.0,0.0,0.0,0.0,0.0,0.0,0.0,0.0,0.0,0.0,0.0,0.0,0.0,0.0,0.0,0.0,0.0,0.0,0.0,0.0,0.0,0.0
0,Impregnation,1173,0.2,0.05,4.0,1.0,0.02,0.0,25.3,0.0,29.8,38.7,68.5,17.3,66.66,0.0,0.0,0.0,0.0,0.0,0.0,0.0,0.0,0.0,0.0,0.0,0.0,0.0,0.0,33.33,0.0,0.0,0.0,0.0,0.0,0.0,0.0,0.0,0.0,0.0,0.0,0.0,0.0,0.0,0.0,0.0,0.0,0.0,0.0,0.0,0.0,0.0,0.0,0.0,0.0,0.0,0.0,0.0,0.0,0.0,0.0,0.0,0.0,0.0,0.0,0.0,0.0
0,Impregnation,1173,0.2,0.05,4.0,1.0,0.02,0.0,28.2,0.0,33.9,37.3,71.2,20.1,66.66,0.0,0.0,0.0,0.0,0.0,0.0,0.0,0.0,0.0,0.0,0.0,0.0,0.0,3.33,30.0,0.0,0.0,0.0,0.0,0.0,0.0,0.0,0.0,0.0,0.0,0.0,0.0,0.0,0.0,0.0,0.0,0.0,0.0,0.0,0.0,0.0,0.0,0.0,0.0,0.0,0.0,0.0,0.0,0.0,0.0,0.0,0.0,0.0,0.0,0.0,0.0,0.0
0,Impregnation,1173,0.2,0.05,4.0,1.0,0.02,0.0,24.3,0.0,34.0,40.8,74.8,18.2,66.66,0.0,0.0,0.0,0.0,0.0,0.0,0.0,3.33,0.0,0.0,0.0,0.0,0.0,0.0,30.0,0.0,0.0,0.0,0.0,0.0,0.0,0.0,0.0,0.0,0.0,0.0,0.0,0.0,0.0,0.0,0.0,0.0,0.0,0.0,0.0,0.0,0.0,0.0,0.0,0.0,0.0,0.0,0.0,0.0,0.0,0.0,0.0,0.0,0.0,0.0,0.0,0.0
0,n.a.,1023,0.4,0.1,4.0,1.0,0.01,16.0,3.0,67.0,0.0,0.0,33.0,1.0,100.0,0.0,0.0,0.0,0.0,0.0,0.0,0.0,0.0,0.0,0.0,0.0,0.0,0.0,0.0,0.0,0.0,0.0,0.0,0.0,0.0,0.0,0.0,0.0,0.0,0.0,0.0,0.0,0.0,0.0,0.0,0.0,0.0,0.0,0.0,0.0,0.0,0.0,0.0,0.0,0.0,0.0,0.0,0.0,0.0,0.0,0.0,0.0,0.0,0.0,0.0,0.0,0.0
0,n.a.,1023,0.16,0.04,4.0,1.9,0.0,0.0,13.4,2.5,0.0,20.9,20.9,2.8,1.84,0.0,0.0,0.0,0.0,0.0,0.0,0.0,0.0,0.0,0.0,0.0,0.0,0.0,0.0,0.0,0.0,0.0,0.0,0.0,0.0,0.0,0.0,0.0,0.0,0.0,0.0,0.0,0.0,0.0,0.0,0.0,0.0,0.0,0.0,0.0,0.0,0.0,0.0,0.0,0.0,0.0,0.0,0.0,0.0,0.0,0.0,0.0,0.0,0.0,0.0,98.16,0.0
0,n.a.,1023,0.16,0.04,4.0,1.9,0.0,0.0,19.4,3.9,0.0,20.3,20.3,3.9,1.84,0.0,0.0,0.0,0.0,0.0,0.0,0.0,0.0,0.0,0.0,0.0,0.0,0.0,0.0,0.0,0.0,0.0,0.0,0.0,0.0,0.0,0.0,0.0,0.0,0.0,0.0,0.0,0.0,0.0,0.0,0.0,0.0,0.0,0.0,0.0,0.0,0.0,0.0,0.0,0.0,0.0,0.0,0.0,0.0,0.0,0.0,0.0,0.0,0.0,0.0,98.16,0.0
0,n.a.,1023,0.16,0.04,4.0,1.9,0.0,0.0,26.9,5.3,0.0,19.7,19.7,5.3,1.84,0.0,0.0,0.0,0.0,0.0,0.0,0.0,0.0,0.0,0.0,0.0,0.0,0.0,0.0,0.0,0.0,0.0,0.0,0.0,0.0,0.0,0.0,0.0,0.0,0.0,0.0,0.0,0.0,0.0,0.0,0.0,0.0,0.0,0.0,0.0,0.0,0.0,0.0,0.0,0.0,0.0,0.0,0.0,0.0,0.0,0.0,0.0,0.0,0.0,0.0,98.16,0.0
0,n.a.,1023,0.16,0.04,4.0,1.9,0.0,0.0,33.0,6.7,1.2,20.1,21.3,7.0,1.84,0.0,0.0,0.0,0.0,0.0,0.0,0.0,0.0,0.0,0.0,0.0,0.0,0.0,0.0,0.0,0.0,0.0,0.0,0.0,0.0,0.0,0.0,0.0,0.0,0.0,0.0,0.0,0.0,0.0,0.0,0.0,0.0,0.0,0.0,0.0,0.0,0.0,0.0,0.0,0.0,0.0,0.0,0.0,0.0,0.0,0.0,0.0,0.0,0.0,0.0,98.16,0.0
0,n.a.,1048,0.16,0.04,4.0,1.9,0.0,0.0,18.1,3.8,0.2,19.9,20.2,3.7,1.84,0.0,0.0,0.0,0.0,0.0,0.0,0.0,0.0,0.0,0.0,0.0,0.0,0.0,0.0,0.0,0.0,0.0,0.0,0.0,0.0,0.0,0.0,0.0,0.0,0.0,0.0,0.0,0.0,0.0,0.0,0.0,0.0,0.0,0.0,0.0,0.0,0.0,0.0,0.0,0.0,0.0,0.0,0.0,0.0,0.0,0.0,0.0,0.0,0.0,0.0,98.16,0.0
0,n.a.,1048,0.16,0.04,4.0,1.9,0.0,0.0,23.9,5.3,2.7,20.4,23.0,5.5,1.84,0.0,0.0,0.0,0.0,0.0,0.0,0.0,0.0,0.0,0.0,0.0,0.0,0.0,0.0,0.0,0.0,0.0,0.0,0.0,0.0,0.0,0.0,0.0,0.0,0.0,0.0,0.0,0.0,0.0,0.0,0.0,0.0,0.0,0.0,0.0,0.0,0.0,0.0,0.0,0.0,0.0,0.0,0.0,0.0,0.0,0.0,0.0,0.0,0.0,0.0,98.16,0.0
0,n.a.,1048,0.16,0.04,4.0,1.9,0.0,0.0,34.1,7.1,2.6,22.0,24.6,8.4,1.84,0.0,0.0,0.0,0.0,0.0,0.0,0.0,0.0,0.0,0.0,0.0,0.0,0.0,0.0,0.0,0.0,0.0,0.0,0.0,0.0,0.0,0.0,0.0,0.0,0.0,0.0,0.0,0.0,0.0,0.0,0.0,0.0,0.0,0.0,0.0,0.0,0.0,0.0,0.0,0.0,0.0,0.0,0.0,0.0,0.0,0.0,0.0,0.0,0.0,0.0,98.16,0.0
0,n.a.,1048,0.16,0.04,4.0,1.9,0.0,0.0,43.1,8.5,2.9,22.9,25.7,11.1,1.84,0.0,0.0,0.0,0.0,0.0,0.0,0.0,0.0,0.0,0.0,0.0,0.0,0.0,0.0,0.0,0.0,0.0,0.0,0.0,0.0,0.0,0.0,0.0,0.0,0.0,0.0,0.0,0.0,0.0,0.0,0.0,0.0,0.0,0.0,0.0,0.0,0.0,0.0,0.0,0.0,0.0,0.0,0.0,0.0,0.0,0.0,0.0,0.0,0.0,0.0,98.16,0.0
0,n.a.,1048,0.16,0.04,4.0,1.9,0.0,0.0,65.6,13.6,5.1,23.3,28.3,18.6,1.84,0.0,0.0,0.0,0.0,0.0,0.0,0.0,0.0,0.0,0.0,0.0,0.0,0.0,0.0,0.0,0.0,0.0,0.0,0.0,0.0,0.0,0.0,0.0,0.0,0.0,0.0,0.0,0.0,0.0,0.0,0.0,0.0,0.0,0.0,0.0,0.0,0.0,0.0,0.0,0.0,0.0,0.0,0.0,0.0,0.0,0.0,0.0,0.0,0.0,0.0,98.16,0.0
0,n.a.,1073,0.16,0.04,4.0,1.9,0.0,0.0,23.5,5.3,2.4,22.2,24.6,5.8,1.84,0.0,0.0,0.0,0.0,0.0,0.0,0.0,0.0,0.0,0.0,0.0,0.0,0.0,0.0,0.0,0.0,0.0,0.0,0.0,0.0,0.0,0.0,0.0,0.0,0.0,0.0,0.0,0.0,0.0,0.0,0.0,0.0,0.0,0.0,0.0,0.0,0.0,0.0,0.0,0.0,0.0,0.0,0.0,0.0,0.0,0.0,0.0,0.0,0.0,0.0,98.16,0.0
0,n.a.,1073,0.16,0.04,4.0,1.9,0.0,0.0,29.4,6.8,4.9,23.3,28.2,8.3,1.84,0.0,0.0,0.0,0.0,0.0,0.0,0.0,0.0,0.0,0.0,0.0,0.0,0.0,0.0,0.0,0.0,0.0,0.0,0.0,0.0,0.0,0.0,0.0,0.0,0.0,0.0,0.0,0.0,0.0,0.0,0.0,0.0,0.0,0.0,0.0,0.0,0.0,0.0,0.0,0.0,0.0,0.0,0.0,0.0,0.0,0.0,0.0,0.0,0.0,0.0,98.16,0.0
0,n.a.,1073,0.16,0.04,4.0,1.9,0.0,0.0,44.7,9.6,4.9,23.8,28.7,12.8,1.84,0.0,0.0,0.0,0.0,0.0,0.0,0.0,0.0,0.0,0.0,0.0,0.0,0.0,0.0,0.0,0.0,0.0,0.0,0.0,0.0,0.0,0.0,0.0,0.0,0.0,0.0,0.0,0.0,0.0,0.0,0.0,0.0,0.0,0.0,0.0,0.0,0.0,0.0,0.0,0.0,0.0,0.0,0.0,0.0,0.0,0.0,0.0,0.0,0.0,0.0,98.16,0.0
0,n.a.,1073,0.16,0.04,4.0,1.9,0.0,0.0,52.9,10.8,5.4,24.5,29.9,15.8,1.84,0.0,0.0,0.0,0.0,0.0,0.0,0.0,0.0,0.0,0.0,0.0,0.0,0.0,0.0,0.0,0.0,0.0,0.0,0.0,0.0,0.0,0.0,0.0,0.0,0.0,0.0,0.0,0.0,0.0,0.0,0.0,0.0,0.0,0.0,0.0,0.0,0.0,0.0,0.0,0.0,0.0,0.0,0.0,0.0,0.0,0.0,0.0,0.0,0.0,0.0,98.16,0.0
0,n.a.,1073,0.16,0.04,4.0,1.9,0.0,0.0,76.8,15.9,7.4,24.3,31.8,24.4,1.84,0.0,0.0,0.0,0.0,0.0,0.0,0.0,0.0,0.0,0.0,0.0,0.0,0.0,0.0,0.0,0.0,0.0,0.0,0.0,0.0,0.0,0.0,0.0,0.0,0.0,0.0,0.0,0.0,0.0,0.0,0.0,0.0,0.0,0.0,0.0,0.0,0.0,0.0,0.0,0.0,0.0,0.0,0.0,0.0,0.0,0.0,0.0,0.0,0.0,0.0,98.16,0.0
0,n.a.,1098,0.16,0.04,4.0,1.9,0.0,0.0,31.8,7.5,5.4,25.0,30.4,9.7,1.84,0.0,0.0,0.0,0.0,0.0,0.0,0.0,0.0,0.0,0.0,0.0,0.0,0.0,0.0,0.0,0.0,0.0,0.0,0.0,0.0,0.0,0.0,0.0,0.0,0.0,0.0,0.0,0.0,0.0,0.0,0.0,0.0,0.0,0.0,0.0,0.0,0.0,0.0,0.0,0.0,0.0,0.0,0.0,0.0,0.0,0.0,0.0,0.0,0.0,0.0,98.16,0.0
0,n.a.,1098,0.16,0.04,4.0,1.9,0.0,0.0,57.7,12.2,8.2,25.5,33.7,19.5,1.84,0.0,0.0,0.0,0.0,0.0,0.0,0.0,0.0,0.0,0.0,0.0,0.0,0.0,0.0,0.0,0.0,0.0,0.0,0.0,0.0,0.0,0.0,0.0,0.0,0.0,0.0,0.0,0.0,0.0,0.0,0.0,0.0,0.0,0.0,0.0,0.0,0.0,0.0,0.0,0.0,0.0,0.0,0.0,0.0,0.0,0.0,0.0,0.0,0.0,0.0,98.16,0.0
0,n.a.,1098,0.16,0.04,4.0,1.9,0.0,0.0,64.2,14.0,8.4,26.0,34.4,22.1,1.84,0.0,0.0,0.0,0.0,0.0,0.0,0.0,0.0,0.0,0.0,0.0,0.0,0.0,0.0,0.0,0.0,0.0,0.0,0.0,0.0,0.0,0.0,0.0,0.0,0.0,0.0,0.0,0.0,0.0,0.0,0.0,0.0,0.0,0.0,0.0,0.0,0.0,0.0,0.0,0.0,0.0,0.0,0.0,0.0,0.0,0.0,0.0,0.0,0.0,0.0,98.16,0.0
0,n.a.,1098,0.16,0.04,4.0,1.9,0.0,0.0,88.0,18.7,11.2,25.5,36.7,32.3,1.84,0.0,0.0,0.0,0.0,0.0,0.0,0.0,0.0,0.0,0.0,0.0,0.0,0.0,0.0,0.0,0.0,0.0,0.0,0.0,0.0,0.0,0.0,0.0,0.0,0.0,0.0,0.0,0.0,0.0,0.0,0.0,0.0,0.0,0.0,0.0,0.0,0.0,0.0,0.0,0.0,0.0,0.0,0.0,0.0,0.0,0.0,0.0,0.0,0.0,0.0,98.16,0.0
0,n.a.,1123,0.16,0.04,4.0,1.9,0.0,0.0,66.8,14.7,11.2,25.0,36.2,24.1,1.84,0.0,0.0,0.0,0.0,0.0,0.0,0.0,0.0,0.0,0.0,0.0,0.0,0.0,0.0,0.0,0.0,0.0,0.0,0.0,0.0,0.0,0.0,0.0,0.0,0.0,0.0,0.0,0.0,0.0,0.0,0.0,0.0,0.0,0.0,0.0,0.0,0.0,0.0,0.0,0.0,0.0,0.0,0.0,0.0,0.0,0.0,0.0,0.0,0.0,0.0,98.16,0.0
0,n.a.,1123,0.16,0.04,4.0,1.9,0.0,0.0,73.8,16.0,11.6,26.2,37.8,27.9,1.84,0.0,0.0,0.0,0.0,0.0,0.0,0.0,0.0,0.0,0.0,0.0,0.0,0.0,0.0,0.0,0.0,0.0,0.0,0.0,0.0,0.0,0.0,0.0,0.0,0.0,0.0,0.0,0.0,0.0,0.0,0.0,0.0,0.0,0.0,0.0,0.0,0.0,0.0,0.0,0.0,0.0,0.0,0.0,0.0,0.0,0.0,0.0,0.0,0.0,0.0,98.16,0.0
0,n.a.,1123,0.16,0.04,4.0,1.9,0.0,0.0,93.8,20.6,14.6,25.4,40.1,37.6,1.84,0.0,0.0,0.0,0.0,0.0,0.0,0.0,0.0,0.0,0.0,0.0,0.0,0.0,0.0,0.0,0.0,0.0,0.0,0.0,0.0,0.0,0.0,0.0,0.0,0.0,0.0,0.0,0.0,0.0,0.0,0.0,0.0,0.0,0.0,0.0,0.0,0.0,0.0,0.0,0.0,0.0,0.0,0.0,0.0,0.0,0.0,0.0,0.0,0.0,0.0,98.16,0.0
0,Impregnation,673,0.75,0.25,3.0,1.0,0.04,0.0,0.0,0.0,0.0,0.0,0.0,0.0,1.48,0.0,0.0,0.0,0.0,0.0,0.0,0.0,0.0,0.0,0.0,0.0,0.0,0.0,0.0,0.0,0.0,0.0,0.0,0.0,0.0,0.0,0.0,0.0,0.0,0.0,0.0,0.0,0.0,0.0,0.0,0.0,0.0,0.0,0.0,0.0,0.0,0.0,0.0,0.0,0.0,0.0,0.0,0.0,0.0,0.0,0.0,0.0,0.0,0.0,0.0,98.52,0.0
0,Impregnation,723,0.75,0.25,3.0,1.0,0.04,0.0,0.0,0.0,0.0,0.0,0.0,0.0,1.48,0.0,0.0,0.0,0.0,0.0,0.0,0.0,0.0,0.0,0.0,0.0,0.0,0.0,0.0,0.0,0.0,0.0,0.0,0.0,0.0,0.0,0.0,0.0,0.0,0.0,0.0,0.0,0.0,0.0,0.0,0.0,0.0,0.0,0.0,0.0,0.0,0.0,0.0,0.0,0.0,0.0,0.0,0.0,0.0,0.0,0.0,0.0,0.0,0.0,0.0,98.52,0.0
0,Impregnation,748,0.75,0.25,3.0,1.0,0.04,0.0,0.0,0.0,0.0,0.0,0.0,0.0,1.48,0.0,0.0,0.0,0.0,0.0,0.0,0.0,0.0,0.0,0.0,0.0,0.0,0.0,0.0,0.0,0.0,0.0,0.0,0.0,0.0,0.0,0.0,0.0,0.0,0.0,0.0,0.0,0.0,0.0,0.0,0.0,0.0,0.0,0.0,0.0,0.0,0.0,0.0,0.0,0.0,0.0,0.0,0.0,0.0,0.0,0.0,0.0,0.0,0.0,0.0,98.52,0.0
0,Impregnation,773,0.75,0.25,3.0,1.0,0.04,0.0,34.8,0.0,0.0,0.0,46.1,16.0,1.48,0.0,0.0,0.0,0.0,0.0,0.0,0.0,0.0,0.0,0.0,0.0,0.0,0.0,0.0,0.0,0.0,0.0,0.0,0.0,0.0,0.0,0.0,0.0,0.0,0.0,0.0,0.0,0.0,0.0,0.0,0.0,0.0,0.0,0.0,0.0,0.0,0.0,0.0,0.0,0.0,0.0,0.0,0.0,0.0,0.0,0.0,0.0,0.0,0.0,0.0,98.52,0.0
0,Impregnation,823,0.75,0.25,3.0,1.0,0.04,0.0,35.1,0.0,0.0,0.0,48.6,17.1,1.48,0.0,0.0,0.0,0.0,0.0,0.0,0.0,0.0,0.0,0.0,0.0,0.0,0.0,0.0,0.0,0.0,0.0,0.0,0.0,0.0,0.0,0.0,0.0,0.0,0.0,0.0,0.0,0.0,0.0,0.0,0.0,0.0,0.0,0.0,0.0,0.0,0.0,0.0,0.0,0.0,0.0,0.0,0.0,0.0,0.0,0.0,0.0,0.0,0.0,0.0,98.52,0.0
0,Impregnation,873,0.75,0.25,3.0,1.0,0.04,0.0,35.3,0.0,0.0,0.0,48.0,17.0,1.48,0.0,0.0,0.0,0.0,0.0,0.0,0.0,0.0,0.0,0.0,0.0,0.0,0.0,0.0,0.0,0.0,0.0,0.0,0.0,0.0,0.0,0.0,0.0,0.0,0.0,0.0,0.0,0.0,0.0,0.0,0.0,0.0,0.0,0.0,0.0,0.0,0.0,0.0,0.0,0.0,0.0,0.0,0.0,0.0,0.0,0.0,0.0,0.0,0.0,0.0,98.52,0.0
0,Impregnation,923,0.75,0.25,3.0,1.0,0.04,0.0,35.2,0.0,0.0,0.0,48.5,17.1,1.48,0.0,0.0,0.0,0.0,0.0,0.0,0.0,0.0,0.0,0.0,0.0,0.0,0.0,0.0,0.0,0.0,0.0,0.0,0.0,0.0,0.0,0.0,0.0,0.0,0.0,0.0,0.0,0.0,0.0,0.0,0.0,0.0,0.0,0.0,0.0,0.0,0.0,0.0,0.0,0.0,0.0,0.0,0.0,0.0,0.0,0.0,0.0,0.0,0.0,0.0,98.52,0.0
0,Impregnation,973,0.75,0.25,3.0,1.0,0.04,0.0,35.0,0.0,0.0,0.0,47.4,16.6,1.48,0.0,0.0,0.0,0.0,0.0,0.0,0.0,0.0,0.0,0.0,0.0,0.0,0.0,0.0,0.0,0.0,0.0,0.0,0.0,0.0,0.0,0.0,0.0,0.0,0.0,0.0,0.0,0.0,0.0,0.0,0.0,0.0,0.0,0.0,0.0,0.0,0.0,0.0,0.0,0.0,0.0,0.0,0.0,0.0,0.0,0.0,0.0,0.0,0.0,0.0,98.52,0.0
0,Impregnation,1023,0.75,0.25,3.0,1.0,0.04,0.0,34.9,0.0,0.0,0.0,45.0,15.7,1.48,0.0,0.0,0.0,0.0,0.0,0.0,0.0,0.0,0.0,0.0,0.0,0.0,0.0,0.0,0.0,0.0,0.0,0.0,0.0,0.0,0.0,0.0,0.0,0.0,0.0,0.0,0.0,0.0,0.0,0.0,0.0,0.0,0.0,0.0,0.0,0.0,0.0,0.0,0.0,0.0,0.0,0.0,0.0,0.0,0.0,0.0,0.0,0.0,0.0,0.0,98.52,0.0
0,Impregnation,1073,0.75,0.25,3.0,1.0,0.04,0.0,34.5,0.0,0.0,0.0,42.9,14.8,1.48,0.0,0.0,0.0,0.0,0.0,0.0,0.0,0.0,0.0,0.0,0.0,0.0,0.0,0.0,0.0,0.0,0.0,0.0,0.0,0.0,0.0,0.0,0.0,0.0,0.0,0.0,0.0,0.0,0.0,0.0,0.0,0.0,0.0,0.0,0.0,0.0,0.0,0.0,0.0,0.0,0.0,0.0,0.0,0.0,0.0,0.0,0.0,0.0,0.0,0.0,98.52,0.0
0,Impregnation,673,0.75,0.25,3.0,1.0,0.04,0.0,0.0,0.0,0.0,0.0,0.0,0.0,6.14,0.0,0.0,0.0,0.0,0.0,0.0,0.0,0.0,0.0,0.0,0.0,0.0,0.0,0.0,0.0,0.0,0.0,0.0,0.0,0.0,0.0,0.0,0.0,0.0,0.0,0.0,0.0,0.0,0.0,0.0,0.0,0.0,0.0,0.0,0.0,0.0,0.0,0.0,0.0,0.0,0.0,0.0,0.0,0.0,0.0,0.0,0.0,0.0,0.0,0.0,93.86,0.0
0,Impregnation,723,0.75,0.25,3.0,1.0,0.04,0.0,0.0,0.0,0.0,0.0,0.0,0.0,6.14,0.0,0.0,0.0,0.0,0.0,0.0,0.0,0.0,0.0,0.0,0.0,0.0,0.0,0.0,0.0,0.0,0.0,0.0,0.0,0.0,0.0,0.0,0.0,0.0,0.0,0.0,0.0,0.0,0.0,0.0,0.0,0.0,0.0,0.0,0.0,0.0,0.0,0.0,0.0,0.0,0.0,0.0,0.0,0.0,0.0,0.0,0.0,0.0,0.0,0.0,93.86,0.0
0,Impregnation,748,0.75,0.25,3.0,1.0,0.04,0.0,0.0,0.0,0.0,0.0,0.0,0.0,6.14,0.0,0.0,0.0,0.0,0.0,0.0,0.0,0.0,0.0,0.0,0.0,0.0,0.0,0.0,0.0,0.0,0.0,0.0,0.0,0.0,0.0,0.0,0.0,0.0,0.0,0.0,0.0,0.0,0.0,0.0,0.0,0.0,0.0,0.0,0.0,0.0,0.0,0.0,0.0,0.0,0.0,0.0,0.0,0.0,0.0,0.0,0.0,0.0,0.0,0.0,93.86,0.0
0,Impregnation,773,0.75,0.25,3.0,1.0,0.04,0.0,34.0,0.0,0.0,0.0,49.6,16.8,6.14,0.0,0.0,0.0,0.0,0.0,0.0,0.0,0.0,0.0,0.0,0.0,0.0,0.0,0.0,0.0,0.0,0.0,0.0,0.0,0.0,0.0,0.0,0.0,0.0,0.0,0.0,0.0,0.0,0.0,0.0,0.0,0.0,0.0,0.0,0.0,0.0,0.0,0.0,0.0,0.0,0.0,0.0,0.0,0.0,0.0,0.0,0.0,0.0,0.0,0.0,93.86,0.0
0,Impregnation,823,0.75,0.25,3.0,1.0,0.04,0.0,34.5,0.0,0.0,0.0,50.7,17.5,6.14,0.0,0.0,0.0,0.0,0.0,0.0,0.0,0.0,0.0,0.0,0.0,0.0,0.0,0.0,0.0,0.0,0.0,0.0,0.0,0.0,0.0,0.0,0.0,0.0,0.0,0.0,0.0,0.0,0.0,0.0,0.0,0.0,0.0,0.0,0.0,0.0,0.0,0.0,0.0,0.0,0.0,0.0,0.0,0.0,0.0,0.0,0.0,0.0,0.0,0.0,93.86,0.0
0,Impregnation,873,0.75,0.25,3.0,1.0,0.04,0.0,34.9,0.0,0.0,0.0,52.7,18.4,6.14,0.0,0.0,0.0,0.0,0.0,0.0,0.0,0.0,0.0,0.0,0.0,0.0,0.0,0.0,0.0,0.0,0.0,0.0,0.0,0.0,0.0,0.0,0.0,0.0,0.0,0.0,0.0,0.0,0.0,0.0,0.0,0.0,0.0,0.0,0.0,0.0,0.0,0.0,0.0,0.0,0.0,0.0,0.0,0.0,0.0,0.0,0.0,0.0,0.0,0.0,93.86,0.0
0,Impregnation,923,0.75,0.25,3.0,1.0,0.04,0.0,34.9,0.0,0.0,0.0,54.8,19.1,6.14,0.0,0.0,0.0,0.0,0.0,0.0,0.0,0.0,0.0,0.0,0.0,0.0,0.0,0.0,0.0,0.0,0.0,0.0,0.0,0.0,0.0,0.0,0.0,0.0,0.0,0.0,0.0,0.0,0.0,0.0,0.0,0.0,0.0,0.0,0.0,0.0,0.0,0.0,0.0,0.0,0.0,0.0,0.0,0.0,0.0,0.0,0.0,0.0,0.0,0.0,93.86,0.0
0,Impregnation,973,0.75,0.25,3.0,1.0,0.04,0.0,35.0,0.0,0.0,0.0,52.9,18.5,6.14,0.0,0.0,0.0,0.0,0.0,0.0,0.0,0.0,0.0,0.0,0.0,0.0,0.0,0.0,0.0,0.0,0.0,0.0,0.0,0.0,0.0,0.0,0.0,0.0,0.0,0.0,0.0,0.0,0.0,0.0,0.0,0.0,0.0,0.0,0.0,0.0,0.0,0.0,0.0,0.0,0.0,0.0,0.0,0.0,0.0,0.0,0.0,0.0,0.0,0.0,93.86,0.0
0,Impregnation,1023,0.75,0.25,3.0,1.0,0.04,0.0,34.5,0.0,0.0,0.0,53.4,18.4,6.14,0.0,0.0,0.0,0.0,0.0,0.0,0.0,0.0,0.0,0.0,0.0,0.0,0.0,0.0,0.0,0.0,0.0,0.0,0.0,0.0,0.0,0.0,0.0,0.0,0.0,0.0,0.0,0.0,0.0,0.0,0.0,0.0,0.0,0.0,0.0,0.0,0.0,0.0,0.0,0.0,0.0,0.0,0.0,0.0,0.0,0.0,0.0,0.0,0.0,0.0,93.86,0.0
0,Impregnation,1073,0.75,0.25,3.0,1.0,0.04,0.0,34.5,0.0,0.0,0.0,51.4,17.7,6.14,0.0,0.0,0.0,0.0,0.0,0.0,0.0,0.0,0.0,0.0,0.0,0.0,0.0,0.0,0.0,0.0,0.0,0.0,0.0,0.0,0.0,0.0,0.0,0.0,0.0,0.0,0.0,0.0,0.0,0.0,0.0,0.0,0.0,0.0,0.0,0.0,0.0,0.0,0.0,0.0,0.0,0.0,0.0,0.0,0.0,0.0,0.0,0.0,0.0,0.0,93.86,0.0
0,Impregnation,673,0.75,0.25,3.0,1.0,0.04,0.0,0.0,0.0,0.0,0.0,0.0,0.0,10.61,0.0,0.0,0.0,0.0,0.0,0.0,0.0,0.0,0.0,0.0,0.0,0.0,0.0,0.0,0.0,0.0,0.0,0.0,0.0,0.0,0.0,0.0,0.0,0.0,0.0,0.0,0.0,0.0,0.0,0.0,0.0,0.0,0.0,0.0,0.0,0.0,0.0,0.0,0.0,0.0,0.0,0.0,0.0,0.0,0.0,0.0,0.0,0.0,0.0,0.0,89.39,0.0
0,Impregnation,723,0.75,0.25,3.0,1.0,0.04,0.0,0.0,0.0,0.0,0.0,0.0,0.0,10.61,0.0,0.0,0.0,0.0,0.0,0.0,0.0,0.0,0.0,0.0,0.0,0.0,0.0,0.0,0.0,0.0,0.0,0.0,0.0,0.0,0.0,0.0,0.0,0.0,0.0,0.0,0.0,0.0,0.0,0.0,0.0,0.0,0.0,0.0,0.0,0.0,0.0,0.0,0.0,0.0,0.0,0.0,0.0,0.0,0.0,0.0,0.0,0.0,0.0,0.0,89.39,0.0
0,Impregnation,748,0.75,0.25,3.0,1.0,0.04,0.0,0.0,0.0,0.0,0.0,0.0,0.0,10.61,0.0,0.0,0.0,0.0,0.0,0.0,0.0,0.0,0.0,0.0,0.0,0.0,0.0,0.0,0.0,0.0,0.0,0.0,0.0,0.0,0.0,0.0,0.0,0.0,0.0,0.0,0.0,0.0,0.0,0.0,0.0,0.0,0.0,0.0,0.0,0.0,0.0,0.0,0.0,0.0,0.0,0.0,0.0,0.0,0.0,0.0,0.0,0.0,0.0,0.0,89.39,0.0
0,Impregnation,773,0.75,0.25,3.0,1.0,0.04,0.0,34.2,0.0,0.0,0.0,48.0,16.5,10.61,0.0,0.0,0.0,0.0,0.0,0.0,0.0,0.0,0.0,0.0,0.0,0.0,0.0,0.0,0.0,0.0,0.0,0.0,0.0,0.0,0.0,0.0,0.0,0.0,0.0,0.0,0.0,0.0,0.0,0.0,0.0,0.0,0.0,0.0,0.0,0.0,0.0,0.0,0.0,0.0,0.0,0.0,0.0,0.0,0.0,0.0,0.0,0.0,0.0,0.0,89.39,0.0
0,Impregnation,823,0.75,0.25,3.0,1.0,0.04,0.0,35.9,0.0,0.0,0.0,50.5,18.1,10.61,0.0,0.0,0.0,0.0,0.0,0.0,0.0,0.0,0.0,0.0,0.0,0.0,0.0,0.0,0.0,0.0,0.0,0.0,0.0,0.0,0.0,0.0,0.0,0.0,0.0,0.0,0.0,0.0,0.0,0.0,0.0,0.0,0.0,0.0,0.0,0.0,0.0,0.0,0.0,0.0,0.0,0.0,0.0,0.0,0.0,0.0,0.0,0.0,0.0,0.0,89.39,0.0
0,Impregnation,873,0.75,0.25,3.0,1.0,0.04,0.0,36.2,0.0,0.0,0.0,52.9,19.2,10.61,0.0,0.0,0.0,0.0,0.0,0.0,0.0,0.0,0.0,0.0,0.0,0.0,0.0,0.0,0.0,0.0,0.0,0.0,0.0,0.0,0.0,0.0,0.0,0.0,0.0,0.0,0.0,0.0,0.0,0.0,0.0,0.0,0.0,0.0,0.0,0.0,0.0,0.0,0.0,0.0,0.0,0.0,0.0,0.0,0.0,0.0,0.0,0.0,0.0,0.0,89.39,0.0
0,Impregnation,923,0.75,0.25,3.0,1.0,0.04,0.0,35.8,0.0,0.0,0.0,54.0,19.3,10.61,0.0,0.0,0.0,0.0,0.0,0.0,0.0,0.0,0.0,0.0,0.0,0.0,0.0,0.0,0.0,0.0,0.0,0.0,0.0,0.0,0.0,0.0,0.0,0.0,0.0,0.0,0.0,0.0,0.0,0.0,0.0,0.0,0.0,0.0,0.0,0.0,0.0,0.0,0.0,0.0,0.0,0.0,0.0,0.0,0.0,0.0,0.0,0.0,0.0,0.0,89.39,0.0
0,Impregnation,973,0.75,0.25,3.0,1.0,0.04,0.0,36.1,0.0,0.0,0.0,54.4,19.6,10.61,0.0,0.0,0.0,0.0,0.0,0.0,0.0,0.0,0.0,0.0,0.0,0.0,0.0,0.0,0.0,0.0,0.0,0.0,0.0,0.0,0.0,0.0,0.0,0.0,0.0,0.0,0.0,0.0,0.0,0.0,0.0,0.0,0.0,0.0,0.0,0.0,0.0,0.0,0.0,0.0,0.0,0.0,0.0,0.0,0.0,0.0,0.0,0.0,0.0,0.0,89.39,0.0
0,Impregnation,1023,0.75,0.25,3.0,1.0,0.04,0.0,36.5,0.0,0.0,0.0,53.2,19.4,10.61,0.0,0.0,0.0,0.0,0.0,0.0,0.0,0.0,0.0,0.0,0.0,0.0,0.0,0.0,0.0,0.0,0.0,0.0,0.0,0.0,0.0,0.0,0.0,0.0,0.0,0.0,0.0,0.0,0.0,0.0,0.0,0.0,0.0,0.0,0.0,0.0,0.0,0.0,0.0,0.0,0.0,0.0,0.0,0.0,0.0,0.0,0.0,0.0,0.0,0.0,89.39,0.0
0,Impregnation,1073,0.75,0.25,3.0,1.0,0.04,0.0,37.0,0.0,0.0,0.0,52.5,19.4,10.61,0.0,0.0,0.0,0.0,0.0,0.0,0.0,0.0,0.0,0.0,0.0,0.0,0.0,0.0,0.0,0.0,0.0,0.0,0.0,0.0,0.0,0.0,0.0,0.0,0.0,0.0,0.0,0.0,0.0,0.0,0.0,0.0,0.0,0.0,0.0,0.0,0.0,0.0,0.0,0.0,0.0,0.0,0.0,0.0,0.0,0.0,0.0,0.0,0.0,0.0,89.39,0.0
0,Impregnation,673,0.75,0.25,3.0,1.0,0.04,0.0,0.0,0.0,0.0,0.0,0.0,0.0,14.89,0.0,0.0,0.0,0.0,0.0,0.0,0.0,0.0,0.0,0.0,0.0,0.0,0.0,0.0,0.0,0.0,0.0,0.0,0.0,0.0,0.0,0.0,0.0,0.0,0.0,0.0,0.0,0.0,0.0,0.0,0.0,0.0,0.0,0.0,0.0,0.0,0.0,0.0,0.0,0.0,0.0,0.0,0.0,0.0,0.0,0.0,0.0,0.0,0.0,0.0,85.11,0.0
0,Impregnation,723,0.75,0.25,3.0,1.0,0.04,0.0,0.0,0.0,0.0,0.0,0.0,0.0,14.89,0.0,0.0,0.0,0.0,0.0,0.0,0.0,0.0,0.0,0.0,0.0,0.0,0.0,0.0,0.0,0.0,0.0,0.0,0.0,0.0,0.0,0.0,0.0,0.0,0.0,0.0,0.0,0.0,0.0,0.0,0.0,0.0,0.0,0.0,0.0,0.0,0.0,0.0,0.0,0.0,0.0,0.0,0.0,0.0,0.0,0.0,0.0,0.0,0.0,0.0,85.11,0.0
0,Impregnation,748,0.75,0.25,3.0,1.0,0.04,0.0,0.0,0.0,0.0,0.0,0.0,0.0,14.89,0.0,0.0,0.0,0.0,0.0,0.0,0.0,0.0,0.0,0.0,0.0,0.0,0.0,0.0,0.0,0.0,0.0,0.0,0.0,0.0,0.0,0.0,0.0,0.0,0.0,0.0,0.0,0.0,0.0,0.0,0.0,0.0,0.0,0.0,0.0,0.0,0.0,0.0,0.0,0.0,0.0,0.0,0.0,0.0,0.0,0.0,0.0,0.0,0.0,0.0,85.11,0.0
0,Impregnation,773,0.75,0.25,3.0,1.0,0.04,0.0,34.9,0.0,0.0,0.0,48.5,17.0,14.89,0.0,0.0,0.0,0.0,0.0,0.0,0.0,0.0,0.0,0.0,0.0,0.0,0.0,0.0,0.0,0.0,0.0,0.0,0.0,0.0,0.0,0.0,0.0,0.0,0.0,0.0,0.0,0.0,0.0,0.0,0.0,0.0,0.0,0.0,0.0,0.0,0.0,0.0,0.0,0.0,0.0,0.0,0.0,0.0,0.0,0.0,0.0,0.0,0.0,0.0,85.11,0.0
0,Impregnation,823,0.75,0.25,3.0,1.0,0.04,0.0,36.5,0.0,0.0,0.0,52.0,19.0,14.89,0.0,0.0,0.0,0.0,0.0,0.0,0.0,0.0,0.0,0.0,0.0,0.0,0.0,0.0,0.0,0.0,0.0,0.0,0.0,0.0,0.0,0.0,0.0,0.0,0.0,0.0,0.0,0.0,0.0,0.0,0.0,0.0,0.0,0.0,0.0,0.0,0.0,0.0,0.0,0.0,0.0,0.0,0.0,0.0,0.0,0.0,0.0,0.0,0.0,0.0,85.11,0.0
0,Impregnation,873,0.75,0.25,3.0,1.0,0.04,0.0,37.1,0.0,0.0,0.0,52.6,19.5,14.89,0.0,0.0,0.0,0.0,0.0,0.0,0.0,0.0,0.0,0.0,0.0,0.0,0.0,0.0,0.0,0.0,0.0,0.0,0.0,0.0,0.0,0.0,0.0,0.0,0.0,0.0,0.0,0.0,0.0,0.0,0.0,0.0,0.0,0.0,0.0,0.0,0.0,0.0,0.0,0.0,0.0,0.0,0.0,0.0,0.0,0.0,0.0,0.0,0.0,0.0,85.11,0.0
0,Impregnation,923,0.75,0.25,3.0,1.0,0.04,0.0,37.3,0.0,0.0,0.0,54.9,20.5,14.89,0.0,0.0,0.0,0.0,0.0,0.0,0.0,0.0,0.0,0.0,0.0,0.0,0.0,0.0,0.0,0.0,0.0,0.0,0.0,0.0,0.0,0.0,0.0,0.0,0.0,0.0,0.0,0.0,0.0,0.0,0.0,0.0,0.0,0.0,0.0,0.0,0.0,0.0,0.0,0.0,0.0,0.0,0.0,0.0,0.0,0.0,0.0,0.0,0.0,0.0,85.11,0.0
0,Impregnation,973,0.75,0.25,3.0,1.0,0.04,0.0,37.4,0.0,0.0,0.0,54.6,20.4,14.89,0.0,0.0,0.0,0.0,0.0,0.0,0.0,0.0,0.0,0.0,0.0,0.0,0.0,0.0,0.0,0.0,0.0,0.0,0.0,0.0,0.0,0.0,0.0,0.0,0.0,0.0,0.0,0.0,0.0,0.0,0.0,0.0,0.0,0.0,0.0,0.0,0.0,0.0,0.0,0.0,0.0,0.0,0.0,0.0,0.0,0.0,0.0,0.0,0.0,0.0,85.11,0.0
0,Impregnation,1023,0.75,0.25,3.0,1.0,0.04,0.0,36.4,0.0,0.0,0.0,52.8,19.2,14.89,0.0,0.0,0.0,0.0,0.0,0.0,0.0,0.0,0.0,0.0,0.0,0.0,0.0,0.0,0.0,0.0,0.0,0.0,0.0,0.0,0.0,0.0,0.0,0.0,0.0,0.0,0.0,0.0,0.0,0.0,0.0,0.0,0.0,0.0,0.0,0.0,0.0,0.0,0.0,0.0,0.0,0.0,0.0,0.0,0.0,0.0,0.0,0.0,0.0,0.0,85.11,0.0
0,Impregnation,1073,0.75,0.25,3.0,1.0,0.04,0.0,36.6,0.0,0.0,0.0,50.6,18.5,14.89,0.0,0.0,0.0,0.0,0.0,0.0,0.0,0.0,0.0,0.0,0.0,0.0,0.0,0.0,0.0,0.0,0.0,0.0,0.0,0.0,0.0,0.0,0.0,0.0,0.0,0.0,0.0,0.0,0.0,0.0,0.0,0.0,0.0,0.0,0.0,0.0,0.0,0.0,0.0,0.0,0.0,0.0,0.0,0.0,0.0,0.0,0.0,0.0,0.0,0.0,85.11,0.0
0,Impregnation,673,0.75,0.25,3.0,1.0,0.04,0.0,0.0,0.0,0.0,0.0,0.0,0.0,20.38,0.0,0.0,0.0,0.0,0.0,0.0,0.0,0.0,0.0,0.0,0.0,0.0,0.0,0.0,0.0,0.0,0.0,0.0,0.0,0.0,0.0,0.0,0.0,0.0,0.0,0.0,0.0,0.0,0.0,0.0,0.0,0.0,0.0,0.0,0.0,0.0,0.0,0.0,0.0,0.0,0.0,0.0,0.0,0.0,0.0,0.0,0.0,0.0,0.0,0.0,79.62,0.0
0,Impregnation,723,0.75,0.25,3.0,1.0,0.04,0.0,0.0,0.0,0.0,0.0,0.0,0.0,20.38,0.0,0.0,0.0,0.0,0.0,0.0,0.0,0.0,0.0,0.0,0.0,0.0,0.0,0.0,0.0,0.0,0.0,0.0,0.0,0.0,0.0,0.0,0.0,0.0,0.0,0.0,0.0,0.0,0.0,0.0,0.0,0.0,0.0,0.0,0.0,0.0,0.0,0.0,0.0,0.0,0.0,0.0,0.0,0.0,0.0,0.0,0.0,0.0,0.0,0.0,79.62,0.0
0,Impregnation,748,0.75,0.25,3.0,1.0,0.04,0.0,0.0,0.0,0.0,0.0,0.0,0.0,20.38,0.0,0.0,0.0,0.0,0.0,0.0,0.0,0.0,0.0,0.0,0.0,0.0,0.0,0.0,0.0,0.0,0.0,0.0,0.0,0.0,0.0,0.0,0.0,0.0,0.0,0.0,0.0,0.0,0.0,0.0,0.0,0.0,0.0,0.0,0.0,0.0,0.0,0.0,0.0,0.0,0.0,0.0,0.0,0.0,0.0,0.0,0.0,0.0,0.0,0.0,79.62,0.0
0,Impregnation,773,0.75,0.25,3.0,1.0,0.04,0.0,0.0,0.0,0.0,0.0,0.0,0.0,20.38,0.0,0.0,0.0,0.0,0.0,0.0,0.0,0.0,0.0,0.0,0.0,0.0,0.0,0.0,0.0,0.0,0.0,0.0,0.0,0.0,0.0,0.0,0.0,0.0,0.0,0.0,0.0,0.0,0.0,0.0,0.0,0.0,0.0,0.0,0.0,0.0,0.0,0.0,0.0,0.0,0.0,0.0,0.0,0.0,0.0,0.0,0.0,0.0,0.0,0.0,79.62,0.0
0,Impregnation,823,0.75,0.25,3.0,1.0,0.04,0.0,34.2,0.0,0.0,0.0,48.5,16.6,20.38,0.0,0.0,0.0,0.0,0.0,0.0,0.0,0.0,0.0,0.0,0.0,0.0,0.0,0.0,0.0,0.0,0.0,0.0,0.0,0.0,0.0,0.0,0.0,0.0,0.0,0.0,0.0,0.0,0.0,0.0,0.0,0.0,0.0,0.0,0.0,0.0,0.0,0.0,0.0,0.0,0.0,0.0,0.0,0.0,0.0,0.0,0.0,0.0,0.0,0.0,79.62,0.0
0,Impregnation,873,0.75,0.25,3.0,1.0,0.04,0.0,35.3,0.0,0.0,0.0,54.2,19.1,20.38,0.0,0.0,0.0,0.0,0.0,0.0,0.0,0.0,0.0,0.0,0.0,0.0,0.0,0.0,0.0,0.0,0.0,0.0,0.0,0.0,0.0,0.0,0.0,0.0,0.0,0.0,0.0,0.0,0.0,0.0,0.0,0.0,0.0,0.0,0.0,0.0,0.0,0.0,0.0,0.0,0.0,0.0,0.0,0.0,0.0,0.0,0.0,0.0,0.0,0.0,79.62,0.0
0,Impregnation,923,0.75,0.25,3.0,1.0,0.04,0.0,35.8,0.0,0.0,0.0,55.4,19.9,20.38,0.0,0.0,0.0,0.0,0.0,0.0,0.0,0.0,0.0,0.0,0.0,0.0,0.0,0.0,0.0,0.0,0.0,0.0,0.0,0.0,0.0,0.0,0.0,0.0,0.0,0.0,0.0,0.0,0.0,0.0,0.0,0.0,0.0,0.0,0.0,0.0,0.0,0.0,0.0,0.0,0.0,0.0,0.0,0.0,0.0,0.0,0.0,0.0,0.0,0.0,79.62,0.0
0,Impregnation,973,0.75,0.25,3.0,1.0,0.04,0.0,35.2,0.0,0.0,0.0,55.9,19.7,20.38,0.0,0.0,0.0,0.0,0.0,0.0,0.0,0.0,0.0,0.0,0.0,0.0,0.0,0.0,0.0,0.0,0.0,0.0,0.0,0.0,0.0,0.0,0.0,0.0,0.0,0.0,0.0,0.0,0.0,0.0,0.0,0.0,0.0,0.0,0.0,0.0,0.0,0.0,0.0,0.0,0.0,0.0,0.0,0.0,0.0,0.0,0.0,0.0,0.0,0.0,79.62,0.0
0,Impregnation,1023,0.75,0.25,3.0,1.0,0.04,0.0,35.3,0.0,0.0,0.0,54.7,19.3,20.38,0.0,0.0,0.0,0.0,0.0,0.0,0.0,0.0,0.0,0.0,0.0,0.0,0.0,0.0,0.0,0.0,0.0,0.0,0.0,0.0,0.0,0.0,0.0,0.0,0.0,0.0,0.0,0.0,0.0,0.0,0.0,0.0,0.0,0.0,0.0,0.0,0.0,0.0,0.0,0.0,0.0,0.0,0.0,0.0,0.0,0.0,0.0,0.0,0.0,0.0,79.62,0.0
0,Impregnation,1073,0.75,0.25,3.0,1.0,0.04,0.0,35.8,0.0,0.0,0.0,54.3,19.5,20.38,0.0,0.0,0.0,0.0,0.0,0.0,0.0,0.0,0.0,0.0,0.0,0.0,0.0,0.0,0.0,0.0,0.0,0.0,0.0,0.0,0.0,0.0,0.0,0.0,0.0,0.0,0.0,0.0,0.0,0.0,0.0,0.0,0.0,0.0,0.0,0.0,0.0,0.0,0.0,0.0,0.0,0.0,0.0,0.0,0.0,0.0,0.0,0.0,0.0,0.0,79.62,0.0
0,Precipitation,1173,0.45,0.12,4.0,1.0,0.02,42.2,10.8,0.0,24.3,34.0,58.3,6.7,66.67,0.0,0.0,0.0,0.0,0.0,0.0,0.0,0.0,0.0,0.0,0.0,0.0,0.0,0.0,33.33,0.0,0.0,0.0,0.0,0.0,0.0,0.0,0.0,0.0,0.0,0.0,0.0,0.0,0.0,0.0,0.0,0.0,0.0,0.0,0.0,0.0,0.0,0.0,0.0,0.0,0.0,0.0,0.0,0.0,0.0,0.0,0.0,0.0,0.0,0.0,0.0,0.0
0,Precipitation,1123,0.45,0.12,4.0,1.0,0.02,12.1,3.8,0.0,18.4,49.6,68.0,2.6,66.67,0.0,0.0,0.0,0.0,0.0,0.0,0.0,0.0,0.0,0.0,0.0,0.0,0.0,0.0,33.33,0.0,0.0,0.0,0.0,0.0,0.0,0.0,0.0,0.0,0.0,0.0,0.0,0.0,0.0,0.0,0.0,0.0,0.0,0.0,0.0,0.0,0.0,0.0,0.0,0.0,0.0,0.0,0.0,0.0,0.0,0.0,0.0,0.0,0.0,0.0,0.0,0.0
0,Precipitation,1173,0.45,0.12,4.0,1.0,0.02,21.0,9.2,0.0,32.1,32.1,64.1,5.9,66.67,0.0,0.0,0.0,0.0,0.0,0.0,0.0,0.0,0.0,0.0,0.0,0.0,0.0,0.0,33.33,0.0,0.0,0.0,0.0,0.0,0.0,0.0,0.0,0.0,0.0,0.0,0.0,0.0,0.0,0.0,0.0,0.0,0.0,0.0,0.0,0.0,0.0,0.0,0.0,0.0,0.0,0.0,0.0,0.0,0.0,0.0,0.0,0.0,0.0,0.0,0.0,0.0
