Repository: jsjong98/Catalyst-AI

Catalyst-AI
Sungkyunkwan University, School of Chemical Engineering
IPSE (Laboratory of Intelligence Process System Engieering)
Jonghwan Oh (1), Janggeun Lee (2), Dongin Jung (2), Jiyong Kim (*)

Don't Copy this code.

File: Database/La_Cat_1.csv (part 3 of 6)
Promotor,Preparation,"Temperature, K","p(CH4), bar","p(O2), bar",p(CH4)/p(O2),"p total, bar","Contact time, s","X(O2), %","X(CH4), %","S(COx), %","S(C2=), %","S(C2-), %","S(C2), %","Y(C2), %",La_C_mol%,Mg_C_mol%,Ce_C_mol%,Re_C_mol%,Al_C_mol%,Sr_C_mol%,Ti_C_mol%,Ca_C_mol%,Ba_C_mol%,Th_C_mol%,Na_C_mol%,Mn_C_mol%,Co_C_mol%,Y_C_mol%,Fe_C_mol%,Nb_C_mol%,Zr_C_mol%,Sn_C_mol%,Pb_C_mol%,Zn_C_mol%,Nd_C_mol%,Pr_C_mol%,W_C_mol%,Li_C_mol%,Cr_C_mol%,Ni_C_mol%,Si_C_mol%,Ga_C_mol%,In_C_mol%,Rb_C_mol%,Cu_C_mol%,K_C_mol%,Bi_C_mol%,Ag_C_mol%,Cs_C_mol%,Sb_C_mol%,Au_C_mol%,Ir_C_mol%,V_C_mol%,Ta_C_mol%,Cl_A_mol%,C_A_mol%,F_A_mol%,Br_A_mol%,N_A_mol%,S_A_mol%,P_A_mol%,Si_S_mol%,Al_S_mol%,Mg_S_mol%,Ce_S_mol%,Ca_S_mol%,Co_S_mol%
0,Electrospining,738,0.0,0.0,7.0,1.0,0.0,0.0,25.8,0.0,0.0,0.0,63.6,16.4,93.75,0.0,6.25,0.0,0.0,0.0,0.0,0.0,0.0,0.0,0.0,0.0,0.0,0.0,0.0,0.0,0.0,0.0,0.0,0.0,0.0,0.0,0.0,0.0,0.0,0.0,0.0,0.0,0.0,0.0,0.0,0.0,0.0,0.0,0.0,0.0,0.0,0.0,0.0,0.0,0.0,0.0,0.0,0.0,0.0,0.0,0.0,0.0,0.0,0.0,0.0,0.0,0.0
0,Electrospining,763,0.0,0.0,7.0,1.0,0.0,0.0,26.4,0.0,0.0,0.0,66.4,17.6,93.75,0.0,6.25,0.0,0.0,0.0,0.0,0.0,0.0,0.0,0.0,0.0,0.0,0.0,0.0,0.0,0.0,0.0,0.0,0.0,0.0,0.0,0.0,0.0,0.0,0.0,0.0,0.0,0.0,0.0,0.0,0.0,0.0,0.0,0.0,0.0,0.0,0.0,0.0,0.0,0.0,0.0,0.0,0.0,0.0,0.0,0.0,0.0,0.0,0.0,0.0,0.0,0.0
0,Electrospining,768,0.0,0.0,7.0,1.0,0.0,0.0,26.7,0.0,0.0,0.0,68.7,18.4,93.75,0.0,6.25,0.0,0.0,0.0,0.0,0.0,0.0,0.0,0.0,0.0,0.0,0.0,0.0,0.0,0.0,0.0,0.0,0.0,0.0,0.0,0.0,0.0,0.0,0.0,0.0,0.0,0.0,0.0,0.0,0.0,0.0,0.0,0.0,0.0,0.0,0.0,0.0,0.0,0.0,0.0,0.0,0.0,0.0,0.0,0.0,0.0,0.0,0.0,0.0,0.0,0.0
0,Electrospining,783,0.0,0.0,7.0,1.0,0.0,0.0,27.0,0.0,0.0,0.0,69.4,18.7,93.75,0.0,6.25,0.0,0.0,0.0,0.0,0.0,0.0,0.0,0.0,0.0,0.0,0.0,0.0,0.0,0.0,0.0,0.0,0.0,0.0,0.0,0.0,0.0,0.0,0.0,0.0,0.0,0.0,0.0,0.0,0.0,0.0,0.0,0.0,0.0,0.0,0.0,0.0,0.0,0.0,0.0,0.0,0.0,0.0,0.0,0.0,0.0,0.0,0.0,0.0,0.0,0.0
0,Electrospining,788,0.0,0.0,7.0,1.0,0.0,0.0,28.7,0.0,0.0,0.0,69.9,20.0,93.75,0.0,6.25,0.0,0.0,0.0,0.0,0.0,0.0,0.0,0.0,0.0,0.0,0.0,0.0,0.0,0.0,0.0,0.0,0.0,0.0,0.0,0.0,0.0,0.0,0.0,0.0,0.0,0.0,0.0,0.0,0.0,0.0,0.0,0.0,0.0,0.0,0.0,0.0,0.0,0.0,0.0,0.0,0.0,0.0,0.0,0.0,0.0,0.0,0.0,0.0,0.0,0.0
0,Electrospining,803,0.0,0.0,7.0,1.0,0.0,0.0,27.2,0.0,0.0,0.0,68.7,18.7,93.75,0.0,6.25,0.0,0.0,0.0,0.0,0.0,0.0,0.0,0.0,0.0,0.0,0.0,0.0,0.0,0.0,0.0,0.0,0.0,0.0,0.0,0.0,0.0,0.0,0.0,0.0,0.0,0.0,0.0,0.0,0.0,0.0,0.0,0.0,0.0,0.0,0.0,0.0,0.0,0.0,0.0,0.0,0.0,0.0,0.0,0.0,0.0,0.0,0.0,0.0,0.0,0.0
0,Electrospining,828,0.0,0.0,7.0,1.0,0.0,0.0,27.0,0.0,0.0,0.0,67.4,18.2,93.75,0.0,6.25,0.0,0.0,0.0,0.0,0.0,0.0,0.0,0.0,0.0,0.0,0.0,0.0,0.0,0.0,0.0,0.0,0.0,0.0,0.0,0.0,0.0,0.0,0.0,0.0,0.0,0.0,0.0,0.0,0.0,0.0,0.0,0.0,0.0,0.0,0.0,0.0,0.0,0.0,0.0,0.0,0.0,0.0,0.0,0.0,0.0,0.0,0.0,0.0,0.0,0.0
0,Electrospining,433,0.0,0.0,4.0,1.0,0.0,0.0,0.0,0.0,0.0,0.0,0.0,0.0,93.75,0.0,6.25,0.0,0.0,0.0,0.0,0.0,0.0,0.0,0.0,0.0,0.0,0.0,0.0,0.0,0.0,0.0,0.0,0.0,0.0,0.0,0.0,0.0,0.0,0.0,0.0,0.0,0.0,0.0,0.0,0.0,0.0,0.0,0.0,0.0,0.0,0.0,0.0,0.0,0.0,0.0,0.0,0.0,0.0,0.0,0.0,0.0,0.0,0.0,0.0,0.0,0.0
0,Electrospining,503,0.0,0.0,4.0,1.0,0.0,0.0,29.3,0.0,0.0,0.0,59.4,17.4,93.75,0.0,6.25,0.0,0.0,0.0,0.0,0.0,0.0,0.0,0.0,0.0,0.0,0.0,0.0,0.0,0.0,0.0,0.0,0.0,0.0,0.0,0.0,0.0,0.0,0.0,0.0,0.0,0.0,0.0,0.0,0.0,0.0,0.0,0.0,0.0,0.0,0.0,0.0,0.0,0.0,0.0,0.0,0.0,0.0,0.0,0.0,0.0,0.0,0.0,0.0,0.0,0.0
0,Electrospining,523,0.0,0.0,4.0,1.0,0.0,0.0,32.4,0.0,0.0,0.0,58.0,18.8,93.75,0.0,6.25,0.0,0.0,0.0,0.0,0.0,0.0,0.0,0.0,0.0,0.0,0.0,0.0,0.0,0.0,0.0,0.0,0.0,0.0,0.0,0.0,0.0,0.0,0.0,0.0,0.0,0.0,0.0,0.0,0.0,0.0,0.0,0.0,0.0,0.0,0.0,0.0,0.0,0.0,0.0,0.0,0.0,0.0,0.0,0.0,0.0,0.0,0.0,0.0,0.0,0.0
0,Electrospining,603,0.0,0.0,4.0,1.0,0.0,0.0,33.3,0.0,0.0,0.0,58.3,19.4,93.75,0.0,6.25,0.0,0.0,0.0,0.0,0.0,0.0,0.0,0.0,0.0,0.0,0.0,0.0,0.0,0.0,0.0,0.0,0.0,0.0,0.0,0.0,0.0,0.0,0.0,0.0,0.0,0.0,0.0,0.0,0.0,0.0,0.0,0.0,0.0,0.0,0.0,0.0,0.0,0.0,0.0,0.0,0.0,0.0,0.0,0.0,0.0,0.0,0.0,0.0,0.0,0.0
0,Electrospining,653,0.0,0.0,4.0,1.0,0.0,0.0,36.5,0.0,0.0,0.0,56.1,20.5,93.75,0.0,6.25,0.0,0.0,0.0,0.0,0.0,0.0,0.0,0.0,0.0,0.0,0.0,0.0,0.0,0.0,0.0,0.0,0.0,0.0,0.0,0.0,0.0,0.0,0.0,0.0,0.0,0.0,0.0,0.0,0.0,0.0,0.0,0.0,0.0,0.0,0.0,0.0,0.0,0.0,0.0,0.0,0.0,0.0,0.0,0.0,0.0,0.0,0.0,0.0,0.0,0.0
0,Electrospining,693,0.0,0.0,4.0,1.0,0.0,0.0,38.9,0.0,0.0,0.0,56.1,21.8,93.75,0.0,6.25,0.0,0.0,0.0,0.0,0.0,0.0,0.0,0.0,0.0,0.0,0.0,0.0,0.0,0.0,0.0,0.0,0.0,0.0,0.0,0.0,0.0,0.0,0.0,0.0,0.0,0.0,0.0,0.0,0.0,0.0,0.0,0.0,0.0,0.0,0.0,0.0,0.0,0.0,0.0,0.0,0.0,0.0,0.0,0.0,0.0,0.0,0.0,0.0,0.0,0.0
0,Electrospining,723,0.0,0.0,4.0,1.0,0.0,0.0,38.4,0.0,0.0,0.0,55.9,21.5,93.75,0.0,6.25,0.0,0.0,0.0,0.0,0.0,0.0,0.0,0.0,0.0,0.0,0.0,0.0,0.0,0.0,0.0,0.0,0.0,0.0,0.0,0.0,0.0,0.0,0.0,0.0,0.0,0.0,0.0,0.0,0.0,0.0,0.0,0.0,0.0,0.0,0.0,0.0,0.0,0.0,0.0,0.0,0.0,0.0,0.0,0.0,0.0,0.0,0.0,0.0,0.0,0.0
0,Electrospining,748,0.0,0.0,4.0,1.0,0.0,0.0,38.0,0.0,0.0,0.0,56.1,21.3,93.75,0.0,6.25,0.0,0.0,0.0,0.0,0.0,0.0,0.0,0.0,0.0,0.0,0.0,0.0,0.0,0.0,0.0,0.0,0.0,0.0,0.0,0.0,0.0,0.0,0.0,0.0,0.0,0.0,0.0,0.0,0.0,0.0,0.0,0.0,0.0,0.0,0.0,0.0,0.0,0.0,0.0,0.0,0.0,0.0,0.0,0.0,0.0,0.0,0.0,0.0,0.0,0.0
0,Electrospining,768,0.0,0.0,4.0,1.0,0.0,0.0,39.3,0.0,0.0,0.0,55.6,21.8,93.75,0.0,6.25,0.0,0.0,0.0,0.0,0.0,0.0,0.0,0.0,0.0,0.0,0.0,0.0,0.0,0.0,0.0,0.0,0.0,0.0,0.0,0.0,0.0,0.0,0.0,0.0,0.0,0.0,0.0,0.0,0.0,0.0,0.0,0.0,0.0,0.0,0.0,0.0,0.0,0.0,0.0,0.0,0.0,0.0,0.0,0.0,0.0,0.0,0.0,0.0,0.0,0.0
0,Electrospining,783,0.0,0.0,4.0,1.0,0.0,0.0,38.5,0.0,0.0,0.0,55.8,21.5,93.75,0.0,6.25,0.0,0.0,0.0,0.0,0.0,0.0,0.0,0.0,0.0,0.0,0.0,0.0,0.0,0.0,0.0,0.0,0.0,0.0,0.0,0.0,0.0,0.0,0.0,0.0,0.0,0.0,0.0,0.0,0.0,0.0,0.0,0.0,0.0,0.0,0.0,0.0,0.0,0.0,0.0,0.0,0.0,0.0,0.0,0.0,0.0,0.0,0.0,0.0,0.0,0.0
0,Electrospining,798,0.0,0.0,4.0,1.0,0.0,0.0,38.5,0.0,0.0,0.0,55.8,21.5,93.75,0.0,6.25,0.0,0.0,0.0,0.0,0.0,0.0,0.0,0.0,0.0,0.0,0.0,0.0,0.0,0.0,0.0,0.0,0.0,0.0,0.0,0.0,0.0,0.0,0.0,0.0,0.0,0.0,0.0,0.0,0.0,0.0,0.0,0.0,0.0,0.0,0.0,0.0,0.0,0.0,0.0,0.0,0.0,0.0,0.0,0.0,0.0,0.0,0.0,0.0,0.0,0.0
0,Electrospining,823,0.0,0.0,4.0,1.0,0.0,0.0,39.5,0.0,0.0,0.0,55.3,21.8,93.75,0.0,6.25,0.0,0.0,0.0,0.0,0.0,0.0,0.0,0.0,0.0,0.0,0.0,0.0,0.0,0.0,0.0,0.0,0.0,0.0,0.0,0.0,0.0,0.0,0.0,0.0,0.0,0.0,0.0,0.0,0.0,0.0,0.0,0.0,0.0,0.0,0.0,0.0,0.0,0.0,0.0,0.0,0.0,0.0,0.0,0.0,0.0,0.0,0.0,0.0,0.0,0.0
0,Electrospining,923,0.0,0.0,7.0,1.0,0.03,0.0,19.0,0.0,0.0,0.0,60.5,11.5,75.0,0.0,25.0,0.0,0.0,0.0,0.0,0.0,0.0,0.0,0.0,0.0,0.0,0.0,0.0,0.0,0.0,0.0,0.0,0.0,0.0,0.0,0.0,0.0,0.0,0.0,0.0,0.0,0.0,0.0,0.0,0.0,0.0,0.0,0.0,0.0,0.0,0.0,0.0,0.0,0.0,0.0,0.0,0.0,0.0,0.0,0.0,0.0,0.0,0.0,0.0,0.0,0.0
0,Electrospining,923,0.0,0.0,9.0,1.0,0.03,0.0,16.2,0.0,0.0,0.0,75.9,12.3,75.0,0.0,25.0,0.0,0.0,0.0,0.0,0.0,0.0,0.0,0.0,0.0,0.0,0.0,0.0,0.0,0.0,0.0,0.0,0.0,0.0,0.0,0.0,0.0,0.0,0.0,0.0,0.0,0.0,0.0,0.0,0.0,0.0,0.0,0.0,0.0,0.0,0.0,0.0,0.0,0.0,0.0,0.0,0.0,0.0,0.0,0.0,0.0,0.0,0.0,0.0,0.0,0.0
0,Electrospining,998,0.0,0.0,11.0,1.0,0.03,0.0,15.3,0.0,0.0,0.0,80.4,12.3,75.0,0.0,25.0,0.0,0.0,0.0,0.0,0.0,0.0,0.0,0.0,0.0,0.0,0.0,0.0,0.0,0.0,0.0,0.0,0.0,0.0,0.0,0.0,0.0,0.0,0.0,0.0,0.0,0.0,0.0,0.0,0.0,0.0,0.0,0.0,0.0,0.0,0.0,0.0,0.0,0.0,0.0,0.0,0.0,0.0,0.0,0.0,0.0,0.0,0.0,0.0,0.0,0.0
0,n.a.,1023,0.4,0.1,4.0,1.0,0.01,99.0,20.0,54.0,0.0,0.0,46.0,9.2,100.0,0.0,0.0,0.0,0.0,0.0,0.0,0.0,0.0,0.0,0.0,0.0,0.0,0.0,0.0,0.0,0.0,0.0,0.0,0.0,0.0,0.0,0.0,0.0,0.0,0.0,0.0,0.0,0.0,0.0,0.0,0.0,0.0,0.0,0.0,0.0,0.0,0.0,0.0,0.0,0.0,0.0,0.0,0.0,0.0,0.0,0.0,0.0,0.0,0.0,0.0,0.0,0.0
0,n.a.,823,0.0,0.0,2.8,1.0,0.0,0.0,0.0,0.0,0.0,0.0,0.0,0.0,6.67,0.0,0.0,0.0,0.0,0.0,0.0,0.0,0.0,0.0,0.0,0.0,0.0,0.0,0.0,0.0,0.0,0.0,0.0,0.0,0.0,0.0,0.0,0.0,0.0,0.0,0.0,0.0,0.0,0.0,0.0,0.0,0.0,0.0,0.0,0.0,0.0,0.0,0.0,0.0,0.0,73.33,0.0,0.0,20.0,0.0,0.0,0.0,0.0,0.0,0.0,0.0,0.0
0,n.a.,873,0.0,0.0,2.8,1.0,0.0,0.0,13.0,72.0,0.0,0.0,28.0,3.6,6.67,0.0,0.0,0.0,0.0,0.0,0.0,0.0,0.0,0.0,0.0,0.0,0.0,0.0,0.0,0.0,0.0,0.0,0.0,0.0,0.0,0.0,0.0,0.0,0.0,0.0,0.0,0.0,0.0,0.0,0.0,0.0,0.0,0.0,0.0,0.0,0.0,0.0,0.0,0.0,0.0,73.33,0.0,0.0,20.0,0.0,0.0,0.0,0.0,0.0,0.0,0.0,0.0
0,n.a.,923,0.0,0.0,2.8,1.0,0.0,0.0,17.0,57.5,0.0,0.0,42.5,7.2,6.67,0.0,0.0,0.0,0.0,0.0,0.0,0.0,0.0,0.0,0.0,0.0,0.0,0.0,0.0,0.0,0.0,0.0,0.0,0.0,0.0,0.0,0.0,0.0,0.0,0.0,0.0,0.0,0.0,0.0,0.0,0.0,0.0,0.0,0.0,0.0,0.0,0.0,0.0,0.0,0.0,73.33,0.0,0.0,20.0,0.0,0.0,0.0,0.0,0.0,0.0,0.0,0.0
0,n.a.,973,0.0,0.0,2.8,1.0,0.0,0.0,23.0,54.0,0.0,0.0,46.0,10.6,6.67,0.0,0.0,0.0,0.0,0.0,0.0,0.0,0.0,0.0,0.0,0.0,0.0,0.0,0.0,0.0,0.0,0.0,0.0,0.0,0.0,0.0,0.0,0.0,0.0,0.0,0.0,0.0,0.0,0.0,0.0,0.0,0.0,0.0,0.0,0.0,0.0,0.0,0.0,0.0,0.0,73.33,0.0,0.0,20.0,0.0,0.0,0.0,0.0,0.0,0.0,0.0,0.0
0,n.a.,1023,0.0,0.0,2.8,1.0,0.0,0.0,29.0,53.5,0.0,0.0,46.5,13.5,6.67,0.0,0.0,0.0,0.0,0.0,0.0,0.0,0.0,0.0,0.0,0.0,0.0,0.0,0.0,0.0,0.0,0.0,0.0,0.0,0.0,0.0,0.0,0.0,0.0,0.0,0.0,0.0,0.0,0.0,0.0,0.0,0.0,0.0,0.0,0.0,0.0,0.0,0.0,0.0,0.0,73.33,0.0,0.0,20.0,0.0,0.0,0.0,0.0,0.0,0.0,0.0,0.0
0,n.a.,1073,0.0,0.0,2.8,1.0,0.0,0.0,30.0,54.5,0.0,0.0,45.5,13.7,6.67,0.0,0.0,0.0,0.0,0.0,0.0,0.0,0.0,0.0,0.0,0.0,0.0,0.0,0.0,0.0,0.0,0.0,0.0,0.0,0.0,0.0,0.0,0.0,0.0,0.0,0.0,0.0,0.0,0.0,0.0,0.0,0.0,0.0,0.0,0.0,0.0,0.0,0.0,0.0,0.0,73.33,0.0,0.0,20.0,0.0,0.0,0.0,0.0,0.0,0.0,0.0,0.0
0,n.a.,823,0.0,0.0,2.8,1.0,0.0,0.0,24.0,0.0,0.0,0.0,12.0,2.9,6.9,0.0,0.0,0.0,0.0,3.45,0.0,0.0,0.0,0.0,0.0,0.0,0.0,0.0,0.0,0.0,0.0,0.0,0.0,0.0,0.0,0.0,0.0,0.0,0.0,0.0,0.0,0.0,0.0,0.0,0.0,0.0,0.0,0.0,0.0,0.0,0.0,0.0,0.0,0.0,0.0,75.86,0.0,0.0,13.79,0.0,0.0,0.0,0.0,0.0,0.0,0.0,0.0
0,n.a.,873,0.0,0.0,2.8,1.0,0.0,0.0,47.0,0.0,0.0,0.0,26.5,12.5,6.9,0.0,0.0,0.0,0.0,3.45,0.0,0.0,0.0,0.0,0.0,0.0,0.0,0.0,0.0,0.0,0.0,0.0,0.0,0.0,0.0,0.0,0.0,0.0,0.0,0.0,0.0,0.0,0.0,0.0,0.0,0.0,0.0,0.0,0.0,0.0,0.0,0.0,0.0,0.0,0.0,75.86,0.0,0.0,13.79,0.0,0.0,0.0,0.0,0.0,0.0,0.0,0.0
0,n.a.,923,0.0,0.0,2.8,1.0,0.0,0.0,45.0,0.0,0.0,0.0,29.5,13.3,6.9,0.0,0.0,0.0,0.0,3.45,0.0,0.0,0.0,0.0,0.0,0.0,0.0,0.0,0.0,0.0,0.0,0.0,0.0,0.0,0.0,0.0,0.0,0.0,0.0,0.0,0.0,0.0,0.0,0.0,0.0,0.0,0.0,0.0,0.0,0.0,0.0,0.0,0.0,0.0,0.0,75.86,0.0,0.0,13.79,0.0,0.0,0.0,0.0,0.0,0.0,0.0,0.0
0,n.a.,973,0.0,0.0,2.8,1.0,0.0,0.0,49.0,0.0,0.0,0.0,28.0,13.7,6.9,0.0,0.0,0.0,0.0,3.45,0.0,0.0,0.0,0.0,0.0,0.0,0.0,0.0,0.0,0.0,0.0,0.0,0.0,0.0,0.0,0.0,0.0,0.0,0.0,0.0,0.0,0.0,0.0,0.0,0.0,0.0,0.0,0.0,0.0,0.0,0.0,0.0,0.0,0.0,0.0,75.86,0.0,0.0,13.79,0.0,0.0,0.0,0.0,0.0,0.0,0.0,0.0
0,n.a.,1023,0.0,0.0,2.8,1.0,0.0,0.0,51.0,0.0,0.0,0.0,28.5,14.5,6.9,0.0,0.0,0.0,0.0,3.45,0.0,0.0,0.0,0.0,0.0,0.0,0.0,0.0,0.0,0.0,0.0,0.0,0.0,0.0,0.0,0.0,0.0,0.0,0.0,0.0,0.0,0.0,0.0,0.0,0.0,0.0,0.0,0.0,0.0,0.0,0.0,0.0,0.0,0.0,0.0,75.86,0.0,0.0,13.79,0.0,0.0,0.0,0.0,0.0,0.0,0.0,0.0
0,n.a.,1073,0.0,0.0,2.8,1.0,0.0,0.0,50.0,0.0,0.0,0.0,30.0,15.0,6.9,0.0,0.0,0.0,0.0,3.45,0.0,0.0,0.0,0.0,0.0,0.0,0.0,0.0,0.0,0.0,0.0,0.0,0.0,0.0,0.0,0.0,0.0,0.0,0.0,0.0,0.0,0.0,0.0,0.0,0.0,0.0,0.0,0.0,0.0,0.0,0.0,0.0,0.0,0.0,0.0,75.86,0.0,0.0,13.79,0.0,0.0,0.0,0.0,0.0,0.0,0.0,0.0
0,Precipitation,673,0.75,0.25,3.0,1.0,0.04,0.0,0.0,0.0,0.0,0.0,0.0,0.0,100.0,0.0,0.0,0.0,0.0,0.0,0.0,0.0,0.0,0.0,0.0,0.0,0.0,0.0,0.0,0.0,0.0,0.0,0.0,0.0,0.0,0.0,0.0,0.0,0.0,0.0,0.0,0.0,0.0,0.0,0.0,0.0,0.0,0.0,0.0,0.0,0.0,0.0,0.0,0.0,0.0,0.0,0.0,0.0,0.0,0.0,0.0,0.0,0.0,0.0,0.0,0.0,0.0
0,Precipitation,723,0.75,0.25,3.0,1.0,0.04,0.0,0.0,0.0,0.0,0.0,0.0,0.0,100.0,0.0,0.0,0.0,0.0,0.0,0.0,0.0,0.0,0.0,0.0,0.0,0.0,0.0,0.0,0.0,0.0,0.0,0.0,0.0,0.0,0.0,0.0,0.0,0.0,0.0,0.0,0.0,0.0,0.0,0.0,0.0,0.0,0.0,0.0,0.0,0.0,0.0,0.0,0.0,0.0,0.0,0.0,0.0,0.0,0.0,0.0,0.0,0.0,0.0,0.0,0.0,0.0
0,Precipitation,748,0.75,0.25,3.0,1.0,0.04,0.0,33.2,0.0,0.0,0.0,48.1,16.0,100.0,0.0,0.0,0.0,0.0,0.0,0.0,0.0,0.0,0.0,0.0,0.0,0.0,0.0,0.0,0.0,0.0,0.0,0.0,0.0,0.0,0.0,0.0,0.0,0.0,0.0,0.0,0.0,0.0,0.0,0.0,0.0,0.0,0.0,0.0,0.0,0.0,0.0,0.0,0.0,0.0,0.0,0.0,0.0,0.0,0.0,0.0,0.0,0.0,0.0,0.0,0.0,0.0
0,Precipitation,773,0.75,0.25,3.0,1.0,0.04,0.0,34.0,0.0,0.0,0.0,48.8,16.6,100.0,0.0,0.0,0.0,0.0,0.0,0.0,0.0,0.0,0.0,0.0,0.0,0.0,0.0,0.0,0.0,0.0,0.0,0.0,0.0,0.0,0.0,0.0,0.0,0.0,0.0,0.0,0.0,0.0,0.0,0.0,0.0,0.0,0.0,0.0,0.0,0.0,0.0,0.0,0.0,0.0,0.0,0.0,0.0,0.0,0.0,0.0,0.0,0.0,0.0,0.0,0.0,0.0
0,Precipitation,823,0.75,0.25,3.0,1.0,0.04,0.0,34.4,0.0,0.0,0.0,49.2,16.9,100.0,0.0,0.0,0.0,0.0,0.0,0.0,0.0,0.0,0.0,0.0,0.0,0.0,0.0,0.0,0.0,0.0,0.0,0.0,0.0,0.0,0.0,0.0,0.0,0.0,0.0,0.0,0.0,0.0,0.0,0.0,0.0,0.0,0.0,0.0,0.0,0.0,0.0,0.0,0.0,0.0,0.0,0.0,0.0,0.0,0.0,0.0,0.0,0.0,0.0,0.0,0.0,0.0
0,Precipitation,873,0.75,0.25,3.0,1.0,0.04,0.0,34.7,0.0,0.0,0.0,49.2,17.1,100.0,0.0,0.0,0.0,0.0,0.0,0.0,0.0,0.0,0.0,0.0,0.0,0.0,0.0,0.0,0.0,0.0,0.0,0.0,0.0,0.0,0.0,0.0,0.0,0.0,0.0,0.0,0.0,0.0,0.0,0.0,0.0,0.0,0.0,0.0,0.0,0.0,0.0,0.0,0.0,0.0,0.0,0.0,0.0,0.0,0.0,0.0,0.0,0.0,0.0,0.0,0.0,0.0
0,Precipitation,923,0.75,0.25,3.0,1.0,0.04,0.0,34.2,0.0,0.0,0.0,48.5,16.6,100.0,0.0,0.0,0.0,0.0,0.0,0.0,0.0,0.0,0.0,0.0,0.0,0.0,0.0,0.0,0.0,0.0,0.0,0.0,0.0,0.0,0.0,0.0,0.0,0.0,0.0,0.0,0.0,0.0,0.0,0.0,0.0,0.0,0.0,0.0,0.0,0.0,0.0,0.0,0.0,0.0,0.0,0.0,0.0,0.0,0.0,0.0,0.0,0.0,0.0,0.0,0.0,0.0
0,Precipitation,973,0.75,0.25,3.0,1.0,0.04,0.0,34.4,0.0,0.0,0.0,46.2,15.9,100.0,0.0,0.0,0.0,0.0,0.0,0.0,0.0,0.0,0.0,0.0,0.0,0.0,0.0,0.0,0.0,0.0,0.0,0.0,0.0,0.0,0.0,0.0,0.0,0.0,0.0,0.0,0.0,0.0,0.0,0.0,0.0,0.0,0.0,0.0,0.0,0.0,0.0,0.0,0.0,0.0,0.0,0.0,0.0,0.0,0.0,0.0,0.0,0.0,0.0,0.0,0.0,0.0
0,Precipitation,1023,0.75,0.25,3.0,1.0,0.04,0.0,33.7,0.0,0.0,0.0,44.8,15.1,100.0,0.0,0.0,0.0,0.0,0.0,0.0,0.0,0.0,0.0,0.0,0.0,0.0,0.0,0.0,0.0,0.0,0.0,0.0,0.0,0.0,0.0,0.0,0.0,0.0,0.0,0.0,0.0,0.0,0.0,0.0,0.0,0.0,0.0,0.0,0.0,0.0,0.0,0.0,0.0,0.0,0.0,0.0,0.0,0.0,0.0,0.0,0.0,0.0,0.0,0.0,0.0,0.0
0,Precipitation,1073,0.75,0.25,3.0,1.0,0.04,0.0,32.6,0.0,0.0,0.0,42.5,13.9,100.0,0.0,0.0,0.0,0.0,0.0,0.0,0.0,0.0,0.0,0.0,0.0,0.0,0.0,0.0,0.0,0.0,0.0,0.0,0.0,0.0,0.0,0.0,0.0,0.0,0.0,0.0,0.0,0.0,0.0,0.0,0.0,0.0,0.0,0.0,0.0,0.0,0.0,0.0,0.0,0.0,0.0,0.0,0.0,0.0,0.0,0.0,0.0,0.0,0.0,0.0,0.0,0.0
0,Sol-gel,1073,0.76,0.19,4.0,1.0,0.0,0.0,0.1,0.0,0.0,0.0,40.7,2.3,4.65,0.0,0.0,0.0,0.0,14.74,0.0,80.61,0.0,0.0,0.0,0.0,0.0,0.0,0.0,0.0,0.0,0.0,0.0,0.0,0.0,0.0,0.0,0.0,0.0,0.0,0.0,0.0,0.0,0.0,0.0,0.0,0.0,0.0,0.0,0.0,0.0,0.0,0.0,0.0,0.0,0.0,0.0,0.0,0.0,0.0,0.0,0.0,0.0,0.0,0.0,0.0,0.0
0,Sol-gel,1073,0.76,0.19,4.0,1.0,0.0,0.0,11.2,0.0,0.0,0.0,43.1,4.8,4.65,0.0,0.0,0.0,0.0,14.74,0.0,80.61,0.0,0.0,0.0,0.0,0.0,0.0,0.0,0.0,0.0,0.0,0.0,0.0,0.0,0.0,0.0,0.0,0.0,0.0,0.0,0.0,0.0,0.0,0.0,0.0,0.0,0.0,0.0,0.0,0.0,0.0,0.0,0.0,0.0,0.0,0.0,0.0,0.0,0.0,0.0,0.0,0.0,0.0,0.0,0.0,0.0
0,Sol-gel,1073,0.76,0.19,4.0,1.0,0.0,0.0,10.7,0.0,0.0,0.0,39.1,4.2,4.65,0.0,0.0,0.0,0.0,14.74,0.0,80.61,0.0,0.0,0.0,0.0,0.0,0.0,0.0,0.0,0.0,0.0,0.0,0.0,0.0,0.0,0.0,0.0,0.0,0.0,0.0,0.0,0.0,0.0,0.0,0.0,0.0,0.0,0.0,0.0,0.0,0.0,0.0,0.0,0.0,0.0,0.0,0.0,0.0,0.0,0.0,0.0,0.0,0.0,0.0,0.0,0.0
0,Sol-gel,1073,0.76,0.19,4.0,1.0,0.0,0.0,15.1,0.0,0.0,0.0,39.8,6.0,4.65,0.0,0.0,0.0,0.0,14.74,0.0,80.61,0.0,0.0,0.0,0.0,0.0,0.0,0.0,0.0,0.0,0.0,0.0,0.0,0.0,0.0,0.0,0.0,0.0,0.0,0.0,0.0,0.0,0.0,0.0,0.0,0.0,0.0,0.0,0.0,0.0,0.0,0.0,0.0,0.0,0.0,0.0,0.0,0.0,0.0,0.0,0.0,0.0,0.0,0.0,0.0,0.0
0,Sol-gel,1073,0.76,0.19,4.0,1.0,0.0,0.0,23.6,0.0,0.0,0.0,40.3,9.5,4.65,0.0,0.0,0.0,0.0,14.74,0.0,80.61,0.0,0.0,0.0,0.0,0.0,0.0,0.0,0.0,0.0,0.0,0.0,0.0,0.0,0.0,0.0,0.0,0.0,0.0,0.0,0.0,0.0,0.0,0.0,0.0,0.0,0.0,0.0,0.0,0.0,0.0,0.0,0.0,0.0,0.0,0.0,0.0,0.0,0.0,0.0,0.0,0.0,0.0,0.0,0.0,0.0
0,Sol-gel,1073,0.76,0.19,4.0,1.0,0.0,0.0,31.7,0.0,0.0,0.0,35.5,11.3,4.65,0.0,0.0,0.0,0.0,14.74,0.0,80.61,0.0,0.0,0.0,0.0,0.0,0.0,0.0,0.0,0.0,0.0,0.0,0.0,0.0,0.0,0.0,0.0,0.0,0.0,0.0,0.0,0.0,0.0,0.0,0.0,0.0,0.0,0.0,0.0,0.0,0.0,0.0,0.0,0.0,0.0,0.0,0.0,0.0,0.0,0.0,0.0,0.0,0.0,0.0,0.0,0.0
0,Impregnation,1223,0.59,0.09,7.0,1.0,1.03,98.9,28.0,50.0,0.0,0.0,45.2,12.6,4.18,0.0,0.0,0.0,0.0,0.0,0.0,0.0,0.0,0.0,0.0,0.0,0.0,0.0,0.0,0.0,0.0,0.0,0.0,0.0,0.0,0.0,0.0,0.0,0.0,0.0,0.0,0.0,0.0,0.0,0.0,0.0,0.0,0.0,0.0,0.0,0.0,0.0,0.0,0.0,0.0,0.0,0.0,0.0,0.0,0.0,0.0,0.0,0.0,95.81,0.0,0.0,0.0
0,Impregnation,1233,0.59,0.09,7.0,1.0,0.51,98.6,27.8,35.7,0.0,0.0,54.0,15.0,4.18,0.0,0.0,0.0,0.0,0.0,0.0,0.0,0.0,0.0,0.0,0.0,0.0,0.0,0.0,0.0,0.0,0.0,0.0,0.0,0.0,0.0,0.0,0.0,0.0,0.0,0.0,0.0,0.0,0.0,0.0,0.0,0.0,0.0,0.0,0.0,0.0,0.0,0.0,0.0,0.0,0.0,0.0,0.0,0.0,0.0,0.0,0.0,0.0,95.81,0.0,0.0,0.0
0,Impregnation,1248,0.59,0.09,7.0,1.0,0.26,96.2,24.1,35.0,0.0,0.0,59.6,14.4,4.18,0.0,0.0,0.0,0.0,0.0,0.0,0.0,0.0,0.0,0.0,0.0,0.0,0.0,0.0,0.0,0.0,0.0,0.0,0.0,0.0,0.0,0.0,0.0,0.0,0.0,0.0,0.0,0.0,0.0,0.0,0.0,0.0,0.0,0.0,0.0,0.0,0.0,0.0,0.0,0.0,0.0,0.0,0.0,0.0,0.0,0.0,0.0,0.0,95.81,0.0,0.0,0.0
0,Impregnation,1293,0.59,0.09,7.0,1.0,0.13,94.0,21.4,30.5,0.0,0.0,63.0,13.5,4.18,0.0,0.0,0.0,0.0,0.0,0.0,0.0,0.0,0.0,0.0,0.0,0.0,0.0,0.0,0.0,0.0,0.0,0.0,0.0,0.0,0.0,0.0,0.0,0.0,0.0,0.0,0.0,0.0,0.0,0.0,0.0,0.0,0.0,0.0,0.0,0.0,0.0,0.0,0.0,0.0,0.0,0.0,0.0,0.0,0.0,0.0,0.0,0.0,95.81,0.0,0.0,0.0
0,Impregnation,1293,0.59,0.09,7.0,1.0,0.09,91.6,20.4,27.8,0.0,0.0,66.5,13.6,4.18,0.0,0.0,0.0,0.0,0.0,0.0,0.0,0.0,0.0,0.0,0.0,0.0,0.0,0.0,0.0,0.0,0.0,0.0,0.0,0.0,0.0,0.0,0.0,0.0,0.0,0.0,0.0,0.0,0.0,0.0,0.0,0.0,0.0,0.0,0.0,0.0,0.0,0.0,0.0,0.0,0.0,0.0,0.0,0.0,0.0,0.0,0.0,0.0,95.81,0.0,0.0,0.0
0,Impregnation,1298,0.59,0.09,7.0,1.0,0.06,89.1,19.3,25.7,0.0,0.0,69.5,13.4,4.18,0.0,0.0,0.0,0.0,0.0,0.0,0.0,0.0,0.0,0.0,0.0,0.0,0.0,0.0,0.0,0.0,0.0,0.0,0.0,0.0,0.0,0.0,0.0,0.0,0.0,0.0,0.0,0.0,0.0,0.0,0.0,0.0,0.0,0.0,0.0,0.0,0.0,0.0,0.0,0.0,0.0,0.0,0.0,0.0,0.0,0.0,0.0,0.0,95.81,0.0,0.0,0.0
0,Impregnation,1183,0.59,0.09,7.0,1.0,0.03,60.1,16.0,23.8,0.0,0.0,71.8,11.5,4.18,0.0,0.0,0.0,0.0,0.0,0.0,0.0,0.0,0.0,0.0,0.0,0.0,0.0,0.0,0.0,0.0,0.0,0.0,0.0,0.0,0.0,0.0,0.0,0.0,0.0,0.0,0.0,0.0,0.0,0.0,0.0,0.0,0.0,0.0,0.0,0.0,0.0,0.0,0.0,0.0,0.0,0.0,0.0,0.0,0.0,0.0,0.0,0.0,95.81,0.0,0.0,0.0
0,Impregnation,1008,0.59,0.09,7.0,1.0,0.13,92.1,17.6,6.0,0.0,0.0,65.5,11.5,4.18,0.0,0.0,0.0,0.0,0.0,0.0,0.0,0.0,0.0,0.0,0.0,0.0,0.0,0.0,0.0,0.0,0.0,0.0,0.0,0.0,0.0,0.0,0.0,0.0,0.0,0.0,0.0,0.0,0.0,0.0,0.0,0.0,0.0,0.0,0.0,0.0,0.0,0.0,0.0,0.0,0.0,0.0,0.0,0.0,0.0,0.0,0.0,0.0,95.81,0.0,0.0,0.0
0,Impregnation,1098,0.59,0.09,7.0,1.0,0.06,84.9,16.7,5.5,0.0,0.0,67.2,11.2,4.18,0.0,0.0,0.0,0.0,0.0,0.0,0.0,0.0,0.0,0.0,0.0,0.0,0.0,0.0,0.0,0.0,0.0,0.0,0.0,0.0,0.0,0.0,0.0,0.0,0.0,0.0,0.0,0.0,0.0,0.0,0.0,0.0,0.0,0.0,0.0,0.0,0.0,0.0,0.0,0.0,0.0,0.0,0.0,0.0,0.0,0.0,0.0,0.0,95.81,0.0,0.0,0.0
0,Impregnation,1193,0.45,0.11,4.0,1.0,0.13,97.1,15.5,8.0,0.0,0.0,48.7,7.6,4.18,0.0,0.0,0.0,0.0,0.0,0.0,0.0,0.0,0.0,0.0,0.0,0.0,0.0,0.0,0.0,0.0,0.0,0.0,0.0,0.0,0.0,0.0,0.0,0.0,0.0,0.0,0.0,0.0,0.0,0.0,0.0,0.0,0.0,0.0,0.0,0.0,0.0,0.0,0.0,0.0,0.0,0.0,0.0,0.0,0.0,0.0,0.0,0.0,95.81,0.0,0.0,0.0
0,Impregnation,1273,0.45,0.11,4.0,1.0,0.06,89.8,15.3,7.5,0.0,0.0,51.0,7.8,4.18,0.0,0.0,0.0,0.0,0.0,0.0,0.0,0.0,0.0,0.0,0.0,0.0,0.0,0.0,0.0,0.0,0.0,0.0,0.0,0.0,0.0,0.0,0.0,0.0,0.0,0.0,0.0,0.0,0.0,0.0,0.0,0.0,0.0,0.0,0.0,0.0,0.0,0.0,0.0,0.0,0.0,0.0,0.0,0.0,0.0,0.0,0.0,0.0,95.81,0.0,0.0,0.0
0,Impregnation,1163,0.45,0.11,4.0,1.0,0.13,94.5,14.8,7.7,0.0,0.0,48.2,7.1,4.18,0.0,0.0,0.0,0.0,0.0,0.0,0.0,0.0,0.0,0.0,0.0,0.0,0.0,0.0,0.0,0.0,0.0,0.0,0.0,0.0,0.0,0.0,0.0,0.0,0.0,0.0,0.0,0.0,0.0,0.0,0.0,0.0,0.0,0.0,0.0,0.0,0.0,0.0,0.0,0.0,0.0,0.0,0.0,0.0,0.0,0.0,0.0,0.0,95.81,0.0,0.0,0.0
0,Precipitation,683,0.75,0.25,3.0,1.0,0.02,0.0,0.0,100.0,0.0,0.0,0.0,0.0,66.66,0.0,0.0,0.0,0.0,0.0,0.0,0.0,0.0,0.0,0.0,0.0,0.0,0.0,0.0,0.0,0.0,0.0,0.0,0.0,0.0,0.0,0.0,0.0,0.0,0.0,0.0,0.0,0.0,0.0,0.0,0.0,0.0,0.0,0.0,0.0,0.0,0.0,0.0,0.0,0.0,33.33,0.0,0.0,0.0,0.0,0.0,0.0,0.0,0.0,0.0,0.0,0.0
0,Precipitation,693,0.75,0.25,3.0,1.0,0.02,0.0,0.0,100.0,0.0,0.0,0.0,0.0,66.66,0.0,0.0,0.0,0.0,0.0,0.0,0.0,0.0,0.0,0.0,0.0,0.0,0.0,0.0,0.0,0.0,0.0,0.0,0.0,0.0,0.0,0.0,0.0,0.0,0.0,0.0,0.0,0.0,0.0,0.0,0.0,0.0,0.0,0.0,0.0,0.0,0.0,0.0,0.0,0.0,33.33,0.0,0.0,0.0,0.0,0.0,0.0,0.0,0.0,0.0,0.0,0.0
0,Precipitation,713,0.75,0.25,3.0,1.0,0.02,0.8,0.3,100.0,0.0,0.0,0.0,0.0,66.66,0.0,0.0,0.0,0.0,0.0,0.0,0.0,0.0,0.0,0.0,0.0,0.0,0.0,0.0,0.0,0.0,0.0,0.0,0.0,0.0,0.0,0.0,0.0,0.0,0.0,0.0,0.0,0.0,0.0,0.0,0.0,0.0,0.0,0.0,0.0,0.0,0.0,0.0,0.0,0.0,33.33,0.0,0.0,0.0,0.0,0.0,0.0,0.0,0.0,0.0,0.0,0.0
0,Precipitation,723,0.75,0.25,3.0,1.0,0.02,5.1,1.5,100.0,0.0,0.0,0.0,0.0,66.66,0.0,0.0,0.0,0.0,0.0,0.0,0.0,0.0,0.0,0.0,0.0,0.0,0.0,0.0,0.0,0.0,0.0,0.0,0.0,0.0,0.0,0.0,0.0,0.0,0.0,0.0,0.0,0.0,0.0,0.0,0.0,0.0,0.0,0.0,0.0,0.0,0.0,0.0,0.0,0.0,33.33,0.0,0.0,0.0,0.0,0.0,0.0,0.0,0.0,0.0,0.0,0.0
0,Precipitation,773,0.75,0.25,3.0,1.0,0.02,92.0,26.8,71.9,0.0,0.0,29.1,7.8,66.66,0.0,0.0,0.0,0.0,0.0,0.0,0.0,0.0,0.0,0.0,0.0,0.0,0.0,0.0,0.0,0.0,0.0,0.0,0.0,0.0,0.0,0.0,0.0,0.0,0.0,0.0,0.0,0.0,0.0,0.0,0.0,0.0,0.0,0.0,0.0,0.0,0.0,0.0,0.0,0.0,33.33,0.0,0.0,0.0,0.0,0.0,0.0,0.0,0.0,0.0,0.0,0.0
0,Precipitation,723,0.75,0.25,3.0,1.0,0.02,0.0,0.0,0.0,0.0,0.0,0.0,0.0,66.66,0.0,0.0,0.0,0.0,0.0,0.0,0.0,0.0,0.0,0.0,0.0,0.0,0.0,0.0,0.0,0.0,0.0,0.0,0.0,0.0,0.0,0.0,0.0,0.0,0.0,0.0,0.0,0.0,0.0,0.0,0.0,0.0,0.0,0.0,0.0,0.0,0.0,0.0,0.0,0.0,33.33,0.0,0.0,0.0,0.0,0.0,0.0,0.0,0.0,0.0,0.0,0.0
0,Precipitation,723,0.75,0.25,3.0,1.0,0.02,7.9,2.3,100.0,0.0,0.0,0.0,0.0,100.0,0.0,0.0,0.0,0.0,0.0,0.0,0.0,0.0,0.0,0.0,0.0,0.0,0.0,0.0,0.0,0.0,0.0,0.0,0.0,0.0,0.0,0.0,0.0,0.0,0.0,0.0,0.0,0.0,0.0,0.0,0.0,0.0,0.0,0.0,0.0,0.0,0.0,0.0,0.0,0.0,0.0,0.0,0.0,0.0,0.0,0.0,0.0,0.0,0.0,0.0,0.0,0.0
0,Precipitation,773,0.75,0.25,3.0,1.0,0.02,64.3,16.2,75.4,0.0,0.0,24.6,4.0,100.0,0.0,0.0,0.0,0.0,0.0,0.0,0.0,0.0,0.0,0.0,0.0,0.0,0.0,0.0,0.0,0.0,0.0,0.0,0.0,0.0,0.0,0.0,0.0,0.0,0.0,0.0,0.0,0.0,0.0,0.0,0.0,0.0,0.0,0.0,0.0,0.0,0.0,0.0,0.0,0.0,0.0,0.0,0.0,0.0,0.0,0.0,0.0,0.0,0.0,0.0,0.0,0.0
0,Therm.decomp.,683,0.75,0.25,3.0,1.0,0.02,30.2,8.3,100.0,0.0,0.0,0.0,0.0,66.66,0.0,0.0,0.0,0.0,0.0,0.0,0.0,0.0,0.0,0.0,0.0,0.0,0.0,0.0,0.0,0.0,0.0,0.0,0.0,0.0,0.0,0.0,0.0,0.0,0.0,0.0,0.0,0.0,0.0,0.0,0.0,0.0,0.0,0.0,0.0,0.0,0.0,0.0,0.0,0.0,33.33,0.0,0.0,0.0,0.0,0.0,0.0,0.0,0.0,0.0,0.0,0.0
0,Therm.decomp.,693,0.75,0.25,3.0,1.0,0.02,95.1,29.7,51.6,0.0,0.0,48.4,14.4,66.66,0.0,0.0,0.0,0.0,0.0,0.0,0.0,0.0,0.0,0.0,0.0,0.0,0.0,0.0,0.0,0.0,0.0,0.0,0.0,0.0,0.0,0.0,0.0,0.0,0.0,0.0,0.0,0.0,0.0,0.0,0.0,0.0,0.0,0.0,0.0,0.0,0.0,0.0,0.0,0.0,33.33,0.0,0.0,0.0,0.0,0.0,0.0,0.0,0.0,0.0,0.0,0.0
0,Therm.decomp.,693,0.75,0.25,3.0,1.0,0.02,90.3,27.6,50.7,0.0,0.0,49.3,13.6,66.66,0.0,0.0,0.0,0.0,0.0,0.0,0.0,0.0,0.0,0.0,0.0,0.0,0.0,0.0,0.0,0.0,0.0,0.0,0.0,0.0,0.0,0.0,0.0,0.0,0.0,0.0,0.0,0.0,0.0,0.0,0.0,0.0,0.0,0.0,0.0,0.0,0.0,0.0,0.0,0.0,33.33,0.0,0.0,0.0,0.0,0.0,0.0,0.0,0.0,0.0,0.0,0.0
0,Therm.decomp.,713,0.75,0.25,3.0,1.0,0.02,97.2,30.0,51.0,0.0,0.0,49.0,14.7,66.66,0.0,0.0,0.0,0.0,0.0,0.0,0.0,0.0,0.0,0.0,0.0,0.0,0.0,0.0,0.0,0.0,0.0,0.0,0.0,0.0,0.0,0.0,0.0,0.0,0.0,0.0,0.0,0.0,0.0,0.0,0.0,0.0,0.0,0.0,0.0,0.0,0.0,0.0,0.0,0.0,33.33,0.0,0.0,0.0,0.0,0.0,0.0,0.0,0.0,0.0,0.0,0.0
0,Therm.decomp.,723,0.75,0.25,3.0,1.0,0.02,99.3,30.2,51.5,0.0,0.0,48.5,14.7,66.66,0.0,0.0,0.0,0.0,0.0,0.0,0.0,0.0,0.0,0.0,0.0,0.0,0.0,0.0,0.0,0.0,0.0,0.0,0.0,0.0,0.0,0.0,0.0,0.0,0.0,0.0,0.0,0.0,0.0,0.0,0.0,0.0,0.0,0.0,0.0,0.0,0.0,0.0,0.0,0.0,33.33,0.0,0.0,0.0,0.0,0.0,0.0,0.0,0.0,0.0,0.0,0.0
0,Therm.decomp.,773,0.75,0.25,3.0,1.0,0.02,99.8,30.5,51.4,0.0,0.0,48.6,14.8,66.66,0.0,0.0,0.0,0.0,0.0,0.0,0.0,0.0,0.0,0.0,0.0,0.0,0.0,0.0,0.0,0.0,0.0,0.0,0.0,0.0,0.0,0.0,0.0,0.0,0.0,0.0,0.0,0.0,0.0,0.0,0.0,0.0,0.0,0.0,0.0,0.0,0.0,0.0,0.0,0.0,33.33,0.0,0.0,0.0,0.0,0.0,0.0,0.0,0.0,0.0,0.0,0.0
0,Therm.decomp.,773,0.75,0.25,3.0,1.0,0.02,0.0,1.5,0.0,0.0,0.0,0.0,0.0,66.66,0.0,0.0,0.0,0.0,0.0,0.0,0.0,0.0,0.0,0.0,0.0,0.0,0.0,0.0,0.0,0.0,0.0,0.0,0.0,0.0,0.0,0.0,0.0,0.0,0.0,0.0,0.0,0.0,0.0,0.0,0.0,0.0,0.0,0.0,0.0,0.0,0.0,0.0,0.0,0.0,33.33,0.0,0.0,0.0,0.0,0.0,0.0,0.0,0.0,0.0,0.0,0.0
0,Therm.decomp.,693,0.75,0.25,3.0,1.0,0.02,14.5,5.4,100.0,0.0,0.0,0.0,0.0,100.0,0.0,0.0,0.0,0.0,0.0,0.0,0.0,0.0,0.0,0.0,0.0,0.0,0.0,0.0,0.0,0.0,0.0,0.0,0.0,0.0,0.0,0.0,0.0,0.0,0.0,0.0,0.0,0.0,0.0,0.0,0.0,0.0,0.0,0.0,0.0,0.0,0.0,0.0,0.0,0.0,0.0,0.0,0.0,0.0,0.0,0.0,0.0,0.0,0.0,0.0,0.0,0.0
0,Therm.decomp.,723,0.75,0.25,3.0,1.0,0.02,93.6,26.2,58.5,0.0,0.0,41.5,10.9,100.0,0.0,0.0,0.0,0.0,0.0,0.0,0.0,0.0,0.0,0.0,0.0,0.0,0.0,0.0,0.0,0.0,0.0,0.0,0.0,0.0,0.0,0.0,0.0,0.0,0.0,0.0,0.0,0.0,0.0,0.0,0.0,0.0,0.0,0.0,0.0,0.0,0.0,0.0,0.0,0.0,0.0,0.0,0.0,0.0,0.0,0.0,0.0,0.0,0.0,0.0,0.0,0.0
0,Therm.decomp.,773,0.75,0.25,3.0,1.0,0.02,97.3,27.4,56.6,0.0,0.0,43.4,11.9,100.0,0.0,0.0,0.0,0.0,0.0,0.0,0.0,0.0,0.0,0.0,0.0,0.0,0.0,0.0,0.0,0.0,0.0,0.0,0.0,0.0,0.0,0.0,0.0,0.0,0.0,0.0,0.0,0.0,0.0,0.0,0.0,0.0,0.0,0.0,0.0,0.0,0.0,0.0,0.0,0.0,0.0,0.0,0.0,0.0,0.0,0.0,0.0,0.0,0.0,0.0,0.0,0.0
0,Therm.decomp.,723,0.75,0.25,3.0,1.0,0.02,0.0,0.0,0.0,0.0,0.0,0.0,0.0,100.0,0.0,0.0,0.0,0.0,0.0,0.0,0.0,0.0,0.0,0.0,0.0,0.0,0.0,0.0,0.0,0.0,0.0,0.0,0.0,0.0,0.0,0.0,0.0,0.0,0.0,0.0,0.0,0.0,0.0,0.0,0.0,0.0,0.0,0.0,0.0,0.0,0.0,0.0,0.0,0.0,0.0,0.0,0.0,0.0,0.0,0.0,0.0,0.0,0.0,0.0,0.0,0.0
0,Therm.decomp.,773,0.75,0.25,3.0,1.0,0.02,4.8,1.2,100.0,0.0,0.0,0.0,0.0,100.0,0.0,0.0,0.0,0.0,0.0,0.0,0.0,0.0,0.0,0.0,0.0,0.0,0.0,0.0,0.0,0.0,0.0,0.0,0.0,0.0,0.0,0.0,0.0,0.0,0.0,0.0,0.0,0.0,0.0,0.0,0.0,0.0,0.0,0.0,0.0,0.0,0.0,0.0,0.0,0.0,0.0,0.0,0.0,0.0,0.0,0.0,0.0,0.0,0.0,0.0,0.0,0.0
0,n.a.,1021,0.29,0.1,3.0,1.9,3.51,12.9,3.5,75.1,0.0,23.8,23.8,0.8,9.37,0.0,0.0,0.0,0.0,9.37,0.0,0.0,0.0,0.0,0.0,0.0,0.0,0.0,0.0,0.0,0.0,0.0,0.0,0.0,0.0,0.0,0.0,0.0,0.0,0.0,0.0,0.0,0.0,0.0,0.0,0.0,0.0,0.0,0.0,0.0,0.0,0.0,0.0,0.0,0.0,0.0,0.0,0.0,0.0,0.0,0.0,0.0,0.0,0.0,0.0,81.25,0.0
0,n.a.,1055,0.29,0.1,3.0,1.9,3.51,21.1,7.0,66.0,3.8,28.8,32.7,2.3,9.37,0.0,0.0,0.0,0.0,9.37,0.0,0.0,0.0,0.0,0.0,0.0,0.0,0.0,0.0,0.0,0.0,0.0,0.0,0.0,0.0,0.0,0.0,0.0,0.0,0.0,0.0,0.0,0.0,0.0,0.0,0.0,0.0,0.0,0.0,0.0,0.0,0.0,0.0,0.0,0.0,0.0,0.0,0.0,0.0,0.0,0.0,0.0,0.0,0.0,0.0,81.25,0.0
0,n.a.,1076,0.29,0.1,3.0,1.9,3.51,28.1,9.9,60.4,7.0,32.5,39.5,3.9,9.37,0.0,0.0,0.0,0.0,9.37,0.0,0.0,0.0,0.0,0.0,0.0,0.0,0.0,0.0,0.0,0.0,0.0,0.0,0.0,0.0,0.0,0.0,0.0,0.0,0.0,0.0,0.0,0.0,0.0,0.0,0.0,0.0,0.0,0.0,0.0,0.0,0.0,0.0,0.0,0.0,0.0,0.0,0.0,0.0,0.0,0.0,0.0,0.0,0.0,0.0,81.25,0.0
0,n.a.,1101,0.29,0.1,3.0,1.9,3.51,37.7,12.9,54.4,11.6,33.4,45.1,5.8,9.37,0.0,0.0,0.0,0.0,9.37,0.0,0.0,0.0,0.0,0.0,0.0,0.0,0.0,0.0,0.0,0.0,0.0,0.0,0.0,0.0,0.0,0.0,0.0,0.0,0.0,0.0,0.0,0.0,0.0,0.0,0.0,0.0,0.0,0.0,0.0,0.0,0.0,0.0,0.0,0.0,0.0,0.0,0.0,0.0,0.0,0.0,0.0,0.0,0.0,0.0,81.25,0.0
0,n.a.,1127,0.29,0.1,3.0,1.9,3.51,51.1,18.4,49.0,17.3,32.9,50.2,9.3,9.37,0.0,0.0,0.0,0.0,9.37,0.0,0.0,0.0,0.0,0.0,0.0,0.0,0.0,0.0,0.0,0.0,0.0,0.0,0.0,0.0,0.0,0.0,0.0,0.0,0.0,0.0,0.0,0.0,0.0,0.0,0.0,0.0,0.0,0.0,0.0,0.0,0.0,0.0,0.0,0.0,0.0,0.0,0.0,0.0,0.0,0.0,0.0,0.0,0.0,0.0,81.25,0.0
0,n.a.,723,0.75,0.25,3.0,1.0,0.05,0.0,3.6,0.0,3.4,3.6,7.0,0.3,100.0,0.0,0.0,0.0,0.0,0.0,0.0,0.0,0.0,0.0,0.0,0.0,0.0,0.0,0.0,0.0,0.0,0.0,0.0,0.0,0.0,0.0,0.0,0.0,0.0,0.0,0.0,0.0,0.0,0.0,0.0,0.0,0.0,0.0,0.0,0.0,0.0,0.0,0.0,0.0,0.0,0.0,0.0,0.0,0.0,0.0,0.0,0.0,0.0,0.0,0.0,0.0,0.0
0,n.a.,773,0.75,0.25,3.0,1.0,0.05,0.0,7.5,0.0,6.9,7.2,14.1,1.1,100.0,0.0,0.0,0.0,0.0,0.0,0.0,0.0,0.0,0.0,0.0,0.0,0.0,0.0,0.0,0.0,0.0,0.0,0.0,0.0,0.0,0.0,0.0,0.0,0.0,0.0,0.0,0.0,0.0,0.0,0.0,0.0,0.0,0.0,0.0,0.0,0.0,0.0,0.0,0.0,0.0,0.0,0.0,0.0,0.0,0.0,0.0,0.0,0.0,0.0,0.0,0.0,0.0
0,n.a.,823,0.75,0.25,3.0,1.0,0.05,0.0,11.7,0.0,10.3,10.1,20.4,2.4,100.0,0.0,0.0,0.0,0.0,0.0,0.0,0.0,0.0,0.0,0.0,0.0,0.0,0.0,0.0,0.0,0.0,0.0,0.0,0.0,0.0,0.0,0.0,0.0,0.0,0.0,0.0,0.0,0.0,0.0,0.0,0.0,0.0,0.0,0.0,0.0,0.0,0.0,0.0,0.0,0.0,0.0,0.0,0.0,0.0,0.0,0.0,0.0,0.0,0.0,0.0,0.0,0.0
0,n.a.,873,0.75,0.25,3.0,1.0,0.05,0.0,15.7,0.0,13.6,13.6,27.2,4.3,100.0,0.0,0.0,0.0,0.0,0.0,0.0,0.0,0.0,0.0,0.0,0.0,0.0,0.0,0.0,0.0,0.0,0.0,0.0,0.0,0.0,0.0,0.0,0.0,0.0,0.0,0.0,0.0,0.0,0.0,0.0,0.0,0.0,0.0,0.0,0.0,0.0,0.0,0.0,0.0,0.0,0.0,0.0,0.0,0.0,0.0,0.0,0.0,0.0,0.0,0.0,0.0,0.0
0,n.a.,923,0.75,0.25,3.0,1.0,0.05,0.0,19.3,0.0,16.4,17.4,33.8,6.5,100.0,0.0,0.0,0.0,0.0,0.0,0.0,0.0,0.0,0.0,0.0,0.0,0.0,0.0,0.0,0.0,0.0,0.0,0.0,0.0,0.0,0.0,0.0,0.0,0.0,0.0,0.0,0.0,0.0,0.0,0.0,0.0,0.0,0.0,0.0,0.0,0.0,0.0,0.0,0.0,0.0,0.0,0.0,0.0,0.0,0.0,0.0,0.0,0.0,0.0,0.0,0.0,0.0
0,n.a.,973,0.75,0.25,3.0,1.0,0.05,0.0,23.4,0.0,20.1,20.0,40.1,9.4,100.0,0.0,0.0,0.0,0.0,0.0,0.0,0.0,0.0,0.0,0.0,0.0,0.0,0.0,0.0,0.0,0.0,0.0,0.0,0.0,0.0,0.0,0.0,0.0,0.0,0.0,0.0,0.0,0.0,0.0,0.0,0.0,0.0,0.0,0.0,0.0,0.0,0.0,0.0,0.0,0.0,0.0,0.0,0.0,0.0,0.0,0.0,0.0,0.0,0.0,0.0,0.0,0.0
0,n.a.,1023,0.75,0.25,3.0,1.0,0.05,0.0,27.1,0.0,23.4,23.6,47.0,12.7,100.0,0.0,0.0,0.0,0.0,0.0,0.0,0.0,0.0,0.0,0.0,0.0,0.0,0.0,0.0,0.0,0.0,0.0,0.0,0.0,0.0,0.0,0.0,0.0,0.0,0.0,0.0,0.0,0.0,0.0,0.0,0.0,0.0,0.0,0.0,0.0,0.0,0.0,0.0,0.0,0.0,0.0,0.0,0.0,0.0,0.0,0.0,0.0,0.0,0.0,0.0,0.0,0.0
0,n.a.,1073,0.75,0.25,3.0,1.0,0.05,0.0,31.3,0.0,26.8,26.7,53.5,16.7,100.0,0.0,0.0,0.0,0.0,0.0,0.0,0.0,0.0,0.0,0.0,0.0,0.0,0.0,0.0,0.0,0.0,0.0,0.0,0.0,0.0,0.0,0.0,0.0,0.0,0.0,0.0,0.0,0.0,0.0,0.0,0.0,0.0,0.0,0.0,0.0,0.0,0.0,0.0,0.0,0.0,0.0,0.0,0.0,0.0,0.0,0.0,0.0,0.0,0.0,0.0,0.0,0.0
0,n.a.,723,0.75,0.25,3.0,1.0,0.05,0.0,4.2,0.0,3.4,3.5,6.8,0.3,100.0,0.0,0.0,0.0,0.0,0.0,0.0,0.0,0.0,0.0,0.0,0.0,0.0,0.0,0.0,0.0,0.0,0.0,0.0,0.0,0.0,0.0,0.0,0.0,0.0,0.0,0.0,0.0,0.0,0.0,0.0,0.0,0.0,0.0,0.0,0.0,0.0,0.0,0.0,0.0,0.0,0.0,0.0,0.0,0.0,0.0,0.0,0.0,0.0,0.0,0.0,0.0,0.0
0,n.a.,773,0.75,0.25,3.0,1.0,0.05,0.0,7.8,0.0,6.9,6.8,13.7,1.1,100.0,0.0,0.0,0.0,0.0,0.0,0.0,0.0,0.0,0.0,0.0,0.0,0.0,0.0,0.0,0.0,0.0,0.0,0.0,0.0,0.0,0.0,0.0,0.0,0.0,0.0,0.0,0.0,0.0,0.0,0.0,0.0,0.0,0.0,0.0,0.0,0.0,0.0,0.0,0.0,0.0,0.0,0.0,0.0,0.0,0.0,0.0,0.0,0.0,0.0,0.0,0.0,0.0
0,n.a.,823,0.75,0.25,3.0,1.0,0.05,0.0,11.5,0.0,10.3,10.3,20.6,2.4,100.0,0.0,0.0,0.0,0.0,0.0,0.0,0.0,0.0,0.0,0.0,0.0,0.0,0.0,0.0,0.0,0.0,0.0,0.0,0.0,0.0,0.0,0.0,0.0,0.0,0.0,0.0,0.0,0.0,0.0,0.0,0.0,0.0,0.0,0.0,0.0,0.0,0.0,0.0,0.0,0.0,0.0,0.0,0.0,0.0,0.0,0.0,0.0,0.0,0.0,0.0,0.0,0.0
0,n.a.,873,0.75,0.25,3.0,1.0,0.05,0.0,15.4,0.0,13.7,13.5,27.1,4.2,100.0,0.0,0.0,0.0,0.0,0.0,0.0,0.0,0.0,0.0,0.0,0.0,0.0,0.0,0.0,0.0,0.0,0.0,0.0,0.0,0.0,0.0,0.0,0.0,0.0,0.0,0.0,0.0,0.0,0.0,0.0,0.0,0.0,0.0,0.0,0.0,0.0,0.0,0.0,0.0,0.0,0.0,0.0,0.0,0.0,0.0,0.0,0.0,0.0,0.0,0.0,0.0,0.0
0,n.a.,923,0.75,0.25,3.0,1.0,0.05,0.0,19.3,0.0,16.7,16.8,33.5,6.5,100.0,0.0,0.0,0.0,0.0,0.0,0.0,0.0,0.0,0.0,0.0,0.0,0.0,0.0,0.0,0.0,0.0,0.0,0.0,0.0,0.0,0.0,0.0,0.0,0.0,0.0,0.0,0.0,0.0,0.0,0.0,0.0,0.0,0.0,0.0,0.0,0.0,0.0,0.0,0.0,0.0,0.0,0.0,0.0,0.0,0.0,0.0,0.0,0.0,0.0,0.0,0.0,0.0
0,n.a.,973,0.75,0.25,3.0,1.0,0.05,0.0,23.8,0.0,20.2,19.9,40.1,9.6,100.0,0.0,0.0,0.0,0.0,0.0,0.0,0.0,0.0,0.0,0.0,0.0,0.0,0.0,0.0,0.0,0.0,0.0,0.0,0.0,0.0,0.0,0.0,0.0,0.0,0.0,0.0,0.0,0.0,0.0,0.0,0.0,0.0,0.0,0.0,0.0,0.0,0.0,0.0,0.0,0.0,0.0,0.0,0.0,0.0,0.0,0.0,0.0,0.0,0.0,0.0,0.0,0.0
0,n.a.,1023,0.75,0.25,3.0,1.0,0.05,0.0,27.1,0.0,23.4,23.2,46.7,12.6,100.0,0.0,0.0,0.0,0.0,0.0,0.0,0.0,0.0,0.0,0.0,0.0,0.0,0.0,0.0,0.0,0.0,0.0,0.0,0.0,0.0,0.0,0.0,0.0,0.0,0.0,0.0,0.0,0.0,0.0,0.0,0.0,0.0,0.0,0.0,0.0,0.0,0.0,0.0,0.0,0.0,0.0,0.0,0.0,0.0,0.0,0.0,0.0,0.0,0.0,0.0,0.0,0.0
0,n.a.,1073,0.75,0.25,3.0,1.0,0.05,0.0,31.1,0.0,26.8,26.7,53.5,16.6,100.0,0.0,0.0,0.0,0.0,0.0,0.0,0.0,0.0,0.0,0.0,0.0,0.0,0.0,0.0,0.0,0.0,0.0,0.0,0.0,0.0,0.0,0.0,0.0,0.0,0.0,0.0,0.0,0.0,0.0,0.0,0.0,0.0,0.0,0.0,0.0,0.0,0.0,0.0,0.0,0.0,0.0,0.0,0.0,0.0,0.0,0.0,0.0,0.0,0.0,0.0,0.0,0.0
0,n.a.,723,0.75,0.25,3.0,1.0,0.05,0.0,3.9,0.0,3.8,3.7,7.5,0.3,100.0,0.0,0.0,0.0,0.0,0.0,0.0,0.0,0.0,0.0,0.0,0.0,0.0,0.0,0.0,0.0,0.0,0.0,0.0,0.0,0.0,0.0,0.0,0.0,0.0,0.0,0.0,0.0,0.0,0.0,0.0,0.0,0.0,0.0,0.0,0.0,0.0,0.0,0.0,0.0,0.0,0.0,0.0,0.0,0.0,0.0,0.0,0.0,0.0,0.0,0.0,0.0,0.0
0,n.a.,773,0.75,0.25,3.0,1.0,0.05,0.0,7.4,0.0,6.9,6.8,13.6,1.0,100.0,0.0,0.0,0.0,0.0,0.0,0.0,0.0,0.0,0.0,0.0,0.0,0.0,0.0,0.0,0.0,0.0,0.0,0.0,0.0,0.0,0.0,0.0,0.0,0.0,0.0,0.0,0.0,0.0,0.0,0.0,0.0,0.0,0.0,0.0,0.0,0.0,0.0,0.0,0.0,0.0,0.0,0.0,0.0,0.0,0.0,0.0,0.0,0.0,0.0,0.0,0.0,0.0
0,n.a.,823,0.75,0.25,3.0,1.0,0.05,0.0,11.4,0.0,10.3,13.4,23.6,2.7,100.0,0.0,0.0,0.0,0.0,0.0,0.0,0.0,0.0,0.0,0.0,0.0,0.0,0.0,0.0,0.0,0.0,0.0,0.0,0.0,0.0,0.0,0.0,0.0,0.0,0.0,0.0,0.0,0.0,0.0,0.0,0.0,0.0,0.0,0.0,0.0,0.0,0.0,0.0,0.0,0.0,0.0,0.0,0.0,0.0,0.0,0.0,0.0,0.0,0.0,0.0,0.0,0.0
0,n.a.,873,0.75,0.25,3.0,1.0,0.05,0.0,15.6,0.0,13.5,16.7,30.2,4.7,100.0,0.0,0.0,0.0,0.0,0.0,0.0,0.0,0.0,0.0,0.0,0.0,0.0,0.0,0.0,0.0,0.0,0.0,0.0,0.0,0.0,0.0,0.0,0.0,0.0,0.0,0.0,0.0,0.0,0.0,0.0,0.0,0.0,0.0,0.0,0.0,0.0,0.0,0.0,0.0,0.0,0.0,0.0,0.0,0.0,0.0,0.0,0.0,0.0,0.0,0.0,0.0,0.0
0,n.a.,923,0.75,0.25,3.0,1.0,0.05,0.0,19.4,0.0,17.0,20.1,37.1,7.2,100.0,0.0,0.0,0.0,0.0,0.0,0.0,0.0,0.0,0.0,0.0,0.0,0.0,0.0,0.0,0.0,0.0,0.0,0.0,0.0,0.0,0.0,0.0,0.0,0.0,0.0,0.0,0.0,0.0,0.0,0.0,0.0,0.0,0.0,0.0,0.0,0.0,0.0,0.0,0.0,0.0,0.0,0.0,0.0,0.0,0.0,0.0,0.0,0.0,0.0,0.0,0.0,0.0
0,n.a.,973,0.75,0.25,3.0,1.0,0.05,0.0,23.4,0.0,20.4,23.5,43.9,10.3,100.0,0.0,0.0,0.0,0.0,0.0,0.0,0.0,0.0,0.0,0.0,0.0,0.0,0.0,0.0,0.0,0.0,0.0,0.0,0.0,0.0,0.0,0.0,0.0,0.0,0.0,0.0,0.0,0.0,0.0,0.0,0.0,0.0,0.0,0.0,0.0,0.0,0.0,0.0,0.0,0.0,0.0,0.0,0.0,0.0,0.0,0.0,0.0,0.0,0.0,0.0,0.0,0.0
0,n.a.,1023,0.75,0.25,3.0,1.0,0.05,0.0,27.3,0.0,23.7,27.2,50.9,13.9,100.0,0.0,0.0,0.0,0.0,0.0,0.0,0.0,0.0,0.0,0.0,0.0,0.0,0.0,0.0,0.0,0.0,0.0,0.0,0.0,0.0,0.0,0.0,0.0,0.0,0.0,0.0,0.0,0.0,0.0,0.0,0.0,0.0,0.0,0.0,0.0,0.0,0.0,0.0,0.0,0.0,0.0,0.0,0.0,0.0,0.0,0.0,0.0,0.0,0.0,0.0,0.0,0.0
0,n.a.,1073,0.75,0.25,3.0,1.0,0.05,0.0,31.2,0.0,26.9,3.4,30.3,9.4,100.0,0.0,0.0,0.0,0.0,0.0,0.0,0.0,0.0,0.0,0.0,0.0,0.0,0.0,0.0,0.0,0.0,0.0,0.0,0.0,0.0,0.0,0.0,0.0,0.0,0.0,0.0,0.0,0.0,0.0,0.0,0.0,0.0,0.0,0.0,0.0,0.0,0.0,0.0,0.0,0.0,0.0,0.0,0.0,0.0,0.0,0.0,0.0,0.0,0.0,0.0,0.0,0.0
0,n.a.,723,0.75,0.25,3.0,1.0,0.05,0.0,3.3,0.0,3.3,6.8,10.2,0.3,100.0,0.0,0.0,0.0,0.0,0.0,0.0,0.0,0.0,0.0,0.0,0.0,0.0,0.0,0.0,0.0,0.0,0.0,0.0,0.0,0.0,0.0,0.0,0.0,0.0,0.0,0.0,0.0,0.0,0.0,0.0,0.0,0.0,0.0,0.0,0.0,0.0,0.0,0.0,0.0,0.0,0.0,0.0,0.0,0.0,0.0,0.0,0.0,0.0,0.0,0.0,0.0,0.0
0,n.a.,773,0.75,0.25,3.0,1.0,0.05,0.0,8.2,0.0,7.0,10.3,17.3,1.4,100.0,0.0,0.0,0.0,0.0,0.0,0.0,0.0,0.0,0.0,0.0,0.0,0.0,0.0,0.0,0.0,0.0,0.0,0.0,0.0,0.0,0.0,0.0,0.0,0.0,0.0,0.0,0.0,0.0,0.0,0.0,0.0,0.0,0.0,0.0,0.0,0.0,0.0,0.0,0.0,0.0,0.0,0.0,0.0,0.0,0.0,0.0,0.0,0.0,0.0,0.0,0.0,0.0
0,n.a.,823,0.75,0.25,3.0,1.0,0.05,0.0,11.4,0.0,10.0,13.6,23.6,2.7,100.0,0.0,0.0,0.0,0.0,0.0,0.0,0.0,0.0,0.0,0.0,0.0,0.0,0.0,0.0,0.0,0.0,0.0,0.0,0.0,0.0,0.0,0.0,0.0,0.0,0.0,0.0,0.0,0.0,0.0,0.0,0.0,0.0,0.0,0.0,0.0,0.0,0.0,0.0,0.0,0.0,0.0,0.0,0.0,0.0,0.0,0.0,0.0,0.0,0.0,0.0,0.0,0.0
0,n.a.,873,0.75,0.25,3.0,1.0,0.05,0.0,15.6,0.0,13.6,16.9,30.5,4.8,100.0,0.0,0.0,0.0,0.0,0.0,0.0,0.0,0.0,0.0,0.0,0.0,0.0,0.0,0.0,0.0,0.0,0.0,0.0,0.0,0.0,0.0,0.0,0.0,0.0,0.0,0.0,0.0,0.0,0.0,0.0,0.0,0.0,0.0,0.0,0.0,0.0,0.0,0.0,0.0,0.0,0.0,0.0,0.0,0.0,0.0,0.0,0.0,0.0,0.0,0.0,0.0,0.0
0,n.a.,923,0.75,0.25,3.0,1.0,0.05,0.0,19.8,0.0,17.1,20.3,37.3,7.4,100.0,0.0,0.0,0.0,0.0,0.0,0.0,0.0,0.0,0.0,0.0,0.0,0.0,0.0,0.0,0.0,0.0,0.0,0.0,0.0,0.0,0.0,0.0,0.0,0.0,0.0,0.0,0.0,0.0,0.0,0.0,0.0,0.0,0.0,0.0,0.0,0.0,0.0,0.0,0.0,0.0,0.0,0.0,0.0,0.0,0.0,0.0,0.0,0.0,0.0,0.0,0.0,0.0
0,n.a.,973,0.75,0.25,3.0,1.0,0.05,0.0,23.2,0.0,20.1,23.3,43.4,10.1,100.0,0.0,0.0,0.0,0.0,0.0,0.0,0.0,0.0,0.0,0.0,0.0,0.0,0.0,0.0,0.0,0.0,0.0,0.0,0.0,0.0,0.0,0.0,0.0,0.0,0.0,0.0,0.0,0.0,0.0,0.0,0.0,0.0,0.0,0.0,0.0,0.0,0.0,0.0,0.0,0.0,0.0,0.0,0.0,0.0,0.0,0.0,0.0,0.0,0.0,0.0,0.0,0.0
0,n.a.,1023,0.75,0.25,3.0,1.0,0.05,0.0,27.1,0.0,23.7,26.5,50.3,13.6,100.0,0.0,0.0,0.0,0.0,0.0,0.0,0.0,0.0,0.0,0.0,0.0,0.0,0.0,0.0,0.0,0.0,0.0,0.0,0.0,0.0,0.0,0.0,0.0,0.0,0.0,0.0,0.0,0.0,0.0,0.0,0.0,0.0,0.0,0.0,0.0,0.0,0.0,0.0,0.0,0.0,0.0,0.0,0.0,0.0,0.0,0.0,0.0,0.0,0.0,0.0,0.0,0.0
0,n.a.,1073,0.75,0.25,3.0,1.0,0.05,0.0,31.3,0.0,26.7,26.5,53.3,16.7,100.0,0.0,0.0,0.0,0.0,0.0,0.0,0.0,0.0,0.0,0.0,0.0,0.0,0.0,0.0,0.0,0.0,0.0,0.0,0.0,0.0,0.0,0.0,0.0,0.0,0.0,0.0,0.0,0.0,0.0,0.0,0.0,0.0,0.0,0.0,0.0,0.0,0.0,0.0,0.0,0.0,0.0,0.0,0.0,0.0,0.0,0.0,0.0,0.0,0.0,0.0,0.0,0.0
0,Electrospining,1023,0.0,0.0,5.0,1.0,0.0,0.0,15.0,64.7,12.7,22.7,35.3,5.3,76.02,0.0,23.98,0.0,0.0,0.0,0.0,0.0,0.0,0.0,0.0,0.0,0.0,0.0,0.0,0.0,0.0,0.0,0.0,0.0,0.0,0.0,0.0,0.0,0.0,0.0,0.0,0.0,0.0,0.0,0.0,0.0,0.0,0.0,0.0,0.0,0.0,0.0,0.0,0.0,0.0,0.0,0.0,0.0,0.0,0.0,0.0,0.0,0.0,0.0,0.0,0.0,0.0
0,Electrospining,883,0.88,0.13,7.0,1.0,0.01,0.0,14.3,51.4,19.1,29.5,48.6,7.0,76.02,0.0,23.98,0.0,0.0,0.0,0.0,0.0,0.0,0.0,0.0,0.0,0.0,0.0,0.0,0.0,0.0,0.0,0.0,0.0,0.0,0.0,0.0,0.0,0.0,0.0,0.0,0.0,0.0,0.0,0.0,0.0,0.0,0.0,0.0,0.0,0.0,0.0,0.0,0.0,0.0,0.0,0.0,0.0,0.0,0.0,0.0,0.0,0.0,0.0,0.0,0.0,0.0
0,Electrospining,843,0.9,0.1,9.0,1.0,0.01,0.0,17.8,27.0,33.0,40.0,73.0,13.0,76.02,0.0,23.98,0.0,0.0,0.0,0.0,0.0,0.0,0.0,0.0,0.0,0.0,0.0,0.0,0.0,0.0,0.0,0.0,0.0,0.0,0.0,0.0,0.0,0.0,0.0,0.0,0.0,0.0,0.0,0.0,0.0,0.0,0.0,0.0,0.0,0.0,0.0,0.0,0.0,0.0,0.0,0.0,0.0,0.0,0.0,0.0,0.0,0.0,0.0,0.0,0.0,0.0
0,Electrospining,973,0.92,0.08,11.0,1.0,0.01,0.0,11.3,43.3,20.2,36.5,56.7,6.4,76.02,0.0,23.98,0.0,0.0,0.0,0.0,0.0,0.0,0.0,0.0,0.0,0.0,0.0,0.0,0.0,0.0,0.0,0.0,0.0,0.0,0.0,0.0,0.0,0.0,0.0,0.0,0.0,0.0,0.0,0.0,0.0,0.0,0.0,0.0,0.0,0.0,0.0,0.0,0.0,0.0,0.0,0.0,0.0,0.0,0.0,0.0,0.0,0.0,0.0,0.0,0.0,0.0
0,Electrospining,973,0.92,0.08,11.0,1.0,0.01,0.0,16.8,23.8,28.2,48.0,76.2,12.8,76.02,0.0,23.98,0.0,0.0,0.0,0.0,0.0,0.0,0.0,0.0,0.0,0.0,0.0,0.0,0.0,0.0,0.0,0.0,0.0,0.0,0.0,0.0,0.0,0.0,0.0,0.0,0.0,0.0,0.0,0.0,0.0,0.0,0.0,0.0,0.0,0.0,0.0,0.0,0.0,0.0,0.0,0.0,0.0,0.0,0.0,0.0,0.0,0.0,0.0,0.0,0.0,0.0
0,Sol-gel,773,0.67,0.17,4.0,1.0,0.36,0.0,1.8,100.0,0.0,0.0,0.0,0.0,50.0,0.0,0.0,0.0,50.0,0.0,0.0,0.0,0.0,0.0,0.0,0.0,0.0,0.0,0.0,0.0,0.0,0.0,0.0,0.0,0.0,0.0,0.0,0.0,0.0,0.0,0.0,0.0,0.0,0.0,0.0,0.0,0.0,0.0,0.0,0.0,0.0,0.0,0.0,0.0,0.0,0.0,0.0,0.0,0.0,0.0,0.0,0.0,0.0,0.0,0.0,0.0,0.0
0,Sol-gel,823,0.67,0.17,4.0,1.0,0.36,0.0,13.9,92.2,1.5,6.3,7.8,1.1,50.0,0.0,0.0,0.0,50.0,0.0,0.0,0.0,0.0,0.0,0.0,0.0,0.0,0.0,0.0,0.0,0.0,0.0,0.0,0.0,0.0,0.0,0.0,0.0,0.0,0.0,0.0,0.0,0.0,0.0,0.0,0.0,0.0,0.0,0.0,0.0,0.0,0.0,0.0,0.0,0.0,0.0,0.0,0.0,0.0,0.0,0.0,0.0,0.0,0.0,0.0,0.0,0.0
0,Sol-gel,873,0.67,0.17,4.0,1.0,0.36,0.0,21.4,77.6,7.2,15.2,22.4,4.8,50.0,0.0,0.0,0.0,50.0,0.0,0.0,0.0,0.0,0.0,0.0,0.0,0.0,0.0,0.0,0.0,0.0,0.0,0.0,0.0,0.0,0.0,0.0,0.0,0.0,0.0,0.0,0.0,0.0,0.0,0.0,0.0,0.0,0.0,0.0,0.0,0.0,0.0,0.0,0.0,0.0,0.0,0.0,0.0,0.0,0.0,0.0,0.0,0.0,0.0,0.0,0.0,0.0
0,Sol-gel,923,0.67,0.17,4.0,1.0,0.36,0.0,22.5,66.0,15.2,18.8,34.0,7.6,50.0,0.0,0.0,0.0,50.0,0.0,0.0,0.0,0.0,0.0,0.0,0.0,0.0,0.0,0.0,0.0,0.0,0.0,0.0,0.0,0.0,0.0,0.0,0.0,0.0,0.0,0.0,0.0,0.0,0.0,0.0,0.0,0.0,0.0,0.0,0.0,0.0,0.0,0.0,0.0,0.0,0.0,0.0,0.0,0.0,0.0,0.0,0.0,0.0,0.0,0.0,0.0,0.0
0,Sol-gel,973,0.67,0.17,4.0,1.0,0.36,0.0,22.5,61.7,19.2,19.2,38.3,8.6,50.0,0.0,0.0,0.0,50.0,0.0,0.0,0.0,0.0,0.0,0.0,0.0,0.0,0.0,0.0,0.0,0.0,0.0,0.0,0.0,0.0,0.0,0.0,0.0,0.0,0.0,0.0,0.0,0.0,0.0,0.0,0.0,0.0,0.0,0.0,0.0,0.0,0.0,0.0,0.0,0.0,0.0,0.0,0.0,0.0,0.0,0.0,0.0,0.0,0.0,0.0,0.0,0.0
0,Sol-gel,1023,0.67,0.17,4.0,1.0,0.36,0.0,24.4,59.2,23.1,17.7,40.8,9.9,50.0,0.0,0.0,0.0,50.0,0.0,0.0,0.0,0.0,0.0,0.0,0.0,0.0,0.0,0.0,0.0,0.0,0.0,0.0,0.0,0.0,0.0,0.0,0.0,0.0,0.0,0.0,0.0,0.0,0.0,0.0,0.0,0.0,0.0,0.0,0.0,0.0,0.0,0.0,0.0,0.0,0.0,0.0,0.0,0.0,0.0,0.0,0.0,0.0,0.0,0.0,0.0,0.0
0,Sol-gel,1073,0.67,0.17,4.0,1.0,0.36,0.0,24.5,59.3,25.8,14.8,40.7,10.0,50.0,0.0,0.0,0.0,50.0,0.0,0.0,0.0,0.0,0.0,0.0,0.0,0.0,0.0,0.0,0.0,0.0,0.0,0.0,0.0,0.0,0.0,0.0,0.0,0.0,0.0,0.0,0.0,0.0,0.0,0.0,0.0,0.0,0.0,0.0,0.0,0.0,0.0,0.0,0.0,0.0,0.0,0.0,0.0,0.0,0.0,0.0,0.0,0.0,0.0,0.0,0.0,0.0
0,Sol-gel,773,0.67,0.17,4.0,1.0,0.36,0.0,15.2,97.5,0.6,2.0,2.5,0.4,50.0,0.0,0.0,0.0,0.0,0.0,0.0,0.0,0.0,0.0,0.0,0.0,0.0,0.0,50.0,0.0,0.0,0.0,0.0,0.0,0.0,0.0,0.0,0.0,0.0,0.0,0.0,0.0,0.0,0.0,0.0,0.0,0.0,0.0,0.0,0.0,0.0,0.0,0.0,0.0,0.0,0.0,0.0,0.0,0.0,0.0,0.0,0.0,0.0,0.0,0.0,0.0,0.0
0,Sol-gel,823,0.67,0.17,4.0,1.0,0.36,0.0,15.2,95.6,0.7,3.8,4.4,0.7,50.0,0.0,0.0,0.0,0.0,0.0,0.0,0.0,0.0,0.0,0.0,0.0,0.0,0.0,50.0,0.0,0.0,0.0,0.0,0.0,0.0,0.0,0.0,0.0,0.0,0.0,0.0,0.0,0.0,0.0,0.0,0.0,0.0,0.0,0.0,0.0,0.0,0.0,0.0,0.0,0.0,0.0,0.0,0.0,0.0,0.0,0.0,0.0,0.0,0.0,0.0,0.0,0.0
0,Sol-gel,873,0.67,0.17,4.0,1.0,0.36,0.0,16.5,92.5,1.6,5.9,7.5,1.2,50.0,0.0,0.0,0.0,0.0,0.0,0.0,0.0,0.0,0.0,0.0,0.0,0.0,0.0,50.0,0.0,0.0,0.0,0.0,0.0,0.0,0.0,0.0,0.0,0.0,0.0,0.0,0.0,0.0,0.0,0.0,0.0,0.0,0.0,0.0,0.0,0.0,0.0,0.0,0.0,0.0,0.0,0.0,0.0,0.0,0.0,0.0,0.0,0.0,0.0,0.0,0.0,0.0
0,Sol-gel,923,0.67,0.17,4.0,1.0,0.36,0.0,17.0,88.2,2.8,9.0,11.8,2.0,50.0,0.0,0.0,0.0,0.0,0.0,0.0,0.0,0.0,0.0,0.0,0.0,0.0,0.0,50.0,0.0,0.0,0.0,0.0,0.0,0.0,0.0,0.0,0.0,0.0,0.0,0.0,0.0,0.0,0.0,0.0,0.0,0.0,0.0,0.0,0.0,0.0,0.0,0.0,0.0,0.0,0.0,0.0,0.0,0.0,0.0,0.0,0.0,0.0,0.0,0.0,0.0,0.0
0,Sol-gel,973,0.67,0.17,4.0,1.0,0.36,0.0,17.6,84.2,4.4,11.4,15.8,2.8,50.0,0.0,0.0,0.0,0.0,0.0,0.0,0.0,0.0,0.0,0.0,0.0,0.0,0.0,50.0,0.0,0.0,0.0,0.0,0.0,0.0,0.0,0.0,0.0,0.0,0.0,0.0,0.0,0.0,0.0,0.0,0.0,0.0,0.0,0.0,0.0,0.0,0.0,0.0,0.0,0.0,0.0,0.0,0.0,0.0,0.0,0.0,0.0,0.0,0.0,0.0,0.0,0.0
0,Sol-gel,1023,0.67,0.17,4.0,1.0,0.36,0.0,17.8,81.4,6.2,12.4,18.6,3.3,50.0,0.0,0.0,0.0,0.0,0.0,0.0,0.0,0.0,0.0,0.0,0.0,0.0,0.0,50.0,0.0,0.0,0.0,0.0,0.0,0.0,0.0,0.0,0.0,0.0,0.0,0.0,0.0,0.0,0.0,0.0,0.0,0.0,0.0,0.0,0.0,0.0,0.0,0.0,0.0,0.0,0.0,0.0,0.0,0.0,0.0,0.0,0.0,0.0,0.0,0.0,0.0,0.0
0,Sol-gel,1073,0.67,0.17,4.0,1.0,0.36,0.0,18.2,82.5,7.1,10.4,17.5,3.2,50.0,0.0,0.0,0.0,0.0,0.0,0.0,0.0,0.0,0.0,0.0,0.0,0.0,0.0,50.0,0.0,0.0,0.0,0.0,0.0,0.0,0.0,0.0,0.0,0.0,0.0,0.0,0.0,0.0,0.0,0.0,0.0,0.0,0.0,0.0,0.0,0.0,0.0,0.0,0.0,0.0,0.0,0.0,0.0,0.0,0.0,0.0,0.0,0.0,0.0,0.0,0.0,0.0
0,Sol-gel,773,0.67,0.17,4.0,1.0,0.36,0.0,15.5,100.0,0.0,0.0,0.0,0.0,50.0,0.0,0.0,0.0,0.0,0.0,0.0,0.0,0.0,0.0,0.0,0.0,0.0,0.0,0.0,0.0,0.0,0.0,0.0,0.0,0.0,0.0,0.0,0.0,0.0,50.0,0.0,0.0,0.0,0.0,0.0,0.0,0.0,0.0,0.0,0.0,0.0,0.0,0.0,0.0,0.0,0.0,0.0,0.0,0.0,0.0,0.0,0.0,0.0,0.0,0.0,0.0,0.0
