Repository: jsjong98/Catalyst-AI

Catalyst-AI
Sungkyunkwan University, School of Chemical Engineering
IPSE (Laboratory of Intelligence Process System Engieering)
Jonghwan Oh (1), Janggeun Lee (2), Dongin Jung (2), Jiyong Kim (*)

Don't Copy this code.

File: Database/Li_Cat_1.csv (part 3 of 6)
Promotor,Preparation,"Temperature, K","p(CH4), bar","p(O2), bar",p(CH4)/p(O2),"p total, bar","Contact time, s","X(O2), %","X(CH4), %","S(COx), %","S(C2=), %","S(C2-), %","S(C2), %","Y(C2), %",Li_C_mol%,Mg_C_mol%,Ca_C_mol%,Al_C_mol%,La_C_mol%,Sm_C_mol%,Zn_C_mol%,Ni_C_mol%,Ba_C_mol%,Pb_C_mol%,Pr_C_mol%,Ce_C_mol%,Ti_C_mol%,Be_C_mol%,Na_C_mol%,Th_C_mol%,K_C_mol%,Mn_C_mol%,Y_C_mol%,B_C_mol%,Co_C_mol%,Bi_C_mol%,Sr_C_mol%,Mo_C_mol%,Sb_C_mol%,Si_C_mol%,Ag_C_mol%,Cs_C_mol%,Zr_C_mol%,Cd_C_mol%,Nd_C_mol%,Rb_C_mol%,W_C_mol%,Fe_C_mol%,Yb_C_mol%,Te_C_mol%,Ho_C_mol%,Tb_C_mol%,Sn_C_mol%,In_C_mol%,Ge_C_mol%,Dy_C_mol%,Nb_C_mol%,Ta_C_mol%,Pt_C_mol%,V_C_mol%,S_A_mol%,Br_A_mol%,Cl_A_mol%,C_A_mol%,B_A_mol%,P_A_mol%,Al_S_mol%,Si_S_mol%,Ca_S_mol%,Co_S_mol%,Ti_S_mol%,Ce_S_mol%,Mg_S_mol%,Sn_S_mol%
0,Impregnation,1053,0.41,0.2,2.0,1.0,0.24,0.0,19.8,0.0,32.0,28.0,60.0,11.9,16.7,0.0,0.0,0.0,83.3,0.0,0.0,0.0,0.0,0.0,0.0,0.0,0.0,0.0,0.0,0.0,0.0,0.0,0.0,0.0,0.0,0.0,0.0,0.0,0.0,0.0,0.0,0.0,0.0,0.0,0.0,0.0,0.0,0.0,0.0,0.0,0.0,0.0,0.0,0.0,0.0,0.0,0.0,0.0,0.0,0.0,0.0,0.0,0.0,0.0,0.0,0.0,0.0,0.0,0.0,0.0,0.0,0.0,0.0,0.0
0,Impregnation,1053,0.41,0.2,2.0,1.0,0.24,0.0,22.3,0.0,28.0,29.0,57.0,12.7,16.7,0.0,0.0,0.0,0.0,83.3,0.0,0.0,0.0,0.0,0.0,0.0,0.0,0.0,0.0,0.0,0.0,0.0,0.0,0.0,0.0,0.0,0.0,0.0,0.0,0.0,0.0,0.0,0.0,0.0,0.0,0.0,0.0,0.0,0.0,0.0,0.0,0.0,0.0,0.0,0.0,0.0,0.0,0.0,0.0,0.0,0.0,0.0,0.0,0.0,0.0,0.0,0.0,0.0,0.0,0.0,0.0,0.0,0.0,0.0
0,Impregnation,1053,0.41,0.2,2.0,1.0,0.24,0.0,34.7,0.0,23.0,16.0,39.0,13.5,16.7,0.0,0.0,0.0,0.0,0.0,0.0,0.0,0.0,0.0,0.0,0.0,0.0,0.0,0.0,0.0,0.0,0.0,0.0,0.0,0.0,0.0,0.0,0.0,0.0,0.0,0.0,0.0,0.0,0.0,0.0,0.0,0.0,0.0,0.0,0.0,83.3,0.0,0.0,0.0,0.0,0.0,0.0,0.0,0.0,0.0,0.0,0.0,0.0,0.0,0.0,0.0,0.0,0.0,0.0,0.0,0.0,0.0,0.0,0.0
0,Sol-gel,1013,0.33,0.07,5.0,1.0,0.0,0.0,17.0,0.0,0.0,0.0,4.8,0.8,5.0,0.0,0.0,45.0,50.0,0.0,0.0,0.0,0.0,0.0,0.0,0.0,0.0,0.0,0.0,0.0,0.0,0.0,0.0,0.0,0.0,0.0,0.0,0.0,0.0,0.0,0.0,0.0,0.0,0.0,0.0,0.0,0.0,0.0,0.0,0.0,0.0,0.0,0.0,0.0,0.0,0.0,0.0,0.0,0.0,0.0,0.0,0.0,0.0,0.0,0.0,0.0,0.0,0.0,0.0,0.0,0.0,0.0,0.0,0.0
0,Precipitation,1123,0.61,0.08,7.3,1.0,0.34,0.0,17.2,0.0,0.0,0.0,76.5,13.2,18.2,0.0,0.0,0.0,15.5,0.0,0.0,0.0,0.0,0.0,6.1,0.0,0.0,0.0,0.0,0.0,0.0,0.0,0.0,0.0,0.0,0.0,0.0,0.0,0.0,0.0,0.0,0.0,0.0,0.0,8.1,0.0,0.0,0.0,0.0,0.0,0.0,0.0,0.0,0.0,0.0,0.0,0.0,0.0,0.0,0.0,0.0,0.0,0.0,0.0,0.0,0.0,0.0,0.0,0.0,0.0,0.0,52.1,0.0,0.0
0,Impregnation,1073,0.76,0.24,3.2,1.0,0.14,0.0,20.5,35.9,35.4,28.7,64.1,13.1,8.9,0.0,0.0,0.0,0.0,0.0,0.0,0.0,0.0,0.0,0.0,0.0,0.0,0.0,0.0,0.0,0.0,3.5,0.0,0.0,0.0,0.0,0.0,0.0,0.0,0.0,0.0,0.0,0.0,0.0,0.0,0.0,4.5,0.0,0.0,0.0,0.0,0.0,0.0,0.0,0.0,0.0,0.0,0.0,0.0,0.0,0.0,0.0,0.0,0.0,0.0,0.0,0.0,83.1,0.0,0.0,0.0,0.0,0.0,0.0
0,Therm.decomp.,1023,0.5,0.1,5.0,1.0,0.36,95.9,24.7,0.0,28.8,18.9,47.7,11.8,0.6,99.4,0.0,0.0,0.0,0.0,0.0,0.0,0.0,0.0,0.0,0.0,0.0,0.0,0.0,0.0,0.0,0.0,0.0,0.0,0.0,0.0,0.0,0.0,0.0,0.0,0.0,0.0,0.0,0.0,0.0,0.0,0.0,0.0,0.0,0.0,0.0,0.0,0.0,0.0,0.0,0.0,0.0,0.0,0.0,0.0,0.0,0.0,0.0,0.0,0.0,0.0,0.0,0.0,0.0,0.0,0.0,0.0,0.0,0.0
0,Therm.decomp.,1023,0.5,0.1,5.0,1.0,0.36,96.2,28.9,0.0,43.3,25.7,69.0,19.9,6.1,93.9,0.0,0.0,0.0,0.0,0.0,0.0,0.0,0.0,0.0,0.0,0.0,0.0,0.0,0.0,0.0,0.0,0.0,0.0,0.0,0.0,0.0,0.0,0.0,0.0,0.0,0.0,0.0,0.0,0.0,0.0,0.0,0.0,0.0,0.0,0.0,0.0,0.0,0.0,0.0,0.0,0.0,0.0,0.0,0.0,0.0,0.0,0.0,0.0,0.0,0.0,0.0,0.0,0.0,0.0,0.0,0.0,0.0,0.0
0,Therm.decomp.,1023,0.5,0.1,5.0,1.0,0.36,82.5,27.6,0.0,28.6,25.7,54.3,15.0,15.3,84.7,0.0,0.0,0.0,0.0,0.0,0.0,0.0,0.0,0.0,0.0,0.0,0.0,0.0,0.0,0.0,0.0,0.0,0.0,0.0,0.0,0.0,0.0,0.0,0.0,0.0,0.0,0.0,0.0,0.0,0.0,0.0,0.0,0.0,0.0,0.0,0.0,0.0,0.0,0.0,0.0,0.0,0.0,0.0,0.0,0.0,0.0,0.0,0.0,0.0,0.0,0.0,0.0,0.0,0.0,0.0,0.0,0.0,0.0
0,Therm.decomp.,1023,0.5,0.1,5.0,1.0,0.36,42.3,16.0,0.0,43.8,20.4,64.2,10.3,30.6,69.4,0.0,0.0,0.0,0.0,0.0,0.0,0.0,0.0,0.0,0.0,0.0,0.0,0.0,0.0,0.0,0.0,0.0,0.0,0.0,0.0,0.0,0.0,0.0,0.0,0.0,0.0,0.0,0.0,0.0,0.0,0.0,0.0,0.0,0.0,0.0,0.0,0.0,0.0,0.0,0.0,0.0,0.0,0.0,0.0,0.0,0.0,0.0,0.0,0.0,0.0,0.0,0.0,0.0,0.0,0.0,0.0,0.0,0.0
0,Impregnation,973,0.88,0.12,7.5,1.0,0.3,0.0,19.0,0.0,0.0,0.0,79.0,15.0,6.5,0.0,0.0,0.0,0.0,0.0,0.0,0.0,0.0,0.0,0.0,0.0,0.0,0.0,0.0,0.0,0.0,4.3,0.0,0.0,0.0,0.0,0.0,0.0,0.0,0.0,0.0,0.0,0.0,0.0,0.0,0.0,5.9,0.0,0.0,0.0,0.0,0.0,0.0,0.0,0.0,0.0,0.0,0.0,0.0,0.0,0.0,0.0,0.0,0.0,0.0,0.0,0.0,83.3,0.0,0.0,0.0,0.0,0.0,0.0
0,n.a.,1073,0.1,0.03,3.0,1.0,0.06,22.0,3.0,0.0,0.0,0.0,69.0,2.1,10.0,90.0,0.0,0.0,0.0,0.0,0.0,0.0,0.0,0.0,0.0,0.0,0.0,0.0,0.0,0.0,0.0,0.0,0.0,0.0,0.0,0.0,0.0,0.0,0.0,0.0,0.0,0.0,0.0,0.0,0.0,0.0,0.0,0.0,0.0,0.0,0.0,0.0,0.0,0.0,0.0,0.0,0.0,0.0,0.0,0.0,0.0,0.0,0.0,0.0,0.0,0.0,0.0,0.0,0.0,0.0,0.0,0.0,0.0,0.0
0,n.a.,1073,0.1,0.03,3.0,1.0,0.06,44.0,7.0,0.0,0.0,0.0,64.0,4.5,20.0,80.0,0.0,0.0,0.0,0.0,0.0,0.0,0.0,0.0,0.0,0.0,0.0,0.0,0.0,0.0,0.0,0.0,0.0,0.0,0.0,0.0,0.0,0.0,0.0,0.0,0.0,0.0,0.0,0.0,0.0,0.0,0.0,0.0,0.0,0.0,0.0,0.0,0.0,0.0,0.0,0.0,0.0,0.0,0.0,0.0,0.0,0.0,0.0,0.0,0.0,0.0,0.0,0.0,0.0,0.0,0.0,0.0,0.0,0.0
0,n.a.,1073,0.1,0.03,3.0,1.0,0.06,41.0,10.0,0.0,0.0,0.0,62.0,6.2,30.0,70.0,0.0,0.0,0.0,0.0,0.0,0.0,0.0,0.0,0.0,0.0,0.0,0.0,0.0,0.0,0.0,0.0,0.0,0.0,0.0,0.0,0.0,0.0,0.0,0.0,0.0,0.0,0.0,0.0,0.0,0.0,0.0,0.0,0.0,0.0,0.0,0.0,0.0,0.0,0.0,0.0,0.0,0.0,0.0,0.0,0.0,0.0,0.0,0.0,0.0,0.0,0.0,0.0,0.0,0.0,0.0,0.0,0.0,0.0
0,Pyrolysis,1123,0.5,0.38,1.3,1.0,0.79,0.0,43.2,0.0,0.0,0.0,25.7,11.1,5.0,0.0,0.0,0.0,0.0,0.0,0.0,0.0,0.0,0.0,0.0,0.0,45.0,0.0,0.0,0.0,0.0,0.0,0.0,0.0,0.0,0.0,50.0,0.0,0.0,0.0,0.0,0.0,0.0,0.0,0.0,0.0,0.0,0.0,0.0,0.0,0.0,0.0,0.0,0.0,0.0,0.0,0.0,0.0,0.0,0.0,0.0,0.0,0.0,0.0,0.0,0.0,0.0,0.0,0.0,0.0,0.0,0.0,0.0,0.0
0,Sol-gel,1123,0.5,0.38,1.3,1.0,0.79,0.0,33.0,0.0,0.0,0.0,3.5,1.2,5.0,0.0,0.0,0.0,0.0,0.0,0.0,0.0,0.0,0.0,0.0,0.0,45.0,0.0,0.0,0.0,0.0,0.0,0.0,0.0,0.0,0.0,50.0,0.0,0.0,0.0,0.0,0.0,0.0,0.0,0.0,0.0,0.0,0.0,0.0,0.0,0.0,0.0,0.0,0.0,0.0,0.0,0.0,0.0,0.0,0.0,0.0,0.0,0.0,0.0,0.0,0.0,0.0,0.0,0.0,0.0,0.0,0.0,0.0,0.0
0,Impregnation,1073,0.4,0.2,2.0,1.0,0.6,0.0,37.0,0.0,0.0,0.0,59.5,22.0,6.8,0.0,0.0,0.0,0.0,0.0,0.0,0.0,36.4,0.0,0.0,0.0,29.0,0.0,0.0,0.0,0.0,0.0,0.0,0.0,0.0,0.0,27.8,0.0,0.0,0.0,0.0,0.0,0.0,0.0,0.0,0.0,0.0,0.0,0.0,0.0,0.0,0.0,0.0,0.0,0.0,0.0,0.0,0.0,0.0,0.0,0.0,0.0,0.0,0.0,0.0,0.0,0.0,0.0,0.0,0.0,0.0,0.0,0.0,0.0
0,Impregnation,1053,0.28,0.07,4.0,1.0,0.86,0.0,30.0,0.0,0.0,0.0,65.0,19.5,3.0,97.0,0.0,0.0,0.0,0.0,0.0,0.0,0.0,0.0,0.0,0.0,0.0,0.0,0.0,0.0,0.0,0.0,0.0,0.0,0.0,0.0,0.0,0.0,0.0,0.0,0.0,0.0,0.0,0.0,0.0,0.0,0.0,0.0,0.0,0.0,0.0,0.0,0.0,0.0,0.0,0.0,0.0,0.0,0.0,0.0,0.0,0.0,0.0,0.0,0.0,0.0,0.0,0.0,0.0,0.0,0.0,0.0,0.0,0.0
0,Therm.decomp.,1023,0.8,0.2,4.0,1.0,0.7,0.0,12.8,0.0,0.0,0.0,68.0,8.7,9.1,0.0,90.9,0.0,0.0,0.0,0.0,0.0,0.0,0.0,0.0,0.0,0.0,0.0,0.0,0.0,0.0,0.0,0.0,0.0,0.0,0.0,0.0,0.0,0.0,0.0,0.0,0.0,0.0,0.0,0.0,0.0,0.0,0.0,0.0,0.0,0.0,0.0,0.0,0.0,0.0,0.0,0.0,0.0,0.0,0.0,0.0,0.0,0.0,0.0,0.0,0.0,0.0,0.0,0.0,0.0,0.0,0.0,0.0,0.0
0,Therm.decomp.,1023,0.8,0.2,4.0,1.0,0.7,0.0,22.0,0.0,0.0,0.0,62.2,13.7,28.6,0.0,71.4,0.0,0.0,0.0,0.0,0.0,0.0,0.0,0.0,0.0,0.0,0.0,0.0,0.0,0.0,0.0,0.0,0.0,0.0,0.0,0.0,0.0,0.0,0.0,0.0,0.0,0.0,0.0,0.0,0.0,0.0,0.0,0.0,0.0,0.0,0.0,0.0,0.0,0.0,0.0,0.0,0.0,0.0,0.0,0.0,0.0,0.0,0.0,0.0,0.0,0.0,0.0,0.0,0.0,0.0,0.0,0.0,0.0
0,Therm.decomp.,1023,0.18,0.01,16.3,1.0,0.07,65.0,1.8,0.0,0.0,0.0,100.0,1.8,73.7,0.0,0.0,0.0,26.3,0.0,0.0,0.0,0.0,0.0,0.0,0.0,0.0,0.0,0.0,0.0,0.0,0.0,0.0,0.0,0.0,0.0,0.0,0.0,0.0,0.0,0.0,0.0,0.0,0.0,0.0,0.0,0.0,0.0,0.0,0.0,0.0,0.0,0.0,0.0,0.0,0.0,0.0,0.0,0.0,0.0,0.0,0.0,0.0,0.0,0.0,0.0,0.0,0.0,0.0,0.0,0.0,0.0,0.0,0.0
0,Impregnation,1063,0.68,0.07,10.0,1.0,0.22,0.0,12.9,0.0,0.0,0.0,75.0,9.7,10.0,90.0,0.0,0.0,0.0,0.0,0.0,0.0,0.0,0.0,0.0,0.0,0.0,0.0,0.0,0.0,0.0,0.0,0.0,0.0,0.0,0.0,0.0,0.0,0.0,0.0,0.0,0.0,0.0,0.0,0.0,0.0,0.0,0.0,0.0,0.0,0.0,0.0,0.0,0.0,0.0,0.0,0.0,0.0,0.0,0.0,0.0,0.0,0.0,0.0,0.0,0.0,0.0,0.0,0.0,0.0,0.0,0.0,0.0,0.0
0,Impregnation,907,0.08,0.05,1.7,1.0,1.0,0.0,0.3,0.0,0.0,0.0,56.7,0.2,37.5,62.5,0.0,0.0,0.0,0.0,0.0,0.0,0.0,0.0,0.0,0.0,0.0,0.0,0.0,0.0,0.0,0.0,0.0,0.0,0.0,0.0,0.0,0.0,0.0,0.0,0.0,0.0,0.0,0.0,0.0,0.0,0.0,0.0,0.0,0.0,0.0,0.0,0.0,0.0,0.0,0.0,0.0,0.0,0.0,0.0,0.0,0.0,0.0,0.0,0.0,0.0,0.0,0.0,0.0,0.0,0.0,0.0,0.0,0.0
0,Impregnation,1023,0.1,0.05,2.0,1.0,0.6,0.0,0.0,0.0,0.0,0.0,0.0,8.0,20.0,0.0,0.0,0.0,0.0,0.0,0.0,60.0,0.0,0.0,0.0,0.0,0.0,0.0,0.0,0.0,0.0,0.0,0.0,0.0,0.0,0.0,0.0,0.0,0.0,0.0,0.0,0.0,0.0,0.0,0.0,0.0,0.0,0.0,0.0,0.0,0.0,0.0,0.0,0.0,0.0,0.0,0.0,0.0,0.0,0.0,0.0,0.0,20.0,0.0,0.0,0.0,0.0,0.0,0.0,0.0,0.0,0.0,0.0,0.0
0,Impregnation,923,0.07,0.03,2.0,1.0,0.16,0.0,16.0,0.0,0.0,0.0,24.0,3.8,6.3,90.6,0.0,0.0,0.0,0.0,0.0,0.0,0.0,0.0,0.0,0.0,0.0,0.0,0.0,0.0,0.0,0.0,0.0,0.0,0.0,0.0,0.0,0.0,0.0,0.0,0.0,0.0,0.0,0.0,0.0,0.0,0.0,0.0,0.0,0.0,0.0,0.0,0.0,0.0,0.0,0.0,0.0,0.0,0.0,0.0,0.0,0.0,0.0,3.1,0.0,0.0,0.0,0.0,0.0,0.0,0.0,0.0,0.0,0.0
0,Impregnation,923,0.07,0.03,2.0,1.0,0.16,0.0,1.0,0.0,0.0,0.0,30.0,0.3,18.0,0.0,0.0,0.0,0.0,0.0,73.0,0.0,0.0,0.0,0.0,0.0,0.0,0.0,0.0,0.0,0.0,0.0,0.0,0.0,0.0,0.0,0.0,0.0,0.0,0.0,0.0,0.0,0.0,0.0,0.0,0.0,0.0,0.0,0.0,0.0,0.0,0.0,0.0,0.0,0.0,0.0,0.0,0.0,0.0,0.0,0.0,0.0,0.0,9.0,0.0,0.0,0.0,0.0,0.0,0.0,0.0,0.0,0.0,0.0
0,Impregnation,973,0.07,0.03,2.0,1.0,0.16,0.0,24.0,0.0,0.0,0.0,28.0,6.7,6.3,90.6,0.0,0.0,0.0,0.0,0.0,0.0,0.0,0.0,0.0,0.0,0.0,0.0,0.0,0.0,0.0,0.0,0.0,0.0,0.0,0.0,0.0,0.0,0.0,0.0,0.0,0.0,0.0,0.0,0.0,0.0,0.0,0.0,0.0,0.0,0.0,0.0,0.0,0.0,0.0,0.0,0.0,0.0,0.0,0.0,0.0,0.0,0.0,3.1,0.0,0.0,0.0,0.0,0.0,0.0,0.0,0.0,0.0,0.0
0,Impregnation,973,0.07,0.03,2.0,1.0,0.16,0.0,3.0,0.0,0.0,0.0,37.0,1.1,18.0,0.0,0.0,0.0,0.0,0.0,73.0,0.0,0.0,0.0,0.0,0.0,0.0,0.0,0.0,0.0,0.0,0.0,0.0,0.0,0.0,0.0,0.0,0.0,0.0,0.0,0.0,0.0,0.0,0.0,0.0,0.0,0.0,0.0,0.0,0.0,0.0,0.0,0.0,0.0,0.0,0.0,0.0,0.0,0.0,0.0,0.0,0.0,0.0,9.0,0.0,0.0,0.0,0.0,0.0,0.0,0.0,0.0,0.0,0.0
0,Impregnation,1023,0.07,0.03,2.0,1.0,0.16,0.0,25.0,0.0,0.0,0.0,40.0,10.0,6.3,90.6,0.0,0.0,0.0,0.0,0.0,0.0,0.0,0.0,0.0,0.0,0.0,0.0,0.0,0.0,0.0,0.0,0.0,0.0,0.0,0.0,0.0,0.0,0.0,0.0,0.0,0.0,0.0,0.0,0.0,0.0,0.0,0.0,0.0,0.0,0.0,0.0,0.0,0.0,0.0,0.0,0.0,0.0,0.0,0.0,0.0,0.0,0.0,3.1,0.0,0.0,0.0,0.0,0.0,0.0,0.0,0.0,0.0,0.0
0,Impregnation,1023,0.07,0.03,2.0,1.0,0.16,0.0,17.0,0.0,0.0,0.0,36.0,6.1,18.0,0.0,0.0,0.0,0.0,0.0,73.0,0.0,0.0,0.0,0.0,0.0,0.0,0.0,0.0,0.0,0.0,0.0,0.0,0.0,0.0,0.0,0.0,0.0,0.0,0.0,0.0,0.0,0.0,0.0,0.0,0.0,0.0,0.0,0.0,0.0,0.0,0.0,0.0,0.0,0.0,0.0,0.0,0.0,0.0,0.0,0.0,0.0,0.0,9.0,0.0,0.0,0.0,0.0,0.0,0.0,0.0,0.0,0.0,0.0
0,n.a.,1073,0.86,0.14,6.1,1.0,0.5,91.0,8.0,0.0,0.0,0.0,21.0,1.7,10.0,0.0,0.0,90.0,0.0,0.0,0.0,0.0,0.0,0.0,0.0,0.0,0.0,0.0,0.0,0.0,0.0,0.0,0.0,0.0,0.0,0.0,0.0,0.0,0.0,0.0,0.0,0.0,0.0,0.0,0.0,0.0,0.0,0.0,0.0,0.0,0.0,0.0,0.0,0.0,0.0,0.0,0.0,0.0,0.0,0.0,0.0,0.0,0.0,0.0,0.0,0.0,0.0,0.0,0.0,0.0,0.0,0.0,0.0,0.0
0,Impregnation,973,0.91,0.09,10.0,1.0,0.3,100.0,5.0,0.0,0.0,0.0,76.0,3.8,15.9,84.1,0.0,0.0,0.0,0.0,0.0,0.0,0.0,0.0,0.0,0.0,0.0,0.0,0.0,0.0,0.0,0.0,0.0,0.0,0.0,0.0,0.0,0.0,0.0,0.0,0.0,0.0,0.0,0.0,0.0,0.0,0.0,0.0,0.0,0.0,0.0,0.0,0.0,0.0,0.0,0.0,0.0,0.0,0.0,0.0,0.0,0.0,0.0,0.0,0.0,0.0,0.0,0.0,0.0,0.0,0.0,0.0,0.0,0.0
0,Impregnation,973,0.91,0.09,10.0,1.0,0.3,50.0,2.0,0.0,0.0,0.0,70.0,1.4,62.3,0.0,0.0,0.0,0.0,0.0,0.0,0.0,0.0,0.0,0.0,0.0,0.0,0.0,0.0,0.0,0.0,0.0,0.0,0.0,0.0,0.0,0.0,0.0,0.0,0.0,0.0,0.0,37.7,0.0,0.0,0.0,0.0,0.0,0.0,0.0,0.0,0.0,0.0,0.0,0.0,0.0,0.0,0.0,0.0,0.0,0.0,0.0,0.0,0.0,0.0,0.0,0.0,0.0,0.0,0.0,0.0,0.0,0.0,0.0
0,Impregnation,1023,0.91,0.09,10.0,1.0,0.3,100.0,12.0,0.0,0.0,0.0,80.0,9.6,15.9,84.1,0.0,0.0,0.0,0.0,0.0,0.0,0.0,0.0,0.0,0.0,0.0,0.0,0.0,0.0,0.0,0.0,0.0,0.0,0.0,0.0,0.0,0.0,0.0,0.0,0.0,0.0,0.0,0.0,0.0,0.0,0.0,0.0,0.0,0.0,0.0,0.0,0.0,0.0,0.0,0.0,0.0,0.0,0.0,0.0,0.0,0.0,0.0,0.0,0.0,0.0,0.0,0.0,0.0,0.0,0.0,0.0,0.0,0.0
0,Impregnation,1023,0.91,0.09,10.0,1.0,0.3,50.0,3.0,0.0,0.0,0.0,80.0,2.4,62.3,0.0,0.0,0.0,0.0,0.0,0.0,0.0,0.0,0.0,0.0,0.0,0.0,0.0,0.0,0.0,0.0,0.0,0.0,0.0,0.0,0.0,0.0,0.0,0.0,0.0,0.0,0.0,37.7,0.0,0.0,0.0,0.0,0.0,0.0,0.0,0.0,0.0,0.0,0.0,0.0,0.0,0.0,0.0,0.0,0.0,0.0,0.0,0.0,0.0,0.0,0.0,0.0,0.0,0.0,0.0,0.0,0.0,0.0,0.0
0,Impregnation,1073,0.91,0.09,10.0,1.0,0.3,100.0,16.0,0.0,0.0,0.0,85.0,13.6,15.9,84.1,0.0,0.0,0.0,0.0,0.0,0.0,0.0,0.0,0.0,0.0,0.0,0.0,0.0,0.0,0.0,0.0,0.0,0.0,0.0,0.0,0.0,0.0,0.0,0.0,0.0,0.0,0.0,0.0,0.0,0.0,0.0,0.0,0.0,0.0,0.0,0.0,0.0,0.0,0.0,0.0,0.0,0.0,0.0,0.0,0.0,0.0,0.0,0.0,0.0,0.0,0.0,0.0,0.0,0.0,0.0,0.0,0.0,0.0
0,Impregnation,1073,0.91,0.09,10.0,1.0,0.3,50.0,4.0,0.0,0.0,0.0,84.0,3.4,62.3,0.0,0.0,0.0,0.0,0.0,0.0,0.0,0.0,0.0,0.0,0.0,0.0,0.0,0.0,0.0,0.0,0.0,0.0,0.0,0.0,0.0,0.0,0.0,0.0,0.0,0.0,0.0,37.7,0.0,0.0,0.0,0.0,0.0,0.0,0.0,0.0,0.0,0.0,0.0,0.0,0.0,0.0,0.0,0.0,0.0,0.0,0.0,0.0,0.0,0.0,0.0,0.0,0.0,0.0,0.0,0.0,0.0,0.0,0.0
0,Impregnation,1013,0.82,0.18,4.6,1.0,0.3,100.0,20.0,0.0,0.0,0.0,55.0,11.0,26.8,72.8,0.0,0.0,0.0,0.0,0.0,0.0,0.0,0.0,0.0,0.0,0.0,0.0,0.0,0.0,0.0,0.0,0.0,0.0,0.0,0.0,0.0,0.0,0.0,0.0,0.0,0.0,0.4,0.0,0.0,0.0,0.0,0.0,0.0,0.0,0.0,0.0,0.0,0.0,0.0,0.0,0.0,0.0,0.0,0.0,0.0,0.0,0.0,0.0,0.0,0.0,0.0,0.0,0.0,0.0,0.0,0.0,0.0,0.0
0,Therm.decomp.,978,0.3,0.12,2.5,1.0,4.8,100.0,25.0,0.0,0.0,0.0,36.6,9.1,9.0,89.9,0.0,0.0,0.0,0.0,0.0,1.1,0.0,0.0,0.0,0.0,0.0,0.0,0.0,0.0,0.0,0.0,0.0,0.0,0.0,0.0,0.0,0.0,0.0,0.0,0.0,0.0,0.0,0.0,0.0,0.0,0.0,0.0,0.0,0.0,0.0,0.0,0.0,0.0,0.0,0.0,0.0,0.0,0.0,0.0,0.0,0.0,0.0,0.0,0.0,0.0,0.0,0.0,0.0,0.0,0.0,0.0,0.0,0.0
0,Impregnation,1023,0.3,0.15,2.0,1.0,0.06,9.0,5.0,0.0,0.0,0.0,55.0,2.8,0.4,0.0,99.6,0.0,0.0,0.0,0.0,0.0,0.0,0.0,0.0,0.0,0.0,0.0,0.0,0.0,0.0,0.0,0.0,0.0,0.0,0.0,0.0,0.0,0.0,0.0,0.0,0.0,0.0,0.0,0.0,0.0,0.0,0.0,0.0,0.0,0.0,0.0,0.0,0.0,0.0,0.0,0.0,0.0,0.0,0.0,0.0,0.0,0.0,0.0,0.0,0.0,0.0,0.0,0.0,0.0,0.0,0.0,0.0,0.0
0,Therm.decomp.,1073,0.03,0.03,1.0,1.0,4.0,0.0,45.0,0.0,0.0,0.0,58.0,26.1,5.1,0.0,0.0,0.0,0.0,0.0,0.0,0.0,0.0,0.0,0.0,0.0,94.9,0.0,0.0,0.0,0.0,0.0,0.0,0.0,0.0,0.0,0.0,0.0,0.0,0.0,0.0,0.0,0.0,0.0,0.0,0.0,0.0,0.0,0.0,0.0,0.0,0.0,0.0,0.0,0.0,0.0,0.0,0.0,0.0,0.0,0.0,0.0,0.0,0.0,0.0,0.0,0.0,0.0,0.0,0.0,0.0,0.0,0.0,0.0
0,Therm.decomp.,1073,0.03,0.03,1.0,1.0,8.0,0.0,25.0,0.0,0.0,0.0,32.0,8.0,5.1,0.0,0.0,0.0,0.0,0.0,94.9,0.0,0.0,0.0,0.0,0.0,0.0,0.0,0.0,0.0,0.0,0.0,0.0,0.0,0.0,0.0,0.0,0.0,0.0,0.0,0.0,0.0,0.0,0.0,0.0,0.0,0.0,0.0,0.0,0.0,0.0,0.0,0.0,0.0,0.0,0.0,0.0,0.0,0.0,0.0,0.0,0.0,0.0,0.0,0.0,0.0,0.0,0.0,0.0,0.0,0.0,0.0,0.0,0.0
0,Impregnation,1048,0.5,0.1,4.8,1.0,1.5,0.0,8.2,0.0,0.0,0.0,89.4,7.3,23.8,0.0,0.0,0.0,0.0,0.0,0.0,0.0,0.0,0.0,76.2,0.0,0.0,0.0,0.0,0.0,0.0,0.0,0.0,0.0,0.0,0.0,0.0,0.0,0.0,0.0,0.0,0.0,0.0,0.0,0.0,0.0,0.0,0.0,0.0,0.0,0.0,0.0,0.0,0.0,0.0,0.0,0.0,0.0,0.0,0.0,0.0,0.0,0.0,0.0,0.0,0.0,0.0,0.0,0.0,0.0,0.0,0.0,0.0,0.0
0,Citric acid method,1073,0.32,0.08,4.0,1.0,0.18,80.5,19.1,44.5,0.0,0.0,55.5,10.6,5.0,95.0,0.0,0.0,0.0,0.0,0.0,0.0,0.0,0.0,0.0,0.0,0.0,0.0,0.0,0.0,0.0,0.0,0.0,0.0,0.0,0.0,0.0,0.0,0.0,0.0,0.0,0.0,0.0,0.0,0.0,0.0,0.0,0.0,0.0,0.0,0.0,0.0,0.0,0.0,0.0,0.0,0.0,0.0,0.0,0.0,0.0,0.0,0.0,0.0,0.0,0.0,0.0,0.0,0.0,0.0,0.0,0.0,0.0,0.0
0,Citric acid method,1073,0.32,0.08,4.0,1.0,0.0,82.1,24.1,45.6,0.0,0.0,54.4,13.1,23.0,0.0,0.0,0.0,77.0,0.0,0.0,0.0,0.0,0.0,0.0,0.0,0.0,0.0,0.0,0.0,0.0,0.0,0.0,0.0,0.0,0.0,0.0,0.0,0.0,0.0,0.0,0.0,0.0,0.0,0.0,0.0,0.0,0.0,0.0,0.0,0.0,0.0,0.0,0.0,0.0,0.0,0.0,0.0,0.0,0.0,0.0,0.0,0.0,0.0,0.0,0.0,0.0,0.0,0.0,0.0,0.0,0.0,0.0,0.0
0,Citric acid method,1073,0.32,0.08,4.0,1.0,0.0,92.4,28.5,47.0,0.0,0.0,53.0,15.1,23.0,25.67,0.0,0.0,51.33,0.0,0.0,0.0,0.0,0.0,0.0,0.0,0.0,0.0,0.0,0.0,0.0,0.0,0.0,0.0,0.0,0.0,0.0,0.0,0.0,0.0,0.0,0.0,0.0,0.0,0.0,0.0,0.0,0.0,0.0,0.0,0.0,0.0,0.0,0.0,0.0,0.0,0.0,0.0,0.0,0.0,0.0,0.0,0.0,0.0,0.0,0.0,0.0,0.0,0.0,0.0,0.0,0.0,0.0,0.0
0,Citric acid method,1073,0.32,0.08,4.0,1.0,0.0,72.4,2.1,27.6,0.0,0.0,72.4,1.5,5.0,0.0,0.0,0.0,0.0,0.0,0.0,47.5,0.0,0.0,0.0,0.0,47.5,0.0,0.0,0.0,0.0,0.0,0.0,0.0,0.0,0.0,0.0,0.0,0.0,0.0,0.0,0.0,0.0,0.0,0.0,0.0,0.0,0.0,0.0,0.0,0.0,0.0,0.0,0.0,0.0,0.0,0.0,0.0,0.0,0.0,0.0,0.0,0.0,0.0,0.0,0.0,0.0,0.0,0.0,0.0,0.0,0.0,0.0,0.0
0,Citric acid method,1073,0.32,0.08,4.0,1.0,0.0,59.9,22.2,40.1,0.0,0.0,59.9,13.3,5.0,0.0,0.0,0.0,0.0,0.0,0.0,47.5,0.0,0.0,0.0,0.0,47.5,0.0,0.0,0.0,0.0,0.0,0.0,0.0,0.0,0.0,0.0,0.0,0.0,0.0,0.0,0.0,0.0,0.0,0.0,0.0,0.0,0.0,0.0,0.0,0.0,0.0,0.0,0.0,0.0,0.0,0.0,0.0,0.0,0.0,0.0,0.0,0.0,0.0,0.0,0.0,0.0,0.0,0.0,0.0,0.0,0.0,0.0,0.0
0,Impregnation,973,0.5,0.1,5.0,1.0,0.13,0.0,7.0,0.0,0.0,0.0,53.1,3.7,4.74,0.0,0.0,0.0,0.0,0.0,0.0,0.0,0.0,0.0,0.0,0.47,0.0,0.0,0.0,0.0,0.0,0.0,0.0,0.0,0.0,0.0,0.0,0.0,0.0,0.0,0.0,0.0,0.0,0.0,0.0,0.0,0.0,0.0,0.0,0.0,0.0,0.0,0.0,0.0,0.0,0.0,0.0,0.0,0.0,0.0,0.0,0.0,0.0,0.0,0.0,0.0,0.0,0.0,0.0,0.0,0.0,0.0,94.79,0.0
0,Impregnation,1023,0.5,0.1,5.0,1.0,0.13,0.0,13.0,0.0,0.0,0.0,59.9,7.8,4.74,0.0,0.0,0.0,0.0,0.0,0.0,0.0,0.0,0.0,0.0,0.47,0.0,0.0,0.0,0.0,0.0,0.0,0.0,0.0,0.0,0.0,0.0,0.0,0.0,0.0,0.0,0.0,0.0,0.0,0.0,0.0,0.0,0.0,0.0,0.0,0.0,0.0,0.0,0.0,0.0,0.0,0.0,0.0,0.0,0.0,0.0,0.0,0.0,0.0,0.0,0.0,0.0,0.0,0.0,0.0,0.0,0.0,94.79,0.0
0,Impregnation,1073,0.5,0.1,5.0,1.0,0.13,0.0,21.7,0.0,0.0,0.0,64.4,13.9,4.74,0.0,0.0,0.0,0.0,0.0,0.0,0.0,0.0,0.0,0.0,0.47,0.0,0.0,0.0,0.0,0.0,0.0,0.0,0.0,0.0,0.0,0.0,0.0,0.0,0.0,0.0,0.0,0.0,0.0,0.0,0.0,0.0,0.0,0.0,0.0,0.0,0.0,0.0,0.0,0.0,0.0,0.0,0.0,0.0,0.0,0.0,0.0,0.0,0.0,0.0,0.0,0.0,0.0,0.0,0.0,0.0,0.0,94.79,0.0
0,Impregnation,973,0.5,0.1,5.0,1.0,0.13,0.0,5.5,0.0,0.0,0.0,36.6,2.0,4.76,0.0,0.0,0.0,0.0,0.0,0.0,0.0,0.0,0.0,0.0,0.0,0.0,0.0,0.0,0.0,0.0,0.0,0.0,0.0,0.0,0.0,0.0,0.0,0.0,0.0,0.0,0.0,0.0,0.0,0.0,0.0,0.0,0.0,0.0,0.0,0.0,0.0,0.0,0.0,0.0,0.0,0.0,0.0,0.0,0.0,0.0,0.0,0.0,0.0,0.0,0.0,0.0,0.0,0.0,0.0,0.0,0.0,95.24,0.0
0,Impregnation,1023,0.5,0.1,5.0,1.0,0.13,0.0,11.2,0.0,0.0,0.0,47.8,5.4,4.76,0.0,0.0,0.0,0.0,0.0,0.0,0.0,0.0,0.0,0.0,0.0,0.0,0.0,0.0,0.0,0.0,0.0,0.0,0.0,0.0,0.0,0.0,0.0,0.0,0.0,0.0,0.0,0.0,0.0,0.0,0.0,0.0,0.0,0.0,0.0,0.0,0.0,0.0,0.0,0.0,0.0,0.0,0.0,0.0,0.0,0.0,0.0,0.0,0.0,0.0,0.0,0.0,0.0,0.0,0.0,0.0,0.0,95.24,0.0
0,Impregnation,1073,0.5,0.1,5.0,1.0,0.13,0.0,17.4,0.0,0.0,0.0,55.9,9.7,4.76,0.0,0.0,0.0,0.0,0.0,0.0,0.0,0.0,0.0,0.0,0.0,0.0,0.0,0.0,0.0,0.0,0.0,0.0,0.0,0.0,0.0,0.0,0.0,0.0,0.0,0.0,0.0,0.0,0.0,0.0,0.0,0.0,0.0,0.0,0.0,0.0,0.0,0.0,0.0,0.0,0.0,0.0,0.0,0.0,0.0,0.0,0.0,0.0,0.0,0.0,0.0,0.0,0.0,0.0,0.0,0.0,0.0,95.24,0.0
0,Solid-phase technique,1015,0.68,0.32,2.1,1.0,0.14,3.0,1.0,20.0,16.0,64.0,80.0,0.8,2.1,0.0,0.0,0.0,0.0,0.0,0.0,0.0,0.0,0.0,0.0,0.0,0.0,0.0,0.0,0.0,0.0,2.25,0.0,0.0,0.0,0.0,0.0,0.0,0.0,0.0,0.0,0.0,0.0,0.0,0.0,0.0,1.05,0.0,0.0,0.0,0.0,0.0,0.0,0.0,0.0,0.0,0.0,0.0,0.0,0.0,0.0,0.0,0.0,0.0,0.0,0.0,0.0,94.6,0.0,0.0,0.0,0.0,0.0,0.0
0,Solid-phase technique,1055,0.7,0.3,2.3,1.0,0.14,20.0,5.0,17.0,21.0,61.0,83.0,4.2,2.1,0.0,0.0,0.0,0.0,0.0,0.0,0.0,0.0,0.0,0.0,0.0,0.0,0.0,0.0,0.0,0.0,2.25,0.0,0.0,0.0,0.0,0.0,0.0,0.0,0.0,0.0,0.0,0.0,0.0,0.0,0.0,1.05,0.0,0.0,0.0,0.0,0.0,0.0,0.0,0.0,0.0,0.0,0.0,0.0,0.0,0.0,0.0,0.0,0.0,0.0,0.0,0.0,94.6,0.0,0.0,0.0,0.0,0.0,0.0
0,Solid-phase technique,1074,0.67,0.33,2.0,1.0,0.14,17.0,11.0,18.0,30.0,50.0,82.0,9.0,2.1,0.0,0.0,0.0,0.0,0.0,0.0,0.0,0.0,0.0,0.0,0.0,0.0,0.0,0.0,0.0,0.0,2.25,0.0,0.0,0.0,0.0,0.0,0.0,0.0,0.0,0.0,0.0,0.0,0.0,0.0,0.0,1.05,0.0,0.0,0.0,0.0,0.0,0.0,0.0,0.0,0.0,0.0,0.0,0.0,0.0,0.0,0.0,0.0,0.0,0.0,0.0,0.0,94.6,0.0,0.0,0.0,0.0,0.0,0.0
0,Solid-phase technique,1127,0.68,0.32,2.1,1.0,0.14,92.0,45.0,47.0,36.0,12.0,53.0,23.9,2.1,0.0,0.0,0.0,0.0,0.0,0.0,0.0,0.0,0.0,0.0,0.0,0.0,0.0,0.0,0.0,0.0,2.25,0.0,0.0,0.0,0.0,0.0,0.0,0.0,0.0,0.0,0.0,0.0,0.0,0.0,0.0,1.05,0.0,0.0,0.0,0.0,0.0,0.0,0.0,0.0,0.0,0.0,0.0,0.0,0.0,0.0,0.0,0.0,0.0,0.0,0.0,0.0,94.6,0.0,0.0,0.0,0.0,0.0,0.0
0,Solid-phase technique,1158,0.69,0.31,2.2,1.0,0.14,94.0,46.0,49.0,36.0,10.0,51.0,23.5,2.1,0.0,0.0,0.0,0.0,0.0,0.0,0.0,0.0,0.0,0.0,0.0,0.0,0.0,0.0,0.0,0.0,2.25,0.0,0.0,0.0,0.0,0.0,0.0,0.0,0.0,0.0,0.0,0.0,0.0,0.0,0.0,1.05,0.0,0.0,0.0,0.0,0.0,0.0,0.0,0.0,0.0,0.0,0.0,0.0,0.0,0.0,0.0,0.0,0.0,0.0,0.0,0.0,94.6,0.0,0.0,0.0,0.0,0.0,0.0
0,Solid-phase technique,1170,0.68,0.32,2.1,1.0,0.14,97.0,45.0,54.0,33.0,9.0,46.0,20.7,2.1,0.0,0.0,0.0,0.0,0.0,0.0,0.0,0.0,0.0,0.0,0.0,0.0,0.0,0.0,0.0,0.0,2.25,0.0,0.0,0.0,0.0,0.0,0.0,0.0,0.0,0.0,0.0,0.0,0.0,0.0,0.0,1.05,0.0,0.0,0.0,0.0,0.0,0.0,0.0,0.0,0.0,0.0,0.0,0.0,0.0,0.0,0.0,0.0,0.0,0.0,0.0,0.0,94.6,0.0,0.0,0.0,0.0,0.0,0.0
0,Solid-phase technique,1205,0.7,0.3,2.3,1.0,0.14,98.0,44.0,55.0,32.0,8.0,45.0,19.8,2.1,0.0,0.0,0.0,0.0,0.0,0.0,0.0,0.0,0.0,0.0,0.0,0.0,0.0,0.0,0.0,0.0,2.25,0.0,0.0,0.0,0.0,0.0,0.0,0.0,0.0,0.0,0.0,0.0,0.0,0.0,0.0,1.05,0.0,0.0,0.0,0.0,0.0,0.0,0.0,0.0,0.0,0.0,0.0,0.0,0.0,0.0,0.0,0.0,0.0,0.0,0.0,0.0,94.6,0.0,0.0,0.0,0.0,0.0,0.0
0,Solid-phase technique,1103,0.76,0.24,3.2,1.0,0.14,23.0,15.0,15.0,36.0,39.0,85.0,12.8,2.1,0.0,0.0,0.0,0.0,0.0,0.0,0.0,0.0,0.0,0.0,0.0,0.0,0.0,0.0,0.0,0.0,2.25,0.0,0.0,0.0,0.0,0.0,0.0,0.0,0.0,0.0,0.0,0.0,0.0,0.0,0.0,1.05,0.0,0.0,0.0,0.0,0.0,0.0,0.0,0.0,0.0,0.0,0.0,0.0,0.0,0.0,0.0,0.0,0.0,0.0,0.0,0.0,94.6,0.0,0.0,0.0,0.0,0.0,0.0
0,Solid-phase technique,1170,0.76,0.24,3.2,1.0,0.14,94.0,34.0,39.0,42.0,14.0,61.0,20.7,2.1,0.0,0.0,0.0,0.0,0.0,0.0,0.0,0.0,0.0,0.0,0.0,0.0,0.0,0.0,0.0,0.0,2.25,0.0,0.0,0.0,0.0,0.0,0.0,0.0,0.0,0.0,0.0,0.0,0.0,0.0,0.0,1.05,0.0,0.0,0.0,0.0,0.0,0.0,0.0,0.0,0.0,0.0,0.0,0.0,0.0,0.0,0.0,0.0,0.0,0.0,0.0,0.0,94.6,0.0,0.0,0.0,0.0,0.0,0.0
0,Solid-phase technique,1199,0.76,0.24,3.2,1.0,0.14,96.0,33.0,40.0,41.0,13.0,60.0,19.8,2.1,0.0,0.0,0.0,0.0,0.0,0.0,0.0,0.0,0.0,0.0,0.0,0.0,0.0,0.0,0.0,0.0,2.25,0.0,0.0,0.0,0.0,0.0,0.0,0.0,0.0,0.0,0.0,0.0,0.0,0.0,0.0,1.05,0.0,0.0,0.0,0.0,0.0,0.0,0.0,0.0,0.0,0.0,0.0,0.0,0.0,0.0,0.0,0.0,0.0,0.0,0.0,0.0,94.6,0.0,0.0,0.0,0.0,0.0,0.0
0,Solid-phase technique,1217,0.76,0.24,3.2,1.0,0.14,98.0,33.0,43.0,40.0,12.0,57.0,18.8,2.1,0.0,0.0,0.0,0.0,0.0,0.0,0.0,0.0,0.0,0.0,0.0,0.0,0.0,0.0,0.0,0.0,2.25,0.0,0.0,0.0,0.0,0.0,0.0,0.0,0.0,0.0,0.0,0.0,0.0,0.0,0.0,1.05,0.0,0.0,0.0,0.0,0.0,0.0,0.0,0.0,0.0,0.0,0.0,0.0,0.0,0.0,0.0,0.0,0.0,0.0,0.0,0.0,94.6,0.0,0.0,0.0,0.0,0.0,0.0
0,Solid-phase technique,1155,0.8,0.2,4.0,1.0,0.14,89.0,30.0,31.0,46.0,17.0,69.0,20.7,2.1,0.0,0.0,0.0,0.0,0.0,0.0,0.0,0.0,0.0,0.0,0.0,0.0,0.0,0.0,0.0,0.0,2.25,0.0,0.0,0.0,0.0,0.0,0.0,0.0,0.0,0.0,0.0,0.0,0.0,0.0,0.0,1.05,0.0,0.0,0.0,0.0,0.0,0.0,0.0,0.0,0.0,0.0,0.0,0.0,0.0,0.0,0.0,0.0,0.0,0.0,0.0,0.0,94.6,0.0,0.0,0.0,0.0,0.0,0.0
0,Solid-phase technique,1188,0.8,0.2,4.0,1.0,0.14,95.0,27.0,35.0,44.0,14.0,65.0,17.6,2.1,0.0,0.0,0.0,0.0,0.0,0.0,0.0,0.0,0.0,0.0,0.0,0.0,0.0,0.0,0.0,0.0,2.25,0.0,0.0,0.0,0.0,0.0,0.0,0.0,0.0,0.0,0.0,0.0,0.0,0.0,0.0,1.05,0.0,0.0,0.0,0.0,0.0,0.0,0.0,0.0,0.0,0.0,0.0,0.0,0.0,0.0,0.0,0.0,0.0,0.0,0.0,0.0,94.6,0.0,0.0,0.0,0.0,0.0,0.0
0,Solid-phase technique,1203,0.8,0.2,4.0,1.0,0.14,96.0,27.0,37.0,44.0,13.0,63.0,17.0,2.1,0.0,0.0,0.0,0.0,0.0,0.0,0.0,0.0,0.0,0.0,0.0,0.0,0.0,0.0,0.0,0.0,2.25,0.0,0.0,0.0,0.0,0.0,0.0,0.0,0.0,0.0,0.0,0.0,0.0,0.0,0.0,1.05,0.0,0.0,0.0,0.0,0.0,0.0,0.0,0.0,0.0,0.0,0.0,0.0,0.0,0.0,0.0,0.0,0.0,0.0,0.0,0.0,94.6,0.0,0.0,0.0,0.0,0.0,0.0
0,Solid-phase technique,1211,0.8,0.2,4.0,1.0,0.14,96.0,27.0,38.0,43.0,12.0,62.0,16.7,2.1,0.0,0.0,0.0,0.0,0.0,0.0,0.0,0.0,0.0,0.0,0.0,0.0,0.0,0.0,0.0,0.0,2.25,0.0,0.0,0.0,0.0,0.0,0.0,0.0,0.0,0.0,0.0,0.0,0.0,0.0,0.0,1.05,0.0,0.0,0.0,0.0,0.0,0.0,0.0,0.0,0.0,0.0,0.0,0.0,0.0,0.0,0.0,0.0,0.0,0.0,0.0,0.0,94.6,0.0,0.0,0.0,0.0,0.0,0.0
0,Solid-phase technique,1176,0.68,0.32,2.1,1.0,0.14,84.0,31.0,37.0,46.0,8.0,63.0,19.5,2.1,0.0,0.0,0.0,0.0,0.0,0.0,0.0,0.0,0.0,0.0,0.0,0.0,0.0,0.0,0.0,0.0,2.25,0.0,0.0,0.0,0.0,0.0,0.0,0.0,0.0,0.0,0.0,0.0,0.0,0.0,0.0,1.05,0.0,0.0,0.0,0.0,0.0,0.0,0.0,0.0,0.0,0.0,0.0,0.0,0.0,0.0,0.0,0.0,0.0,0.0,0.0,0.0,94.6,0.0,0.0,0.0,0.0,0.0,0.0
0,Impregnation,823,0.8,0.2,4.0,1.0,1.5,0.0,0.8,0.0,0.0,0.0,0.7,0.0,15.02,0.0,0.0,0.0,0.0,4.78,0.0,0.0,0.0,0.0,0.0,0.0,0.0,0.0,0.0,0.0,0.0,0.0,0.0,0.0,0.0,0.0,0.0,0.0,0.0,0.0,0.0,0.0,0.0,0.0,0.0,0.0,0.0,0.0,0.0,0.0,0.0,0.0,0.0,0.0,0.0,0.0,0.0,0.0,0.0,0.0,0.0,0.0,0.0,0.0,0.0,0.0,0.0,0.0,0.0,0.0,0.0,0.0,80.19,0.0
0,Impregnation,848,0.8,0.2,4.0,1.0,1.5,0.0,1.0,0.0,0.0,0.0,1.2,0.0,15.02,0.0,0.0,0.0,0.0,4.78,0.0,0.0,0.0,0.0,0.0,0.0,0.0,0.0,0.0,0.0,0.0,0.0,0.0,0.0,0.0,0.0,0.0,0.0,0.0,0.0,0.0,0.0,0.0,0.0,0.0,0.0,0.0,0.0,0.0,0.0,0.0,0.0,0.0,0.0,0.0,0.0,0.0,0.0,0.0,0.0,0.0,0.0,0.0,0.0,0.0,0.0,0.0,0.0,0.0,0.0,0.0,0.0,80.19,0.0
0,Impregnation,873,0.8,0.2,4.0,1.0,1.5,0.0,2.7,0.0,0.0,0.0,30.6,0.8,15.02,0.0,0.0,0.0,0.0,4.78,0.0,0.0,0.0,0.0,0.0,0.0,0.0,0.0,0.0,0.0,0.0,0.0,0.0,0.0,0.0,0.0,0.0,0.0,0.0,0.0,0.0,0.0,0.0,0.0,0.0,0.0,0.0,0.0,0.0,0.0,0.0,0.0,0.0,0.0,0.0,0.0,0.0,0.0,0.0,0.0,0.0,0.0,0.0,0.0,0.0,0.0,0.0,0.0,0.0,0.0,0.0,0.0,80.19,0.0
0,Impregnation,898,0.8,0.2,4.0,1.0,1.5,0.0,23.0,0.0,0.0,0.0,66.1,15.2,15.02,0.0,0.0,0.0,0.0,4.78,0.0,0.0,0.0,0.0,0.0,0.0,0.0,0.0,0.0,0.0,0.0,0.0,0.0,0.0,0.0,0.0,0.0,0.0,0.0,0.0,0.0,0.0,0.0,0.0,0.0,0.0,0.0,0.0,0.0,0.0,0.0,0.0,0.0,0.0,0.0,0.0,0.0,0.0,0.0,0.0,0.0,0.0,0.0,0.0,0.0,0.0,0.0,0.0,0.0,0.0,0.0,0.0,80.19,0.0
0,Impregnation,923,0.8,0.2,4.0,1.0,1.5,0.0,23.6,0.0,0.0,0.0,64.9,15.3,15.02,0.0,0.0,0.0,0.0,4.78,0.0,0.0,0.0,0.0,0.0,0.0,0.0,0.0,0.0,0.0,0.0,0.0,0.0,0.0,0.0,0.0,0.0,0.0,0.0,0.0,0.0,0.0,0.0,0.0,0.0,0.0,0.0,0.0,0.0,0.0,0.0,0.0,0.0,0.0,0.0,0.0,0.0,0.0,0.0,0.0,0.0,0.0,0.0,0.0,0.0,0.0,0.0,0.0,0.0,0.0,0.0,0.0,80.19,0.0
0,Impregnation,948,0.8,0.2,4.0,1.0,1.5,0.0,23.2,0.0,0.0,0.0,63.5,14.7,15.02,0.0,0.0,0.0,0.0,4.78,0.0,0.0,0.0,0.0,0.0,0.0,0.0,0.0,0.0,0.0,0.0,0.0,0.0,0.0,0.0,0.0,0.0,0.0,0.0,0.0,0.0,0.0,0.0,0.0,0.0,0.0,0.0,0.0,0.0,0.0,0.0,0.0,0.0,0.0,0.0,0.0,0.0,0.0,0.0,0.0,0.0,0.0,0.0,0.0,0.0,0.0,0.0,0.0,0.0,0.0,0.0,0.0,80.19,0.0
0,Impregnation,973,0.8,0.2,4.0,1.0,1.5,0.0,21.1,0.0,0.0,0.0,62.4,13.2,15.02,0.0,0.0,0.0,0.0,4.78,0.0,0.0,0.0,0.0,0.0,0.0,0.0,0.0,0.0,0.0,0.0,0.0,0.0,0.0,0.0,0.0,0.0,0.0,0.0,0.0,0.0,0.0,0.0,0.0,0.0,0.0,0.0,0.0,0.0,0.0,0.0,0.0,0.0,0.0,0.0,0.0,0.0,0.0,0.0,0.0,0.0,0.0,0.0,0.0,0.0,0.0,0.0,0.0,0.0,0.0,0.0,0.0,80.19,0.0
0,Impregnation,993,0.8,0.2,4.0,1.0,1.5,0.0,20.1,0.0,0.0,0.0,59.2,11.9,15.02,0.0,0.0,0.0,0.0,4.78,0.0,0.0,0.0,0.0,0.0,0.0,0.0,0.0,0.0,0.0,0.0,0.0,0.0,0.0,0.0,0.0,0.0,0.0,0.0,0.0,0.0,0.0,0.0,0.0,0.0,0.0,0.0,0.0,0.0,0.0,0.0,0.0,0.0,0.0,0.0,0.0,0.0,0.0,0.0,0.0,0.0,0.0,0.0,0.0,0.0,0.0,0.0,0.0,0.0,0.0,0.0,0.0,80.19,0.0
0,Impregnation,1013,0.8,0.2,4.0,1.0,1.5,0.0,20.7,0.0,0.0,0.0,58.3,12.1,15.02,0.0,0.0,0.0,0.0,4.78,0.0,0.0,0.0,0.0,0.0,0.0,0.0,0.0,0.0,0.0,0.0,0.0,0.0,0.0,0.0,0.0,0.0,0.0,0.0,0.0,0.0,0.0,0.0,0.0,0.0,0.0,0.0,0.0,0.0,0.0,0.0,0.0,0.0,0.0,0.0,0.0,0.0,0.0,0.0,0.0,0.0,0.0,0.0,0.0,0.0,0.0,0.0,0.0,0.0,0.0,0.0,0.0,80.19,0.0
0,Impregnation,1033,0.8,0.2,4.0,1.0,1.5,0.0,20.7,0.0,0.0,0.0,57.6,11.9,15.02,0.0,0.0,0.0,0.0,4.78,0.0,0.0,0.0,0.0,0.0,0.0,0.0,0.0,0.0,0.0,0.0,0.0,0.0,0.0,0.0,0.0,0.0,0.0,0.0,0.0,0.0,0.0,0.0,0.0,0.0,0.0,0.0,0.0,0.0,0.0,0.0,0.0,0.0,0.0,0.0,0.0,0.0,0.0,0.0,0.0,0.0,0.0,0.0,0.0,0.0,0.0,0.0,0.0,0.0,0.0,0.0,0.0,80.19,0.0
0,Impregnation,1053,0.8,0.2,4.0,1.0,1.5,0.0,20.9,0.0,0.0,0.0,56.3,11.8,15.02,0.0,0.0,0.0,0.0,4.78,0.0,0.0,0.0,0.0,0.0,0.0,0.0,0.0,0.0,0.0,0.0,0.0,0.0,0.0,0.0,0.0,0.0,0.0,0.0,0.0,0.0,0.0,0.0,0.0,0.0,0.0,0.0,0.0,0.0,0.0,0.0,0.0,0.0,0.0,0.0,0.0,0.0,0.0,0.0,0.0,0.0,0.0,0.0,0.0,0.0,0.0,0.0,0.0,0.0,0.0,0.0,0.0,80.19,0.0
0,Impregnation,1073,0.8,0.2,4.0,1.0,1.5,0.0,20.9,0.0,0.0,0.0,54.8,11.5,15.02,0.0,0.0,0.0,0.0,4.78,0.0,0.0,0.0,0.0,0.0,0.0,0.0,0.0,0.0,0.0,0.0,0.0,0.0,0.0,0.0,0.0,0.0,0.0,0.0,0.0,0.0,0.0,0.0,0.0,0.0,0.0,0.0,0.0,0.0,0.0,0.0,0.0,0.0,0.0,0.0,0.0,0.0,0.0,0.0,0.0,0.0,0.0,0.0,0.0,0.0,0.0,0.0,0.0,0.0,0.0,0.0,0.0,80.19,0.0
0,Impregnation,773,0.8,0.2,4.0,1.0,1.5,0.0,0.0,0.0,0.0,0.0,0.6,0.0,15.06,0.0,0.0,0.0,0.0,0.0,0.0,0.0,0.0,0.0,0.0,0.0,0.0,0.0,0.0,0.0,0.0,0.0,0.0,0.0,0.0,0.0,0.0,0.0,0.0,0.0,0.0,0.0,0.0,0.0,0.0,0.0,0.0,0.0,0.0,0.0,0.0,4.57,0.0,0.0,0.0,0.0,0.0,0.0,0.0,0.0,0.0,0.0,0.0,0.0,0.0,0.0,0.0,0.0,0.0,0.0,0.0,0.0,80.37,0.0
0,Impregnation,823,0.8,0.2,4.0,1.0,1.5,0.0,15.5,0.0,0.0,0.0,57.3,8.9,15.06,0.0,0.0,0.0,0.0,0.0,0.0,0.0,0.0,0.0,0.0,0.0,0.0,0.0,0.0,0.0,0.0,0.0,0.0,0.0,0.0,0.0,0.0,0.0,0.0,0.0,0.0,0.0,0.0,0.0,0.0,0.0,0.0,0.0,0.0,0.0,0.0,4.57,0.0,0.0,0.0,0.0,0.0,0.0,0.0,0.0,0.0,0.0,0.0,0.0,0.0,0.0,0.0,0.0,0.0,0.0,0.0,0.0,80.37,0.0
0,Impregnation,873,0.8,0.2,4.0,1.0,1.5,0.0,20.8,0.0,0.0,0.0,63.7,13.2,15.06,0.0,0.0,0.0,0.0,0.0,0.0,0.0,0.0,0.0,0.0,0.0,0.0,0.0,0.0,0.0,0.0,0.0,0.0,0.0,0.0,0.0,0.0,0.0,0.0,0.0,0.0,0.0,0.0,0.0,0.0,0.0,0.0,0.0,0.0,0.0,0.0,4.57,0.0,0.0,0.0,0.0,0.0,0.0,0.0,0.0,0.0,0.0,0.0,0.0,0.0,0.0,0.0,0.0,0.0,0.0,0.0,0.0,80.37,0.0
0,Impregnation,923,0.8,0.2,4.0,1.0,1.5,0.0,22.8,0.0,0.0,0.0,64.6,14.7,15.06,0.0,0.0,0.0,0.0,0.0,0.0,0.0,0.0,0.0,0.0,0.0,0.0,0.0,0.0,0.0,0.0,0.0,0.0,0.0,0.0,0.0,0.0,0.0,0.0,0.0,0.0,0.0,0.0,0.0,0.0,0.0,0.0,0.0,0.0,0.0,0.0,4.57,0.0,0.0,0.0,0.0,0.0,0.0,0.0,0.0,0.0,0.0,0.0,0.0,0.0,0.0,0.0,0.0,0.0,0.0,0.0,0.0,80.37,0.0
0,Impregnation,973,0.8,0.2,4.0,1.0,1.5,0.0,22.4,0.0,0.0,0.0,63.7,14.3,15.06,0.0,0.0,0.0,0.0,0.0,0.0,0.0,0.0,0.0,0.0,0.0,0.0,0.0,0.0,0.0,0.0,0.0,0.0,0.0,0.0,0.0,0.0,0.0,0.0,0.0,0.0,0.0,0.0,0.0,0.0,0.0,0.0,0.0,0.0,0.0,0.0,4.57,0.0,0.0,0.0,0.0,0.0,0.0,0.0,0.0,0.0,0.0,0.0,0.0,0.0,0.0,0.0,0.0,0.0,0.0,0.0,0.0,80.37,0.0
0,Impregnation,1023,0.8,0.2,4.0,1.0,1.5,0.0,22.3,0.0,0.0,0.0,62.1,13.9,15.06,0.0,0.0,0.0,0.0,0.0,0.0,0.0,0.0,0.0,0.0,0.0,0.0,0.0,0.0,0.0,0.0,0.0,0.0,0.0,0.0,0.0,0.0,0.0,0.0,0.0,0.0,0.0,0.0,0.0,0.0,0.0,0.0,0.0,0.0,0.0,0.0,4.57,0.0,0.0,0.0,0.0,0.0,0.0,0.0,0.0,0.0,0.0,0.0,0.0,0.0,0.0,0.0,0.0,0.0,0.0,0.0,0.0,80.37,0.0
0,Impregnation,1073,0.8,0.2,4.0,1.0,1.5,0.0,21.5,0.0,0.0,0.0,58.2,12.5,15.06,0.0,0.0,0.0,0.0,0.0,0.0,0.0,0.0,0.0,0.0,0.0,0.0,0.0,0.0,0.0,0.0,0.0,0.0,0.0,0.0,0.0,0.0,0.0,0.0,0.0,0.0,0.0,0.0,0.0,0.0,0.0,0.0,0.0,0.0,0.0,0.0,4.57,0.0,0.0,0.0,0.0,0.0,0.0,0.0,0.0,0.0,0.0,0.0,0.0,0.0,0.0,0.0,0.0,0.0,0.0,0.0,0.0,80.37,0.0
0,Impregnation,973,0.8,0.2,4.0,1.0,1.5,0.0,24.4,0.0,0.0,0.0,62.5,15.3,15.02,0.0,0.0,0.0,0.0,4.78,0.0,0.0,0.0,0.0,0.0,0.0,0.0,0.0,0.0,0.0,0.0,0.0,0.0,0.0,0.0,0.0,0.0,0.0,0.0,0.0,0.0,0.0,0.0,0.0,0.0,0.0,0.0,0.0,0.0,0.0,0.0,0.0,0.0,0.0,0.0,0.0,0.0,0.0,0.0,0.0,0.0,0.0,0.0,0.0,0.0,0.0,0.0,0.0,0.0,0.0,0.0,0.0,80.19,0.0
0,Impregnation,973,0.8,0.2,4.0,1.0,1.5,0.0,26.7,0.0,0.0,0.0,61.1,16.3,15.02,0.0,0.0,0.0,0.0,4.78,0.0,0.0,0.0,0.0,0.0,0.0,0.0,0.0,0.0,0.0,0.0,0.0,0.0,0.0,0.0,0.0,0.0,0.0,0.0,0.0,0.0,0.0,0.0,0.0,0.0,0.0,0.0,0.0,0.0,0.0,0.0,0.0,0.0,0.0,0.0,0.0,0.0,0.0,0.0,0.0,0.0,0.0,0.0,0.0,0.0,0.0,0.0,0.0,0.0,0.0,0.0,0.0,80.19,0.0
0,Impregnation,973,0.8,0.2,4.0,1.0,1.5,0.0,25.1,0.0,0.0,0.0,58.2,14.6,15.02,0.0,0.0,0.0,0.0,4.78,0.0,0.0,0.0,0.0,0.0,0.0,0.0,0.0,0.0,0.0,0.0,0.0,0.0,0.0,0.0,0.0,0.0,0.0,0.0,0.0,0.0,0.0,0.0,0.0,0.0,0.0,0.0,0.0,0.0,0.0,0.0,0.0,0.0,0.0,0.0,0.0,0.0,0.0,0.0,0.0,0.0,0.0,0.0,0.0,0.0,0.0,0.0,0.0,0.0,0.0,0.0,0.0,80.19,0.0
0,Impregnation,973,0.8,0.2,4.0,1.0,1.5,0.0,24.8,0.0,0.0,0.0,61.1,15.2,15.02,0.0,0.0,0.0,0.0,4.78,0.0,0.0,0.0,0.0,0.0,0.0,0.0,0.0,0.0,0.0,0.0,0.0,0.0,0.0,0.0,0.0,0.0,0.0,0.0,0.0,0.0,0.0,0.0,0.0,0.0,0.0,0.0,0.0,0.0,0.0,0.0,0.0,0.0,0.0,0.0,0.0,0.0,0.0,0.0,0.0,0.0,0.0,0.0,0.0,0.0,0.0,0.0,0.0,0.0,0.0,0.0,0.0,80.19,0.0
0,Impregnation,973,0.8,0.2,4.0,1.0,1.5,0.0,24.9,0.0,0.0,0.0,63.8,15.9,15.06,0.0,0.0,0.0,0.0,0.0,0.0,0.0,0.0,0.0,0.0,0.0,0.0,0.0,0.0,0.0,0.0,0.0,0.0,0.0,0.0,0.0,0.0,0.0,0.0,0.0,0.0,0.0,0.0,0.0,0.0,0.0,0.0,0.0,0.0,0.0,0.0,4.57,0.0,0.0,0.0,0.0,0.0,0.0,0.0,0.0,0.0,0.0,0.0,0.0,0.0,0.0,0.0,0.0,0.0,0.0,0.0,0.0,80.37,0.0
0,Impregnation,973,0.8,0.2,4.0,1.0,1.5,0.0,23.7,0.0,0.0,0.0,63.4,15.0,15.06,0.0,0.0,0.0,0.0,0.0,0.0,0.0,0.0,0.0,0.0,0.0,0.0,0.0,0.0,0.0,0.0,0.0,0.0,0.0,0.0,0.0,0.0,0.0,0.0,0.0,0.0,0.0,0.0,0.0,0.0,0.0,0.0,0.0,0.0,0.0,0.0,4.57,0.0,0.0,0.0,0.0,0.0,0.0,0.0,0.0,0.0,0.0,0.0,0.0,0.0,0.0,0.0,0.0,0.0,0.0,0.0,0.0,80.37,0.0
0,Impregnation,973,0.8,0.2,4.0,1.0,1.5,0.0,23.8,0.0,0.0,0.0,57.5,13.7,15.06,0.0,0.0,0.0,0.0,0.0,0.0,0.0,0.0,0.0,0.0,0.0,0.0,0.0,0.0,0.0,0.0,0.0,0.0,0.0,0.0,0.0,0.0,0.0,0.0,0.0,0.0,0.0,0.0,0.0,0.0,0.0,0.0,0.0,0.0,0.0,0.0,4.57,0.0,0.0,0.0,0.0,0.0,0.0,0.0,0.0,0.0,0.0,0.0,0.0,0.0,0.0,0.0,0.0,0.0,0.0,0.0,0.0,80.37,0.0
0,Impregnation,973,0.8,0.2,4.0,1.0,1.5,0.0,22.7,0.0,0.0,0.0,55.4,12.6,15.06,0.0,0.0,0.0,0.0,0.0,0.0,0.0,0.0,0.0,0.0,0.0,0.0,0.0,0.0,0.0,0.0,0.0,0.0,0.0,0.0,0.0,0.0,0.0,0.0,0.0,0.0,0.0,0.0,0.0,0.0,0.0,0.0,0.0,0.0,0.0,0.0,4.57,0.0,0.0,0.0,0.0,0.0,0.0,0.0,0.0,0.0,0.0,0.0,0.0,0.0,0.0,0.0,0.0,0.0,0.0,0.0,0.0,80.37,0.0
0,Impregnation,923,0.8,0.2,4.0,1.0,1.5,0.0,3.6,0.0,0.0,0.0,47.4,1.7,12.96,0.0,0.0,0.0,0.0,0.0,0.0,0.0,0.0,0.0,0.0,0.0,0.0,0.0,0.0,0.0,0.0,0.0,0.0,0.0,0.0,0.0,0.0,0.0,0.0,0.0,0.0,0.0,0.0,0.0,0.0,0.0,0.0,0.0,0.0,0.0,0.0,0.0,0.0,0.0,0.0,0.0,0.0,0.0,0.0,0.0,0.0,0.0,0.0,0.0,0.0,0.0,0.0,0.0,0.0,0.0,0.0,0.0,87.04,0.0
0,Impregnation,973,0.8,0.2,4.0,1.0,1.5,0.0,15.9,0.0,0.0,0.0,55.7,8.9,12.96,0.0,0.0,0.0,0.0,0.0,0.0,0.0,0.0,0.0,0.0,0.0,0.0,0.0,0.0,0.0,0.0,0.0,0.0,0.0,0.0,0.0,0.0,0.0,0.0,0.0,0.0,0.0,0.0,0.0,0.0,0.0,0.0,0.0,0.0,0.0,0.0,0.0,0.0,0.0,0.0,0.0,0.0,0.0,0.0,0.0,0.0,0.0,0.0,0.0,0.0,0.0,0.0,0.0,0.0,0.0,0.0,0.0,87.04,0.0
0,Impregnation,923,0.8,0.2,4.0,1.0,1.5,0.0,5.1,0.0,0.0,0.0,55.6,2.8,12.96,0.0,0.0,0.0,0.0,0.0,0.0,0.0,0.0,0.0,0.0,0.0,0.0,0.0,0.0,0.0,0.0,0.0,0.0,0.0,0.0,0.0,0.0,0.0,0.0,0.0,0.0,0.0,0.0,0.0,0.0,0.0,0.0,0.0,0.0,0.0,0.0,0.0,0.0,0.0,0.0,0.0,0.0,0.0,0.0,0.0,0.0,0.0,0.0,0.0,0.0,0.0,0.0,0.0,0.0,0.0,0.0,0.0,87.04,0.0
0,Impregnation,973,0.8,0.2,4.0,1.0,1.5,0.0,17.9,0.0,0.0,0.0,59.1,10.6,12.96,0.0,0.0,0.0,0.0,0.0,0.0,0.0,0.0,0.0,0.0,0.0,0.0,0.0,0.0,0.0,0.0,0.0,0.0,0.0,0.0,0.0,0.0,0.0,0.0,0.0,0.0,0.0,0.0,0.0,0.0,0.0,0.0,0.0,0.0,0.0,0.0,0.0,0.0,0.0,0.0,0.0,0.0,0.0,0.0,0.0,0.0,0.0,0.0,0.0,0.0,0.0,0.0,0.0,0.0,0.0,0.0,0.0,87.04,0.0
0,Impregnation,923,0.8,0.2,4.0,1.0,1.5,0.0,5.9,0.0,0.0,0.0,56.5,3.3,15.02,0.0,0.0,0.0,0.0,4.78,0.0,0.0,0.0,0.0,0.0,0.0,0.0,0.0,0.0,0.0,0.0,0.0,0.0,0.0,0.0,0.0,0.0,0.0,0.0,0.0,0.0,0.0,0.0,0.0,0.0,0.0,0.0,0.0,0.0,0.0,0.0,0.0,0.0,0.0,0.0,0.0,0.0,0.0,0.0,0.0,0.0,0.0,0.0,0.0,0.0,0.0,0.0,0.0,0.0,0.0,0.0,0.0,80.19,0.0
0,Impregnation,973,0.8,0.2,4.0,1.0,1.5,0.0,22.7,0.0,0.0,0.0,57.3,13.0,15.02,0.0,0.0,0.0,0.0,4.78,0.0,0.0,0.0,0.0,0.0,0.0,0.0,0.0,0.0,0.0,0.0,0.0,0.0,0.0,0.0,0.0,0.0,0.0,0.0,0.0,0.0,0.0,0.0,0.0,0.0,0.0,0.0,0.0,0.0,0.0,0.0,0.0,0.0,0.0,0.0,0.0,0.0,0.0,0.0,0.0,0.0,0.0,0.0,0.0,0.0,0.0,0.0,0.0,0.0,0.0,0.0,0.0,80.19,0.0
0,Impregnation,923,0.8,0.2,4.0,1.0,1.5,0.0,21.9,0.0,0.0,0.0,62.1,13.6,15.06,0.0,0.0,0.0,0.0,0.0,0.0,0.0,0.0,0.0,0.0,0.0,0.0,0.0,0.0,0.0,0.0,0.0,0.0,0.0,0.0,0.0,0.0,0.0,0.0,0.0,0.0,0.0,0.0,0.0,0.0,0.0,0.0,0.0,0.0,0.0,0.0,4.57,0.0,0.0,0.0,0.0,0.0,0.0,0.0,0.0,0.0,0.0,0.0,0.0,0.0,0.0,0.0,0.0,0.0,0.0,0.0,0.0,80.37,0.0
0,Impregnation,973,0.8,0.2,4.0,1.0,1.5,0.0,23.0,0.0,0.0,0.0,60.0,13.8,15.06,0.0,0.0,0.0,0.0,0.0,0.0,0.0,0.0,0.0,0.0,0.0,0.0,0.0,0.0,0.0,0.0,0.0,0.0,0.0,0.0,0.0,0.0,0.0,0.0,0.0,0.0,0.0,0.0,0.0,0.0,0.0,0.0,0.0,0.0,0.0,0.0,4.57,0.0,0.0,0.0,0.0,0.0,0.0,0.0,0.0,0.0,0.0,0.0,0.0,0.0,0.0,0.0,0.0,0.0,0.0,0.0,0.0,80.37,0.0
0,Impregnation,973,0.8,0.2,4.0,1.0,1.5,0.0,22.2,0.0,0.0,0.0,50.2,11.1,15.06,0.0,0.0,0.0,0.0,0.0,0.0,0.0,0.0,0.0,0.0,0.0,0.0,0.0,0.0,0.0,0.0,0.0,0.0,0.0,0.0,0.0,0.0,0.0,0.0,0.0,0.0,0.0,0.0,0.0,0.0,0.0,0.0,0.0,0.0,0.0,0.0,4.57,0.0,0.0,0.0,0.0,0.0,0.0,0.0,0.0,0.0,0.0,0.0,0.0,0.0,0.0,0.0,0.0,0.0,0.0,0.0,0.0,80.37,0.0
0,Microemulsion,973,0.8,0.2,4.0,1.0,1.5,0.0,25.0,0.0,0.0,0.0,63.2,15.8,15.02,0.0,0.0,0.0,0.0,4.78,0.0,0.0,0.0,0.0,0.0,0.0,0.0,0.0,0.0,0.0,0.0,0.0,0.0,0.0,0.0,0.0,0.0,0.0,0.0,0.0,0.0,0.0,0.0,0.0,0.0,0.0,0.0,0.0,0.0,0.0,0.0,0.0,0.0,0.0,0.0,0.0,0.0,0.0,0.0,0.0,0.0,0.0,0.0,0.0,0.0,0.0,0.0,0.0,0.0,0.0,0.0,0.0,80.19,0.0
0,Microemulsion,973,0.8,0.2,4.0,1.0,1.5,0.0,22.5,0.0,0.0,0.0,56.2,12.6,15.02,0.0,0.0,0.0,0.0,4.78,0.0,0.0,0.0,0.0,0.0,0.0,0.0,0.0,0.0,0.0,0.0,0.0,0.0,0.0,0.0,0.0,0.0,0.0,0.0,0.0,0.0,0.0,0.0,0.0,0.0,0.0,0.0,0.0,0.0,0.0,0.0,0.0,0.0,0.0,0.0,0.0,0.0,0.0,0.0,0.0,0.0,0.0,0.0,0.0,0.0,0.0,0.0,0.0,0.0,0.0,0.0,0.0,80.19,0.0
0,Microemulsion,973,0.8,0.2,4.0,1.0,1.5,0.0,25.0,0.0,0.0,0.0,63.1,15.8,15.06,0.0,0.0,0.0,0.0,0.0,0.0,0.0,0.0,0.0,0.0,0.0,0.0,0.0,0.0,0.0,0.0,0.0,0.0,0.0,0.0,0.0,0.0,0.0,0.0,0.0,0.0,0.0,0.0,0.0,0.0,0.0,0.0,0.0,0.0,0.0,0.0,4.57,0.0,0.0,0.0,0.0,0.0,0.0,0.0,0.0,0.0,0.0,0.0,0.0,0.0,0.0,0.0,0.0,0.0,0.0,0.0,0.0,80.37,0.0
0,Microemulsion,973,0.8,0.2,4.0,1.0,1.5,0.0,26.0,0.0,0.0,0.0,58.1,15.1,15.06,0.0,0.0,0.0,0.0,0.0,0.0,0.0,0.0,0.0,0.0,0.0,0.0,0.0,0.0,0.0,0.0,0.0,0.0,0.0,0.0,0.0,0.0,0.0,0.0,0.0,0.0,0.0,0.0,0.0,0.0,0.0,0.0,0.0,0.0,0.0,0.0,4.57,0.0,0.0,0.0,0.0,0.0,0.0,0.0,0.0,0.0,0.0,0.0,0.0,0.0,0.0,0.0,0.0,0.0,0.0,0.0,0.0,80.37,0.0
0,Impregnation,1015,0.68,0.32,2.1,1.0,0.02,3.0,1.0,20.0,16.0,64.0,80.0,1.0,2.08,0.0,0.0,0.0,0.0,0.0,0.0,0.0,0.0,0.0,0.0,0.0,0.0,0.0,0.0,0.0,0.0,2.23,0.0,0.0,0.0,0.0,0.0,0.0,0.0,0.0,0.0,0.0,0.0,0.0,0.0,0.0,1.04,0.0,0.0,0.0,0.0,0.0,0.0,0.0,0.0,0.0,0.0,0.0,0.0,0.0,0.0,0.0,0.0,0.0,0.0,0.0,0.0,94.65,0.0,0.0,0.0,0.0,0.0,0.0
0,Impregnation,1074,0.67,0.33,2.0,1.0,0.02,17.0,11.0,18.0,30.0,50.0,82.0,9.0,2.08,0.0,0.0,0.0,0.0,0.0,0.0,0.0,0.0,0.0,0.0,0.0,0.0,0.0,0.0,0.0,0.0,2.23,0.0,0.0,0.0,0.0,0.0,0.0,0.0,0.0,0.0,0.0,0.0,0.0,0.0,0.0,1.04,0.0,0.0,0.0,0.0,0.0,0.0,0.0,0.0,0.0,0.0,0.0,0.0,0.0,0.0,0.0,0.0,0.0,0.0,0.0,0.0,94.65,0.0,0.0,0.0,0.0,0.0,0.0
0,Impregnation,1127,0.68,0.32,2.1,1.0,0.02,92.0,45.0,47.0,36.0,12.0,53.0,24.0,2.08,0.0,0.0,0.0,0.0,0.0,0.0,0.0,0.0,0.0,0.0,0.0,0.0,0.0,0.0,0.0,0.0,2.23,0.0,0.0,0.0,0.0,0.0,0.0,0.0,0.0,0.0,0.0,0.0,0.0,0.0,0.0,1.04,0.0,0.0,0.0,0.0,0.0,0.0,0.0,0.0,0.0,0.0,0.0,0.0,0.0,0.0,0.0,0.0,0.0,0.0,0.0,0.0,94.65,0.0,0.0,0.0,0.0,0.0,0.0
0,Impregnation,1158,0.69,0.31,2.2,1.0,0.02,94.0,46.0,49.0,36.0,10.0,51.0,23.0,2.08,0.0,0.0,0.0,0.0,0.0,0.0,0.0,0.0,0.0,0.0,0.0,0.0,0.0,0.0,0.0,0.0,2.23,0.0,0.0,0.0,0.0,0.0,0.0,0.0,0.0,0.0,0.0,0.0,0.0,0.0,0.0,1.04,0.0,0.0,0.0,0.0,0.0,0.0,0.0,0.0,0.0,0.0,0.0,0.0,0.0,0.0,0.0,0.0,0.0,0.0,0.0,0.0,94.65,0.0,0.0,0.0,0.0,0.0,0.0
0,Impregnation,1170,0.68,0.32,2.1,1.0,0.02,97.0,45.0,54.0,33.0,9.0,46.0,21.0,2.08,0.0,0.0,0.0,0.0,0.0,0.0,0.0,0.0,0.0,0.0,0.0,0.0,0.0,0.0,0.0,0.0,2.23,0.0,0.0,0.0,0.0,0.0,0.0,0.0,0.0,0.0,0.0,0.0,0.0,0.0,0.0,1.04,0.0,0.0,0.0,0.0,0.0,0.0,0.0,0.0,0.0,0.0,0.0,0.0,0.0,0.0,0.0,0.0,0.0,0.0,0.0,0.0,94.65,0.0,0.0,0.0,0.0,0.0,0.0
0,Impregnation,1205,0.7,0.3,2.3,1.0,0.02,98.0,44.0,55.0,32.0,8.0,45.0,20.0,2.08,0.0,0.0,0.0,0.0,0.0,0.0,0.0,0.0,0.0,0.0,0.0,0.0,0.0,0.0,0.0,0.0,2.23,0.0,0.0,0.0,0.0,0.0,0.0,0.0,0.0,0.0,0.0,0.0,0.0,0.0,0.0,1.04,0.0,0.0,0.0,0.0,0.0,0.0,0.0,0.0,0.0,0.0,0.0,0.0,0.0,0.0,0.0,0.0,0.0,0.0,0.0,0.0,94.65,0.0,0.0,0.0,0.0,0.0,0.0
0,Impregnation,1019,0.67,0.33,2.0,1.0,0.02,0.0,0.0,0.0,0.0,0.0,0.0,0.0,2.08,0.0,0.0,0.0,0.0,0.0,0.0,0.0,0.0,0.0,0.0,0.0,0.0,0.0,0.0,0.0,0.0,2.23,0.0,0.0,0.0,0.0,0.0,0.0,0.0,0.0,0.0,0.0,0.0,0.0,0.0,0.0,1.04,0.0,0.0,0.0,0.0,0.0,0.0,0.0,0.0,0.0,0.0,0.0,0.0,0.0,0.0,0.0,0.0,0.0,0.0,0.0,0.0,94.65,0.0,0.0,0.0,0.0,0.0,0.0
0,Impregnation,1044,0.67,0.33,2.0,1.0,0.02,9.0,3.0,50.0,20.0,30.0,50.0,2.0,2.08,0.0,0.0,0.0,0.0,0.0,0.0,0.0,0.0,0.0,0.0,0.0,0.0,0.0,0.0,0.0,0.0,2.23,0.0,0.0,0.0,0.0,0.0,0.0,0.0,0.0,0.0,0.0,0.0,0.0,0.0,0.0,1.04,0.0,0.0,0.0,0.0,0.0,0.0,0.0,0.0,0.0,0.0,0.0,0.0,0.0,0.0,0.0,0.0,0.0,0.0,0.0,0.0,94.65,0.0,0.0,0.0,0.0,0.0,0.0
0,Impregnation,1078,0.67,0.33,2.0,1.0,0.02,17.0,8.0,16.0,30.0,46.0,84.0,6.0,2.08,0.0,0.0,0.0,0.0,0.0,0.0,0.0,0.0,0.0,0.0,0.0,0.0,0.0,0.0,0.0,0.0,2.23,0.0,0.0,0.0,0.0,0.0,0.0,0.0,0.0,0.0,0.0,0.0,0.0,0.0,0.0,1.04,0.0,0.0,0.0,0.0,0.0,0.0,0.0,0.0,0.0,0.0,0.0,0.0,0.0,0.0,0.0,0.0,0.0,0.0,0.0,0.0,94.65,0.0,0.0,0.0,0.0,0.0,0.0
0,Impregnation,1178,0.67,0.33,2.0,1.0,0.02,85.0,38.0,35.0,43.0,16.0,65.0,24.0,2.08,0.0,0.0,0.0,0.0,0.0,0.0,0.0,0.0,0.0,0.0,0.0,0.0,0.0,0.0,0.0,0.0,2.23,0.0,0.0,0.0,0.0,0.0,0.0,0.0,0.0,0.0,0.0,0.0,0.0,0.0,0.0,1.04,0.0,0.0,0.0,0.0,0.0,0.0,0.0,0.0,0.0,0.0,0.0,0.0,0.0,0.0,0.0,0.0,0.0,0.0,0.0,0.0,94.65,0.0,0.0,0.0,0.0,0.0,0.0
0,Impregnation,1004,0.66,0.34,1.9,1.0,0.02,12.0,4.0,36.0,7.0,43.0,64.0,2.0,2.08,0.0,0.0,0.0,0.0,0.0,0.0,0.0,0.0,0.0,0.0,0.0,0.0,0.0,0.0,0.0,0.0,2.23,0.0,0.0,0.0,0.0,0.0,0.0,0.0,0.0,0.0,0.0,0.0,0.0,0.0,0.0,1.04,0.0,0.0,0.0,0.0,0.0,0.0,0.0,0.0,0.0,0.0,0.0,0.0,0.0,0.0,0.0,0.0,0.0,0.0,0.0,0.0,94.65,0.0,0.0,0.0,0.0,0.0,0.0
0,Sol-gel,1175,0.6,0.4,1.5,1.0,0.04,35.0,34.0,46.0,33.0,18.0,54.0,18.4,2.08,0.0,0.0,0.0,0.0,0.0,0.0,0.0,0.0,0.0,0.0,0.0,0.0,0.0,0.0,0.0,0.0,2.23,0.0,0.0,0.0,0.0,0.0,0.0,0.0,0.0,0.0,0.0,0.0,0.0,0.0,0.0,1.04,0.0,0.0,0.0,0.0,0.0,0.0,0.0,0.0,0.0,0.0,0.0,0.0,0.0,0.0,0.0,0.0,0.0,0.0,0.0,0.0,94.65,0.0,0.0,0.0,0.0,0.0,0.0
0,Sol-gel,1015,0.68,0.32,2.1,1.0,0.04,3.0,1.0,20.0,16.0,64.0,80.0,0.8,2.08,0.0,0.0,0.0,0.0,0.0,0.0,0.0,0.0,0.0,0.0,0.0,0.0,0.0,0.0,0.0,0.0,2.23,0.0,0.0,0.0,0.0,0.0,0.0,0.0,0.0,0.0,0.0,0.0,0.0,0.0,0.0,1.04,0.0,0.0,0.0,0.0,0.0,0.0,0.0,0.0,0.0,0.0,0.0,0.0,0.0,0.0,0.0,0.0,0.0,0.0,0.0,0.0,94.65,0.0,0.0,0.0,0.0,0.0,0.0
0,Sol-gel,1074,0.67,0.33,2.0,1.0,0.04,17.0,11.0,18.0,30.0,50.0,82.0,9.0,2.08,0.0,0.0,0.0,0.0,0.0,0.0,0.0,0.0,0.0,0.0,0.0,0.0,0.0,0.0,0.0,0.0,2.23,0.0,0.0,0.0,0.0,0.0,0.0,0.0,0.0,0.0,0.0,0.0,0.0,0.0,0.0,1.04,0.0,0.0,0.0,0.0,0.0,0.0,0.0,0.0,0.0,0.0,0.0,0.0,0.0,0.0,0.0,0.0,0.0,0.0,0.0,0.0,94.65,0.0,0.0,0.0,0.0,0.0,0.0
0,Sol-gel,1127,0.68,0.32,2.1,1.0,0.04,92.0,45.0,47.0,36.0,12.0,53.0,23.9,2.08,0.0,0.0,0.0,0.0,0.0,0.0,0.0,0.0,0.0,0.0,0.0,0.0,0.0,0.0,0.0,0.0,2.23,0.0,0.0,0.0,0.0,0.0,0.0,0.0,0.0,0.0,0.0,0.0,0.0,0.0,0.0,1.04,0.0,0.0,0.0,0.0,0.0,0.0,0.0,0.0,0.0,0.0,0.0,0.0,0.0,0.0,0.0,0.0,0.0,0.0,0.0,0.0,94.65,0.0,0.0,0.0,0.0,0.0,0.0
0,Sol-gel,1158,0.69,0.31,2.2,1.0,0.04,94.0,46.0,49.0,36.0,10.0,51.0,23.5,2.08,0.0,0.0,0.0,0.0,0.0,0.0,0.0,0.0,0.0,0.0,0.0,0.0,0.0,0.0,0.0,0.0,2.23,0.0,0.0,0.0,0.0,0.0,0.0,0.0,0.0,0.0,0.0,0.0,0.0,0.0,0.0,1.04,0.0,0.0,0.0,0.0,0.0,0.0,0.0,0.0,0.0,0.0,0.0,0.0,0.0,0.0,0.0,0.0,0.0,0.0,0.0,0.0,94.65,0.0,0.0,0.0,0.0,0.0,0.0
