Repository: jsjong98/Catalyst-AI

Catalyst-AI
Sungkyunkwan University, School of Chemical Engineering
IPSE (Laboratory of Intelligence Process System Engieering)
Jonghwan Oh (1), Janggeun Lee (2), Dongin Jung (2), Jiyong Kim (*)

Don't Copy this code.

File: Database/Mn_Cat.csv (part 3 of 4)
Cation 1,Cation 1 mol%,Cation 2,Cation 2 mol%,Cation 3,Cation 3 mol%,Cation 4,Cation 4 mol%,Cation 5,Cation 5 mol%,Cation 6,Cation 6 mol%,Anion 1,Anion 1 mol%,Anion 2,Anion 2 mol%,Promotor,Support 1,Support 1 mol%,Support 2,Support 2 mol%,Support 3,Support 3 mol%,Preparation,"Temperature, K","p(CH4), bar","p(O2), bar",p(CH4)/p(O2),"p total, bar","Contact time, s","X(O2), %","X(CH4), %","S(COx), %","S(C2=), %","S(C2-), %","S(C2), %","Y(C2), %"
Mn,1.03 ,Na,2.77 ,W,1.39 ,,,,,,,,,,,,Ti,94.81 ,,,,,Impregnation,1023 ,0.40 ,0.10 ,4.0 ,1.0 ,0.01 ,26.9 ,6.8 ,,12.7 ,30.1 ,42.8 ,2.9 
Mn,1.56 ,Na,2.10 ,W,1.05 ,,,,,,,,,,,,Si,95.30 ,,,,,Impregnation,1023 ,0.40 ,0.07 ,6.0 ,1.0 ,0.01 ,,15.8 ,42.4 ,,,57.6 ,9.1 
Mn,1.56 ,Na,2.10 ,W,1.05 ,,,,,,,,,,,,Si,95.30 ,,,,,Impregnation,1048 ,0.40 ,0.07 ,6.0 ,1.0 ,0.01 ,,17.8 ,36.5 ,,,63.5 ,11.3 
Mn,1.56 ,Na,2.10 ,W,1.05 ,,,,,,,,,,,,Si,95.30 ,,,,,Impregnation,1073 ,0.40 ,0.07 ,6.0 ,1.0 ,0.01 ,,18.5 ,29.9 ,,,70.1 ,12.9 
Mn,1.56 ,Na,2.10 ,W,1.05 ,,,,,,,,,,,,Si,95.30 ,,,,,Impregnation,1073 ,0.40 ,0.04 ,9.0 ,1.0 ,0.01 ,,11.9 ,29.1 ,,,70.9 ,8.5 
Mn,1.56 ,Na,2.10 ,W,1.05 ,,,,,,,,,,,,Si,95.30 ,,,,,Impregnation,1073 ,0.40 ,0.03 ,12.0 ,1.0 ,0.01 ,,11.9 ,30.3 ,,,69.7 ,8.3 
Mn,1.56 ,Na,2.10 ,W,1.05 ,,,,,,,,,,,,Si,95.30 ,,,,,Impregnation,1073 ,0.40 ,0.03 ,15.0 ,1.0 ,0.01 ,,8.2 ,20.1 ,,,79.9 ,6.5 
Mn,1.56 ,Na,2.10 ,W,1.05 ,,,,,,,,,,,,Si,95.30 ,,,,,Impregnation,1073 ,0.40 ,0.02 ,18.0 ,1.0 ,0.01 ,,6.9 ,18.6 ,,,81.4 ,5.6 
Mn,1.56 ,Na,2.10 ,W,1.05 ,,,,,,,,,,,,Si,95.30 ,,,,,Impregnation,1073 ,0.40 ,0.02 ,21.0 ,1.0 ,0.01 ,,6.2 ,18.4 ,,,81.6 ,5.1 
Mn,4.73 ,Li,9.62 ,W,1.50 ,,,,,,,,,,,,Ti,84.16 ,,,,,Impregnation,1023 ,0.53 ,0.29 ,1.8 ,1.0 ,0.39 ,,24.2 ,44.7 ,32.8 ,22.5 ,55.3 ,13.4 
Mn,4.73 ,Li,9.62 ,W,1.50 ,,,,,,,,,,,,Ti,84.16 ,,,,,Impregnation,1023 ,0.53 ,0.29 ,1.8 ,1.0 ,0.39 ,,28.1 ,42.0 ,36.6 ,21.4 ,58.0 ,16.3 
Mn,4.73 ,Li,9.62 ,W,1.50 ,,,,,,,,,,,,Ti,84.16 ,,,,,Impregnation,1023 ,0.53 ,0.29 ,1.8 ,1.0 ,0.39 ,,24.7 ,39.0 ,37.3 ,23.7 ,61.0 ,15.1 
Mn,4.73 ,Li,9.62 ,W,1.50 ,,,,,,,,,,,,Ti,84.16 ,,,,,Impregnation,1023 ,0.53 ,0.29 ,1.8 ,1.0 ,0.39 ,,19.7 ,32.4 ,37.6 ,30.0 ,67.6 ,13.3 
Mn,4.73 ,Li,9.62 ,W,1.50 ,,,,,,,,,,,,Ti,84.16 ,,,,,Impregnation,1023 ,0.53 ,0.29 ,1.8 ,1.0 ,0.39 ,,28.2 ,44.5 ,34.8 ,20.7 ,55.5 ,15.7 
Mn,4.73 ,Li,9.62 ,W,1.50 ,,,,,,,,,,,,Ti,84.16 ,,,,,Impregnation,1023 ,0.53 ,0.29 ,1.8 ,1.0 ,0.39 ,,27.2 ,41.6 ,36.9 ,21.5 ,58.4 ,15.9 
Na,3.8,Mn,3.8,Mg,92.4,,,,,,,,,,,,,,,,,,Therm.decomp.,1123,0.68,0.33,2.0,1.0,6.00 ,,14.2,,,,81.8,11.6
Na,3.8,Mn,3.8,Mg,85.4,,,,,,,,,,,,Si,7.0,,,,,Therm.decomp.,1123,0.68,0.33,2.0,1.0,6.00 ,,20.5,,,,65.6,13.4
Na,16.7,Mn,66.6,,,,,,,,,Cl,16.7,,,,,,,,,,Impregnation,1023,0.57,0.28,2.0,1.0,0.24 ,99.4,46.8,,55.0,4.0,59.0,27.6
Na,25.0,Mn,12.0,Mg,63.0,,,,,,,,,,,,,,,,,,Impregnation,1098,0.50,0.10,4.8,1.0,1.00 ,93.0,28.0,,54.0,13.0,67.0,18.8
Li,20.0,Mn,60.1,,,,,,,,,Cl,19.9,,,,,,,,,,Impregnation,1023,0.50,0.02,25.0,1.0,0.75 ,90.0,33.7,41.0,49.0,12.0,61.3,20.7
Na,10.0,Mn,80.0,,,,,,,,,Cl,10.0,,,,,,,,,,n.a.,1023,0.50,0.03,20.0,1.0,0.38 ,,13.0,,,,75.8,9.9
Na,3.8,Mn,3.8,Mg,92.4,,,,,,,,,,,,,,,,,,n.a.,1198,0.50,0.10,5.0,1.0,0.38 ,,22.0,,,,70.0,15.4
Na,14.3,Mn,28.6,Mg,57.1,,,,,,,,,,,B,,,,,,,n.a.,1123,0.50,0.10,5.0,1.0,1.50 ,,29.0,,,,69.0,20.0
Li,12.0,Mn,50.0,Mg,21.0,,,,,,,B,17.0,,,,,,,,,,Therm.decomp.,1143,0.50,0.10,4.8,1.0,19.80 ,69.8,15.1,,33.2,9.8,43.0,6.5
Li,12.0,Mn,25.0,Mg,21.0,,,,,,,B,17.0,,,,Al,25.0,,,,,Therm.decomp.,1143,0.50,0.10,4.8,1.0,19.80 ,99.0,23.5,,35.8,5.5,41.3,9.7
Na,20.0,Mn,60.0,,,,,,,,,Cl,20.0,,,,,,,,,,Impregnation,1073,0.67,0.33,2.0,1.0,3.00 ,99.0,37.5,,24.0,12.1,36.1,13.5
Na,10.0,Mn,30.0,,,,,,,,,Cl,10.0,,,,Si,25.0,C,25.0,,,Impregnation,1073,0.67,0.33,2.0,1.0,3.00 ,99.0,46.2,,35.8,8.6,44.4,20.5
Na,10.0,Mn,30.0,,,,,,,,,Cl,10.0,,,,Si,50.0,,,,,Impregnation,1073,0.67,0.33,2.0,1.0,3.00 ,99.0,44.8,,45.4,6.7,52.1,23.3
Na,3.7,Mn,92.7,,,,,,,,,Cl,3.6,,,,,,,,,,Impregnation,1023,0.51,0.03,20.3,1.0,0.10 ,,5.5,,,,87.8,4.8
Na,9.9,Mn,1.0,Ti,89.1,,,,,,,,,,,Cl,,,,,,,n.a.,1023,0.12,0.04,3.0,1.0,0.65 ,100.0,43.0,,52.0,9.0,61.0,26.2
Na,33.3,Mn,66.7,,,,,,,,,,,,,Cl,,,,,,,n.a.,1072,0.67,0.33,2.0,1.0,3.00 ,100.0,37.0,,24.0,12.0,36.0,13.3
Li,5.8,Mn,88.4,,,,,,,,,Cl,5.8,,,,,,,,,,Impregnation,973,0.05,0.02,2.4,1.0,0.60 ,,41.0,,28.0,0.0,28.0,11.5
Li,20.0,Mn,80.0,,,,,,,,,,,,,Cl,,,,,,,n.a.,1023,0.05,0.03,2.0,1.0,0.60 ,90.0,47.3,,,,64.7,30.6
Li,50.0,Mn,50.0,,,,,,,,,,,,,Cl,,,,,,,n.a.,1023,0.50,0.03,20.0,1.0,0.11 ,,14.0,10.0,44.0,44.0,88.0,12.3
K,27.8,Mn,72.2,,,,,,,,,,,,,Cl,,,,,,,n.a.,1023,0.51,0.10,5.0,1.0,0.15 ,100.0,29.0,28.0,59.0,13.0,72.0,20.9
Li,27.7,Mn,72.3,,,,,,,,,,,,,B,,,,,,,n.a.,1023,0.63,0.38,1.7,1.0,1.20 ,,42.0,,,,80.0,33.6
K,12.8,Mn,87.2,,,,,,,,,,,,,,,,,,,,Impregnation,1023,0.51,0.03,20.3,1.0,0.10 ,,2.5,4.0,11.0,85.0,96.1,2.4
Li,20.0,Mn,80.0,,,,,,,,,,,,,Cl,,,,,,,n.a.,1033,0.05,0.02,2.5,1.0,0.65 ,,41.0,,68.0,0.0,68.0,27.9
Na,5.0,Mn,18.0,,,,,,,,,Cl,5.0,,,,Si,72.0,,,,,Sol-gel,1023,0.67,0.33,2.0,1.0,3.00 ,46.5,19.3,,,,40.8,7.9
Na,5.0,Mn,18.0,,,,,,,,,Cl,5.0,,,Cl,Si,72.0,,,,,Sol-gel,1023,0.67,0.33,2.0,1.0,3.00 ,100.0,48.2,,,,50.4,24.3
Na,5.0,Mn,18.0,Fe,3.0,,,,,,,Cl,5.0,,,,Si,69.0,,,,,Sol-gel,1023,0.67,0.33,2.0,1.0,3.00 ,100.0,49.0,,42.4,4.1,46.5,22.8
Li,1.0,Mn,49.5,Mo,49.5,,,,,,,,,,,,,,,,,,Impregnation,973,0.40,0.20,2.0,1.0,7.20 ,16.0,6.4,63.0,,,24.0,1.5
Na,1.0,Mn,49.5,Mo,49.5,,,,,,,,,,,,,,,,,,Impregnation,973,0.40,0.20,2.0,1.0,7.20 ,28.0,9.8,63.0,,,19.0,1.9
K,1.0,Mn,49.5,Mo,49.5,,,,,,,,,,,,,,,,,,Impregnation,973,0.40,0.20,2.0,1.0,7.20 ,12.0,5.4,44.0,,,43.0,2.3
Li,33.3,Mn,33.3,Mg,33.4,,,,,,,,,,,,,,,,,,Impregnation,1023,0.75,0.25,3.0,1.0,0.25 ,,25.9,,,,25.0,6.5
Na,33.3,Mn,33.3,Mg,33.4,,,,,,,,,,,,,,,,,,Impregnation,1023,0.75,0.25,3.0,1.0,0.25 ,,24.8,,,,21.0,5.2
K,33.3,Mn,33.3,Mg,33.4,,,,,,,,,,,,,,,,,,Impregnation,1023,0.75,0.25,3.0,1.0,0.25 ,,24.7,,,,20.4,5.0
Na,33.3,Mn,33.3,Mg,33.4,,,,,,,,,,,,,,,,,,Impregnation,1023,0.75,0.25,3.0,1.0,0.25 ,,23.7,,,,19.0,4.5
La,0.7,Mn,9.3,Ti,90.0,,,,,,,,,,,,,,,,,,Impregnation,1073,0.75,0.25,3.0,1.0,2.10 ,,16.0,,0.8,,2.8,0.4
Li,1.0,Mn,9.0,Ti,90.0,,,,,,,,,,,,,,,,,,Impregnation,1073,0.75,0.25,3.0,1.0,2.10 ,,22.1,,55.2,,71.5,15.8
Na,2.1,Mn,2.2,,,,,,,,,,,,,,Si,95.7,,,,,Impregnation,1073,0.75,0.25,3.0,1.0,0.10 ,,2.4,42.5,9.6,47.9,57.5,1.4
W,1.0,Mn,2.2,,,,,,,,,,,,,,Si,96.8,,,,,Impregnation,1073,0.75,0.25,3.0,1.0,0.10 ,,3.1,72.7,0.0,17.3,17.3,0.5
Nb,1.9,Mn,2.0,Na,1.8,W,2.8,,,,,,,,,,Si,91.5,,,,,Impregnation,1123,0.32,0.08,4.0,1.0,0.30 ,,32.5,,,,80.2,26.1
Na,8.9,Mn,3.5,,,,,,,,,S,4.5,,,,Si,83.1,,,,,Impregnation,1073,0.42,0.17,2.5,1.0,0.11 ,,35.7,43.6,41.1,,56.4,20.1
Na,10.0,Mn,3.5,,,,,,,,,P,4.5,,,,Si,82.0,,,,,Impregnation,1073,0.42,0.17,2.5,1.0,0.11 ,,31.0,49.5,38.6,,50.5,15.7
Na,8.9,Mn,3.5,,,,,,,,,P,4.5,,,,Si,83.1,,,,,Impregnation,1073,0.42,0.17,2.5,1.0,0.11 ,,33.5,47.5,36.9,,52.5,17.6
Na,8.9,Mn,3.5,,,,,,,,,C,4.5,,,,Si,83.1,,,,,Impregnation,1073,0.42,0.17,2.5,1.0,0.11 ,,8.9,50.4,19.0,,49.6,4.4
Na,8.9,Mn,3.5,,,,,,,,,,,,,,Si,87.6,,,,,Impregnation,1073,0.42,0.17,2.5,1.0,0.11 ,,9.4,55.1,21.7,,44.9,4.2
Li,6.5,Mn,4.3,W,5.9,,,,,,,,,,,,Si,83.3,,,,,Impregnation,973,0.88,0.12,7.5,1.0,0.30 ,,19.0,,,,79.0,15.0
Na,10.0,Mn,90.0,,,,,,,,,,,,,,,,,,,,Impregnation,1023,0.40,0.08,5.0,1.0,0.06 ,,11.5,,6.4,14.4,20.8,2.4
La,50.00 ,Mn,50.00 ,,,,,,,,,,,,,,,,,,,,Citric acid method,1023 ,0.24 ,0.02 ,10.0 ,1.0 ,0.00 ,83.0 ,,99.4 ,,,0.6 ,
La,83.33 ,Mn,16.67 ,,,,,,,,,,,,,,,,,,,,Citric acid method,1023 ,0.24 ,0.02 ,10.0 ,1.0 ,0.18 ,90.6 ,,87.7 ,,,12.3 ,
Ce,0.00 ,Mn,2.23 ,Na,2.08 ,W,1.04 ,,,,,,,,,,Si,94.65 ,,,,,Impregnation,1113 ,,,4.0 ,1.0 ,0.32 ,96.2 ,22.3 ,34.2 ,46.5 ,19.3 ,65.8 ,14.7 
Ce,0.00 ,Mn,2.23 ,Na,2.08 ,W,1.04 ,,,,,,,,,,Si,94.65 ,,,,,Impregnation,1113 ,,,5.0 ,1.0 ,0.32 ,96.4 ,20.0 ,36.9 ,44.1 ,19.0 ,63.1 ,12.6 
Ce,0.00 ,Mn,2.23 ,Na,2.08 ,W,1.04 ,,,,,,,,,,Si,94.65 ,,,,,Impregnation,1113 ,,,6.0 ,1.0 ,0.32 ,98.4 ,19.4 ,38.7 ,43.0 ,18.3 ,61.3 ,11.9 
Ce,0.22 ,Mn,2.23 ,Na,2.09 ,W,1.04 ,,,,,,,,,,Si,94.42 ,,,,,Impregnation,1113 ,,,3.0 ,1.0 ,0.32 ,95.0 ,30.3 ,44.9 ,36.1 ,19.0 ,55.1 ,16.7 
Ce,0.22 ,Mn,2.23 ,Na,2.09 ,W,1.04 ,,,,,,,,,,Si,94.42 ,,,,,Impregnation,1113 ,,,4.0 ,1.0 ,0.32 ,97.6 ,22.6 ,32.1 ,47.2 ,20.7 ,67.9 ,15.3 
Ce,0.22 ,Mn,2.23 ,Na,2.09 ,W,1.04 ,,,,,,,,,,Si,94.42 ,,,,,Impregnation,1113 ,,,5.0 ,1.0 ,0.32 ,97.4 ,20.6 ,36.0 ,43.5 ,20.5 ,64.0 ,13.2 
Ce,0.22 ,Mn,2.23 ,Na,2.09 ,W,1.04 ,,,,,,,,,,Si,94.42 ,,,,,Impregnation,1113 ,,,6.0 ,1.0 ,0.32 ,99.3 ,20.3 ,37.7 ,43.6 ,18.7 ,62.3 ,12.6 
Ce,0.44 ,Mn,2.24 ,Na,2.09 ,W,1.05 ,,,,,,,,,,Si,94.18 ,,,,,Impregnation,1113 ,,,3.0 ,1.0 ,0.32 ,96.1 ,32.1 ,41.6 ,37.4 ,21.0 ,58.4 ,18.7 
Ce,0.44 ,Mn,2.24 ,Na,2.09 ,W,1.05 ,,,,,,,,,,Si,94.18 ,,,,,Impregnation,1113 ,,,4.0 ,1.0 ,0.32 ,97.7 ,23.9 ,30.0 ,48.3 ,21.7 ,70.0 ,16.7 
Ce,0.44 ,Mn,2.24 ,Na,2.09 ,W,1.05 ,,,,,,,,,,Si,94.18 ,,,,,Impregnation,1113 ,,,5.0 ,1.0 ,0.32 ,98.8 ,20.9 ,35.0 ,44.5 ,20.5 ,65.0 ,13.6 
Ce,0.44 ,Mn,2.24 ,Na,2.09 ,W,1.05 ,,,,,,,,,,Si,94.18 ,,,,,Impregnation,1113 ,,,6.0 ,1.0 ,0.32 ,99.4 ,21.8 ,35.9 ,45.2 ,18.9 ,64.1 ,14.0 
Ce,1.11 ,Mn,2.26 ,Na,2.11 ,W,1.06 ,,,,,,,,,,Si,93.47 ,,,,,Impregnation,1113 ,,,3.0 ,1.0 ,0.32 ,98.8 ,33.8 ,39.4 ,38.6 ,22.0 ,60.6 ,20.5 
Ce,1.11 ,Mn,2.26 ,Na,2.11 ,W,1.06 ,,,,,,,,,,Si,93.47 ,,,,,Impregnation,1113 ,,,4.0 ,1.0 ,0.32 ,98.9 ,25.1 ,27.2 ,48.9 ,23.9 ,72.8 ,18.3 
Ce,1.11 ,Mn,2.26 ,Na,2.11 ,W,1.06 ,,,,,,,,,,Si,93.47 ,,,,,Impregnation,1113 ,,,5.0 ,1.0 ,0.32 ,99.7 ,21.6 ,33.2 ,45.4 ,21.4 ,66.8 ,14.4 
Ce,1.11 ,Mn,2.26 ,Na,2.11 ,W,1.06 ,,,,,,,,,,Si,93.47 ,,,,,Impregnation,1113 ,,,6.0 ,1.0 ,0.32 ,99.3 ,22.5 ,34.4 ,45.0 ,20.6 ,65.6 ,14.8 
Ce,2.25 ,Mn,2.29 ,Na,2.14 ,W,1.07 ,,,,,,,,,,Si,92.25 ,,,,,Impregnation,1113 ,,,3.0 ,1.0 ,0.32 ,98.2 ,33.9 ,37.6 ,40.6 ,21.8 ,62.4 ,21.2 
Ce,2.25 ,Mn,2.29 ,Na,2.14 ,W,1.07 ,,,,,,,,,,Si,92.25 ,,,,,Impregnation,1113 ,,,4.0 ,1.0 ,0.32 ,99.0 ,26.2 ,24.8 ,49.9 ,25.3 ,75.2 ,19.7 
Ce,2.25 ,Mn,2.29 ,Na,2.14 ,W,1.07 ,,,,,,,,,,Si,92.25 ,,,,,Impregnation,1113 ,,,5.0 ,1.0 ,0.32 ,99.6 ,22.2 ,29.8 ,48.4 ,21.8 ,70.2 ,15.6 
Ce,2.25 ,Mn,2.29 ,Na,2.14 ,W,1.07 ,,,,,,,,,,Si,92.25 ,,,,,Impregnation,1113 ,,,6.0 ,1.0 ,0.32 ,99.1 ,22.0 ,31.8 ,46.3 ,21.9 ,68.2 ,15.0 
Ce,3.66 ,Mn,2.33 ,Na,2.18 ,W,1.09 ,,,,,,,,,,Si,90.73 ,,,,,Impregnation,1113 ,,,3.0 ,1.0 ,0.32 ,98.4 ,34.1 ,41.0 ,37.3 ,21.7 ,59.0 ,20.1 
Ce,3.66 ,Mn,2.33 ,Na,2.18 ,W,1.09 ,,,,,,,,,,Si,90.73 ,,,,,Impregnation,1113 ,,,4.0 ,1.0 ,0.32 ,99.5 ,26.0 ,24.7 ,49.4 ,25.9 ,75.3 ,19.6 
Ce,3.66 ,Mn,2.33 ,Na,2.18 ,W,1.09 ,,,,,,,,,,Si,90.73 ,,,,,Impregnation,1113 ,,,5.0 ,1.0 ,0.32 ,99.9 ,22.6 ,31.7 ,46.7 ,21.6 ,68.3 ,15.4 
Ce,3.66 ,Mn,2.33 ,Na,2.18 ,W,1.09 ,,,,,,,,,,Si,90.73 ,,,,,Impregnation,1113 ,,,6.0 ,1.0 ,0.32 ,99.5 ,22.1 ,34.0 ,45.1 ,20.9 ,66.0 ,14.6 
Ce,4.63 ,Mn,2.36 ,Na,2.21 ,W,1.10 ,,,,,,,,,,Si,89.69 ,,,,,Impregnation,1113 ,,,3.0 ,1.0 ,0.32 ,98.8 ,34.6 ,42.8 ,36.1 ,21.1 ,57.2 ,19.8 
Ce,4.63 ,Mn,2.36 ,Na,2.21 ,W,1.10 ,,,,,,,,,,Si,89.69 ,,,,,Impregnation,1113 ,,,4.0 ,1.0 ,0.32 ,99.8 ,25.3 ,27.4 ,47.2 ,25.4 ,72.6 ,18.4 
Ce,4.63 ,Mn,2.36 ,Na,2.21 ,W,1.10 ,,,,,,,,,,Si,89.69 ,,,,,Impregnation,1113 ,,,5.0 ,1.0 ,0.32 ,99.7 ,21.2 ,35.0 ,44.4 ,20.6 ,65.0 ,13.8 
Ce,4.63 ,Mn,2.36 ,Na,2.21 ,W,1.10 ,,,,,,,,,,Si,89.69 ,,,,,Impregnation,1113 ,,,6.0 ,1.0 ,0.32 ,98.9 ,21.7 ,36.0 ,44.2 ,19.8 ,64.0 ,13.9 
Na,5.60 ,Mn,12.63 ,,,,,,,,,,,,,,Si,81.78 ,,,,,Impregnation,923 ,,,3.0 ,1.0 ,,,9.0 ,60.0 ,,,40.0 ,3.6 
Na,5.60 ,Mn,12.63 ,,,,,,,,,,,,,,Si,81.78 ,,,,,Impregnation,973 ,,,3.0 ,1.0 ,,,20.0 ,59.0 ,,,41.0 ,8.2 
Na,5.60 ,Mn,12.63 ,,,,,,,,,,,,,,Si,81.78 ,,,,,Impregnation,1023 ,,,3.0 ,1.0 ,,,18.5 ,59.0 ,,,41.0 ,7.6 
Na,4.88 ,Mn,11.02 ,,,,,,,,,,,,,,Al,84.10 ,,,,,Impregnation,973 ,,,3.0 ,1.0 ,,,9.0 ,97.0 ,,,3.0 ,0.3 
Na,4.88 ,Mn,11.02 ,,,,,,,,,,,,,,Al,84.10 ,,,,,Impregnation,1023 ,,,3.0 ,1.0 ,,,9.0 ,93.0 ,,,7.0 ,0.6 
Na,4.88 ,Mn,11.02 ,,,,,,,,,,,,,,Al,84.10 ,,,,,Impregnation,1073 ,,,3.0 ,1.0 ,,,8.5 ,97.4 ,,,2.6 ,0.2 
Na,19.25 ,Mn,1.61 ,W,1.02 ,,,,,,,Cl,17.21 ,,,,Si,60.91 ,,,,,Physical mixing,1023 ,0.06 ,0.04 ,1.6 ,1.0 ,0.02 ,80.7 ,55.0 ,37.1 ,56.8 ,4.4 ,61.2 ,33.7 
Na,14.31 ,Mn,1.20 ,W,0.75 ,K,17.48 ,,,,,Cl,30.28 ,,,,Si,35.98 ,,,,,Physical mixing,1023 ,0.06 ,0.04 ,1.6 ,1.0 ,0.00 ,60.0 ,45.1 ,,60.4 ,7.4 ,67.8 ,30.6 
Na,1.12 ,Mn,1.61 ,W,0.56 ,K,21.18 ,,,,,Cl,17.21 ,,,,Si,58.32 ,,,,,Physical mixing,1023 ,0.06 ,0.04 ,1.6 ,1.0 ,0.00 ,45.5 ,35.9 ,24.7 ,61.2 ,11.2 ,72.4 ,26.0 
Na,1.51 ,Mn,1.61 ,W,0.75 ,Cs,21.18 ,,,,,Cl,17.21 ,,,,Si,57.74 ,,,,,Physical mixing,1023 ,0.06 ,0.04 ,1.6 ,1.0 ,0.00 ,37.3 ,30.1 ,25.1 ,58.1 ,13.9 ,72.0 ,21.7 
Na,1.51 ,Mn,1.61 ,W,0.75 ,Li,21.18 ,,,,,Cl,17.21 ,,,,Si,57.74 ,,,,,Physical mixing,1023 ,0.06 ,0.04 ,1.6 ,1.0 ,0.00 ,14.1 ,14.1 ,19.8 ,45.3 ,33.7 ,79.0 ,11.1 
Na,1.51 ,Mn,2.46 ,W,0.75 ,,,,,,,,,,,,Si,95.29 ,,,,,Physical mixing,1023 ,0.06 ,0.04 ,1.6 ,1.0 ,0.00 ,8.2 ,8.2 ,36.6 ,20.4 ,43.0 ,63.4 ,5.2 
Na,17.61 ,Mn,1.65 ,,,,,,,,,Cl,17.61 ,,,,Si,63.13 ,,,,,Physical mixing,1023 ,0.06 ,0.04 ,1.6 ,1.0 ,0.00 ,52.2 ,52.2 ,41.6 ,52.3 ,4.6 ,56.9 ,29.7 
Na,2.06 ,Mn,3.27 ,,,,,,,,,,,,,,Si,94.67 ,,,,,Impregnation,1133 ,0.50 ,0.11 ,4.8 ,1.0 ,,,,,,,53.2 ,
W,0.26 ,Mn,3.33 ,,,,,,,,,,,,,,Si,96.41 ,,,,,Impregnation,1133 ,0.50 ,0.11 ,4.8 ,1.0 ,,,,,,,33.1 ,
Na,3.09 ,Mn,8.26 ,W,1.64 ,,,,,,,,,,,,Si,87.01 ,,,,,IJP-A synthesis,953 ,0.45 ,0.15 ,3.0 ,1.0 ,0.06 ,3.3 ,0.7 ,,,,7.2 ,0.1 
Na,3.09 ,Mn,8.26 ,W,1.64 ,,,,,,,,,,,,Si,87.01 ,,,,,IJP-A synthesis,973 ,0.45 ,0.15 ,3.0 ,1.0 ,0.06 ,14.1 ,3.6 ,,,,24.6 ,0.9 
Na,3.09 ,Mn,8.26 ,W,1.64 ,,,,,,,,,,,,Si,87.01 ,,,,,IJP-A synthesis,1023 ,0.45 ,0.15 ,3.0 ,1.0 ,0.06 ,52.7 ,21.7 ,,,,53.2 ,11.6 
Na,3.09 ,Mn,8.26 ,W,1.64 ,,,,,,,,,,,,Si,87.01 ,,,,,IJP-A synthesis,1043 ,0.45 ,0.15 ,3.0 ,1.0 ,0.06 ,80.0 ,33.7 ,,,,57.8 ,19.4 
Na,3.09 ,Mn,8.26 ,W,1.64 ,,,,,,,,,,,,Si,87.01 ,,,,,IJP-A synthesis,1073 ,0.45 ,0.15 ,3.0 ,1.0 ,0.06 ,97.1 ,38.7 ,,,,58.5 ,22.6 
Na,3.09 ,Mn,8.26 ,W,1.64 ,,,,,,,,,,,,Si,87.01 ,,,,,IJP-A synthesis,1093 ,0.45 ,0.15 ,3.0 ,1.0 ,0.13 ,97.6 ,39.1 ,,,,58.5 ,22.9 
Na,3.09 ,Mn,8.26 ,W,1.64 ,,,,,,,,,,,,Si,87.01 ,,,,,IJP-A synthesis,1073 ,0.45 ,0.15 ,3.0 ,1.0 ,0.13 ,,20.9 ,,,,67.1 ,14.0 
Na,3.09 ,Mn,8.26 ,W,1.64 ,,,,,,,,,,,,Si,87.01 ,,,,,IJP-A synthesis,1073 ,0.45 ,0.15 ,3.0 ,1.0 ,0.04 ,,10.8 ,,,,71.6 ,7.7 
Na,3.09 ,Mn,8.26 ,W,1.64 ,,,,,,,,,,,,Si,87.01 ,,,,,IJP-A synthesis,1073 ,0.45 ,0.15 ,2.0 ,1.0 ,0.06 ,,42.2 ,,,,45.6 ,19.2 
Na,3.09 ,Mn,8.26 ,W,1.64 ,,,,,,,,,,,,Si,87.01 ,,,,,IJP-A synthesis,1073 ,0.45 ,0.15 ,4.0 ,1.0 ,0.06 ,,19.8 ,,,,64.1 ,12.7 
Na,3.09 ,Mn,8.26 ,W,1.64 ,,,,,,,,,,,,Si,87.01 ,,,,,IJP-A synthesis,1073 ,0.45 ,0.15 ,5.0 ,1.0 ,0.06 ,,12.8 ,,,,70.9 ,9.1 
Na,0.30 ,Mn,1.93 ,W,1.21 ,,,,,,,,,,,,Si,96.56 ,,,,,IJP-A synthesis,1113 ,0.45 ,0.15 ,3.0 ,1.0 ,0.07 ,,39.0 ,,39.5 ,17.2 ,56.7 ,22.1 
Na,6.28 ,Mn,5.66 ,W,1.53 ,,,,,,,,,,,,Si,86.53 ,,,,,IJP-A synthesis,1105 ,0.45 ,0.15 ,3.0 ,1.0 ,0.06 ,,35.1 ,,30.5 ,20.3 ,50.8 ,17.8 
Na,9.50 ,Mn,5.43 ,W,1.49 ,,,,,,,,,,,,Si,83.58 ,,,,,IJP-A synthesis,1109 ,0.45 ,0.15 ,3.0 ,1.0 ,0.06 ,,36.9 ,,34.1 ,18.9 ,53.0 ,19.6 
Na,5.15 ,Mn,12.87 ,W,1.52 ,,,,,,,,,,,,Si,80.46 ,,,,,IJP-A synthesis,1126 ,0.45 ,0.15 ,3.0 ,1.0 ,0.06 ,,39.5 ,,36.5 ,19.2 ,55.7 ,22.0 
Na,12.13 ,Mn,11.86 ,W,1.59 ,,,,,,,,,,,,Si,74.42 ,,,,,IJP-A synthesis,1093 ,0.45 ,0.15 ,3.0 ,1.0 ,0.06 ,,23.3 ,,30.9 ,28.0 ,58.9 ,13.7 
Na,5.69 ,Mn,5.61 ,W,3.64 ,,,,,,,,,,,,Si,85.06 ,,,,,IJP-A synthesis,1114 ,0.45 ,0.15 ,3.0 ,1.0 ,0.06 ,,38.9 ,,32.9 ,20.6 ,53.5 ,20.8 
Na,10.55 ,Mn,5.48 ,W,3.37 ,,,,,,,,,,,,Si,80.60 ,,,,,IJP-A synthesis,1111 ,0.45 ,0.15 ,3.0 ,1.0 ,0.06 ,,37.2 ,,31.0 ,19.4 ,50.4 ,18.8 
Na,4.72 ,Mn,13.93 ,W,3.14 ,,,,,,,,,,,,Si,78.21 ,,,,,IJP-A synthesis,1110 ,0.45 ,0.15 ,3.0 ,1.0 ,0.06 ,,40.3 ,,37.2 ,20.6 ,57.8 ,23.3 
Na,4.80 ,Mn,12.54 ,W,3.19 ,,,,,,,,,,,,Si,79.47 ,,,,,IJP-A synthesis,1106 ,0.45 ,0.15 ,3.0 ,1.0 ,0.06 ,,34.3 ,,35.9 ,22.5 ,58.4 ,20.0 
Na,2.53 ,Mn,2.70 ,W,0.60 ,,,,,,,,,,,,Si,94.16 ,,,,,IJP-A synthesis,1112 ,0.45 ,0.15 ,3.0 ,1.0 ,0.07 ,,31.4 ,,32.9 ,19.3 ,52.2 ,16.4 
Na,5.14 ,Mn,2.15 ,W,0.53 ,,,,,,,,,,,,Si,92.18 ,,,,,IJP-A synthesis,1090 ,0.45 ,0.15 ,3.0 ,1.0 ,0.07 ,,31.8 ,,35.7 ,17.8 ,53.5 ,17.0 
Na,2.26 ,Mn,5.49 ,W,0.59 ,,,,,,,,,,,,Si,91.67 ,,,,,IJP-A synthesis,1092 ,0.45 ,0.15 ,3.0 ,1.0 ,0.06 ,,34.5 ,,39.7 ,17.3 ,57.0 ,19.7 
Na,5.79 ,Mn,0.31 ,W,0.62 ,,,,,,,,,,,,Si,93.27 ,,,,,IJP-A synthesis,1106 ,0.45 ,0.15 ,3.0 ,1.0 ,0.07 ,,29.1 ,,32.1 ,20.1 ,52.2 ,15.2 
Na,2.30 ,Mn,2.49 ,W,1.52 ,,,,,,,,,,,,Si,93.69 ,,,,,IJP-A synthesis,1121 ,0.45 ,0.15 ,3.0 ,1.0 ,0.07 ,,29.5 ,,28.9 ,19.3 ,48.2 ,14.2 
Na,5.55 ,Mn,2.23 ,W,1.50 ,,,,,,,,,,,,Si,90.72 ,,,,,IJP-A synthesis,1105 ,0.45 ,0.15 ,3.0 ,1.0 ,0.07 ,,28.3 ,,30.5 ,19.0 ,49.5 ,14.0 
Na,2.17 ,Mn,5.69 ,W,1.38 ,,,,,,,,,,,,Si,90.76 ,,,,,IJP-A synthesis,1113 ,0.45 ,0.15 ,3.0 ,1.0 ,0.06 ,,29.2 ,,29.1 ,19.4 ,48.5 ,14.2 
Na,5.96 ,Mn,6.44 ,W,1.66 ,,,,,,,,,,,,Si,85.95 ,,,,,IJP-A synthesis,1109 ,0.45 ,0.15 ,3.0 ,1.0 ,0.06 ,,32.7 ,,36.3 ,20.1 ,56.4 ,18.4 
Na,2.92 ,Mn,6.34 ,W,0.79 ,,,,,,,,,,,,Si,89.94 ,,,,,IJP-A synthesis,1114 ,0.45 ,0.15 ,3.0 ,1.0 ,0.06 ,,39.2 ,,39.6 ,18.9 ,58.5 ,22.9 
Na,7.43 ,Mn,6.17 ,W,0.76 ,,,,,,,,,,,,Si,85.63 ,,,,,IJP-A synthesis,1103 ,0.45 ,0.15 ,3.0 ,1.0 ,0.06 ,,32.1 ,,38.3 ,21.3 ,59.6 ,19.1 
Na,2.90 ,Mn,8.27 ,W,0.77 ,,,,,,,,,,,,Si,88.06 ,,,,,IJP-A synthesis,1114 ,0.45 ,0.15 ,3.0 ,1.0 ,0.06 ,,39.7 ,,40.7 ,19.4 ,60.1 ,23.8 
Na,6.92 ,Mn,8.14 ,W,0.70 ,,,,,,,,,,,,Si,84.24 ,,,,,IJP-A synthesis,1095 ,0.45 ,0.15 ,3.0 ,1.0 ,0.06 ,,30.0 ,,40.4 ,23.8 ,64.2 ,19.3 
Na,2.97 ,Mn,6.28 ,W,1.97 ,,,,,,,,,,,,Si,88.77 ,,,,,IJP-A synthesis,1110 ,0.45 ,0.15 ,3.0 ,1.0 ,0.06 ,,37.8 ,,35.7 ,19.8 ,55.5 ,21.0 
Na,7.16 ,Mn,6.03 ,W,1.83 ,,,,,,,,,,,,Si,84.98 ,,,,,IJP-A synthesis,1115 ,0.45 ,0.15 ,3.0 ,1.0 ,0.06 ,,38.1 ,,37.8 ,18.9 ,56.7 ,21.6 
Na,2.60 ,Mn,8.35 ,W,1.97 ,,,,,,,,,,,,Si,87.08 ,,,,,IJP-A synthesis,1103 ,0.45 ,0.15 ,3.0 ,1.0 ,0.06 ,,36.8 ,,37.2 ,18.6 ,55.8 ,20.5 
Na,7.25 ,Mn,7.90 ,W,1.83 ,,,,,,,,,,,,Si,83.02 ,,,,,IJP-A synthesis,1111 ,0.45 ,0.15 ,3.0 ,1.0 ,0.06 ,,34.4 ,,37.3 ,18.6 ,55.9 ,19.2 
Na,3.21 ,Mn,6.10 ,W,1.60 ,,,,,,,,,,,,Si,89.09 ,,,,,IJP-A synthesis,1117 ,0.45 ,0.15 ,3.0 ,1.0 ,0.06 ,,41.3 ,,34.9 ,18.4 ,53.3 ,22.0 
Na,7.01 ,Mn,6.14 ,W,1.58 ,,,,,,,,,,,,Si,85.27 ,,,,,IJP-A synthesis,1118 ,0.45 ,0.15 ,3.0 ,1.0 ,0.06 ,,40.6 ,,35.9 ,17.9 ,53.8 ,21.9 
Na,3.09 ,Mn,8.26 ,W,1.64 ,,,,,,,,,,,,Si,87.01 ,,,,,IJP-A synthesis,1121 ,0.45 ,0.15 ,3.0 ,1.0 ,0.06 ,,42.5 ,,37.4 ,18.7 ,56.1 ,23.8 
Na,6.86 ,Mn,8.07 ,W,1.58 ,,,,,,,,,,,,Si,83.49 ,,,,,IJP-A synthesis,1113 ,0.45 ,0.15 ,3.0 ,1.0 ,0.06 ,,42.8 ,,37.7 ,18.0 ,55.7 ,23.8 
Na,3.06 ,Mn,6.07 ,W,2.29 ,,,,,,,,,,,,Si,88.58 ,,,,,IJP-A synthesis,1115 ,0.45 ,0.15 ,3.0 ,1.0 ,0.06 ,,42.6 ,,37.9 ,18.0 ,55.9 ,23.8 
Na,6.99 ,Mn,5.89 ,W,2.13 ,,,,,,,,,,,,Si,84.99 ,,,,,IJP-A synthesis,1111 ,0.45 ,0.15 ,3.0 ,1.0 ,0.06 ,,41.4 ,,35.6 ,18.7 ,54.3 ,22.5 
Na,2.94 ,Mn,8.38 ,W,2.21 ,,,,,,,,,,,,Si,86.47 ,,,,,IJP-A synthesis,1111 ,0.45 ,0.15 ,3.0 ,1.0 ,0.06 ,,41.5 ,,36.0 ,19.0 ,55.0 ,22.8 
Na,6.58 ,Mn,7.89 ,W,2.18 ,,,,,,,,,,,,Si,83.36 ,,,,,IJP-A synthesis,1110 ,0.45 ,0.15 ,3.0 ,1.0 ,0.06 ,,41.2 ,,34.8 ,18.3 ,53.1 ,21.9 
Ga,5.56 ,Mn,7.06 ,,,,,,,,,,,,,,Si,87.38 ,,,,,Impregnation,973 ,0.75 ,0.25 ,3.0 ,1.0 ,0.07 ,,15.8 ,70.9 ,17.3 ,9.6 ,29.1 ,4.6 
Zn,5.91 ,Mn,7.03 ,,,,,,,,,,,,,,Si,87.06 ,,,,,Impregnation,973 ,0.75 ,0.25 ,3.0 ,1.0 ,0.07 ,,14.8 ,70.2 ,17.8 ,9.8 ,29.8 ,4.4 
Sr,50.00 ,Mn,10.00 ,Ti,40.00 ,,,,,,,,,,,,,,,,,,Pechini method,1073 ,0.60 ,0.20 ,3.0 ,1.0 ,0.36 ,100.0 ,18.5 ,88.4 ,6.6 ,5.0 ,11.6 ,2.1 
Ca,14.3,Li,14.3,Mn,14.3,,,,,,,Cl,57.1,,,,,,,,,,Impregnation,1023,0.66,0.07,9.4,1.0,1.80 ,,9.9,,52.3,32.1,84.4,8.4
Na,4.5,Si,79.2,Mn,16.3,,,,,,,,,,,P,,,,,,,n.a.,1198,0.50,0.10,5.0,1.0,0.75 ,,22.0,,,,66.0,14.5
Na,5.0,La,45.0,Mn,50.0,,,,,,,,,,,,,,,,,,n.a.,1093,0.51,0.10,5.0,1.0,0.87 ,80.0,21.0,,,,63.4,13.3
Na,5.0,La,45.0,Mn,50.0,,,,,,,,,,,,,,,,,,n.a.,1093,0.83,0.17,5.0,1.0,2.20 ,,21.0,,,,64.0,13.4
Na,5.0,Gd,45.0,Mn,50.0,,,,,,,,,,,,,,,,,,n.a.,1093,0.83,0.17,5.0,1.0,2.20 ,,20.0,,,,71.0,14.2
Na,5.0,Sm,45.0,Mn,50.0,,,,,,,,,,,,,,,,,,n.a.,1093,0.83,0.17,5.0,1.0,2.20 ,,19.0,,,,69.0,13.1
Al,2.3,Na,19.5,Mn,58.7,,,,,,,Cl,19.5,,,,,,,,,,Impregnation,1073,0.67,0.33,2.0,1.0,3.00 ,99.0,29.3,,8.5,7.5,16.0,4.7
Sn,2.3,Na,19.5,Mn,58.7,,,,,,,Cl,19.5,,,,,,,,,,Impregnation,1073,0.67,0.33,2.0,1.0,3.00 ,99.0,38.4,,30.6,9.4,40.0,15.4
Ti,2.3,Na,19.5,Mn,58.7,,,,,,,Cl,19.5,,,,,,,,,,Impregnation,1073,0.67,0.33,2.0,1.0,3.00 ,99.0,41.8,,31.3,10.4,41.7,17.4
W,2.3,Na,19.5,Mn,58.7,,,,,,,Cl,19.5,,,,,,,,,,Impregnation,1073,0.67,0.33,2.0,1.0,3.00 ,99.0,40.7,,31.2,12.3,43.5,17.7
Ta,2.3,Na,19.5,Mn,58.7,,,,,,,Cl,19.5,,,,,,,,,,Impregnation,1073,0.67,0.33,2.0,1.0,3.00 ,99.0,44.1,,34.6,9.8,44.4,19.6
Si,5.0,Na,19.9,Mn,55.2,,,,,,,Cl,19.9,,,,,,,,,,Impregnation,1073,0.67,0.33,2.0,1.0,3.00 ,99.0,44.3,,39.7,6.8,46.5,20.6
Na,5.0,La,45.0,Mn,50.0,,,,,,,,,,,,,,,,,,Impregnation,1118,0.41,0.20,2.0,1.0,0.40 ,44.5,19.8,53.0,30.0,17.0,47.4,9.4
Sn,0.5,Na,33.2,Mn,66.3,,,,,,,,,,,Cl,,,,,,,n.a.,1064,0.67,0.33,2.0,1.0,3.00 ,100.0,38.0,,31.0,9.0,40.0,15.2
Ti,0.5,Na,33.2,Mn,66.3,,,,,,,,,,,Cl,,,,,,,n.a.,1087,0.67,0.33,2.0,1.0,3.00 ,100.0,42.0,,31.0,11.0,42.0,17.6
W,0.5,Na,33.2,Mn,66.3,,,,,,,,,,,Cl,,,,,,,n.a.,1089,0.67,0.33,2.0,1.0,3.00 ,100.0,41.0,,32.0,12.0,44.0,18.0
Ta,0.5,Na,33.2,Mn,66.3,,,,,,,,,,,Cl,,,,,,,n.a.,1077,0.67,0.33,2.0,1.0,3.00 ,100.0,44.0,,35.0,10.0,45.0,19.8
Si,1.1,Na,33.0,Mn,65.9,,,,,,,,,,,Cl,,,,,,,n.a.,1041,0.67,0.33,2.0,1.0,3.00 ,100.0,44.0,,40.0,7.0,47.0,20.7
Si,18.2,Na,27.3,Mn,54.5,,,,,,,,,,,Cl,,,,,,,n.a.,1053,0.67,0.33,2.0,1.0,3.00 ,100.0,46.0,,36.0,9.0,45.0,20.7
Na,16.1,Si,16.1,Mn,67.8,,,,,,,,,,,Cl,,,,,,,n.a.,1048,0.29,0.04,7.8,1.0,3.30 ,100.0,16.0,,56.0,20.0,76.0,12.2
La,25.0,Ca,25.0,Mn,25.0,Co,25.0,,,,,,,,,,,,,,,,Therm.decomp.,973,0.90,0.20,4.5,1.0,6.80 ,,2.2,,,,5.9,0.1
La,40.0,Sr,10.0,Mn,50.0,,,,,,,,,,,,,,,,,,Therm.decomp.,1068,0.30,0.05,6.0,1.0,0.24 ,,11.9,,,,18.4,2.2
Li,1.0,La,0.7,Mn,8.3,Ti,90.0,,,,,,,,,,,,,,,,Impregnation,1073,0.75,0.25,3.0,1.0,2.10 ,,27.5,,61.2,,76.1,20.9
Na,2.1,W,1.0,Mn,1.1,,,,,,,,,,,,Si,95.8,,,,,Impregnation,1073,0.75,0.25,3.0,1.0,0.10 ,,30.2,36.7,39.6,23.8,63.4,19.1
Na,8.9,W,4.5,Mn,3.5,,,,,,,,,,,,Si,83.1,,,,,Impregnation,1023,0.89,0.11,8.1,1.0,0.04 ,,15.1,,,,71.8,10.8
Li,8.9,W,4.5,Mn,3.5,,,,,,,,,,,,Si,83.1,,,,,Impregnation,1073,0.76,0.24,3.2,1.0,0.14 ,,20.5,35.9,35.4,28.7,64.1,13.1
Na,8.9,W,4.5,Mn,3.5,,,,,,,,,,,,Si,83.1,,,,,Impregnation,1073,0.76,0.24,3.2,1.0,0.14 ,,29.5,33.6,42.6,23.8,66.4,19.6
K,8.9,W,4.5,Mn,3.5,,,,,,,,,,,,Si,83.1,,,,,Impregnation,1073,0.76,0.24,3.2,1.0,0.14 ,,29.6,37.6,39.6,22.8,62.4,18.5
Ba,8.9,W,4.5,Mn,3.5,,,,,,,,,,,,Si,83.1,,,,,Impregnation,1073,0.76,0.24,3.2,1.0,0.14 ,,21.3,67.5,18.7,13.8,32.5,6.9
Ca,8.9,W,4.5,Mn,3.5,,,,,,,,,,,,Si,83.1,,,,,Impregnation,1073,0.76,0.24,3.2,1.0,0.14 ,,19.0,74.7,12.1,13.2,25.3,4.8
Fe,8.9,W,4.5,Mn,3.5,,,,,,,,,,,,Si,83.1,,,,,Impregnation,1073,0.76,0.24,3.2,1.0,0.14 ,,18.3,85.4,7.5,7.1,14.6,2.7
Co,8.9,W,4.5,Mn,3.5,,,,,,,,,,,,Si,83.1,,,,,Impregnation,1073,0.76,0.24,3.2,1.0,0.14 ,,18.3,77.0,11.9,11.1,23.0,4.2
Ni,8.9,W,4.5,Mn,3.5,,,,,,,,,,,,Si,83.1,,,,,Impregnation,1073,0.76,0.24,3.2,1.0,0.14 ,,18.4,76.2,12.1,11.7,23.8,4.4
Al,8.9,W,4.5,Mn,3.5,,,,,,,,,,,,Si,83.1,,,,,Impregnation,1073,0.76,0.24,3.2,1.0,0.14 ,,17.9,83.4,8.6,8.0,16.6,3.0
Na,8.9,W,4.5,Mn,3.5,,,,,,,,,,,,Si,83.1,,,,,Impregnation,1073,0.42,0.17,2.5,1.0,0.11 ,,35.5,46.0,41.0,,54.0,19.2
Na,8.9,Mo,4.5,Mn,3.5,,,,,,,,,,,,Si,83.1,,,,,Impregnation,1073,0.42,0.17,2.5,1.0,0.11 ,,30.7,54.3,31.0,,45.7,14.0
Na,8.9,W,4.5,Mn,3.5,,,,,,,,,,,,Si,83.1,,,,,Impregnation,1093,0.80,0.20,4.0,1.0,0.12 ,96.3,30.3,,42.0,,68.4,20.7
Na,8.9,W,4.5,Mn,3.5,,,,,,,,,,,,Si,83.1,,,,,Impregnation,973,0.67,0.33,2.0,1.0,0.22 ,100.0,41.0,,,,42.8,17.5
Na,8.9,W,4.5,Mn,3.5,,,,,,,,,,,,Si,83.1,,,,,Sol-gel,1093,0.80,0.20,4.0,1.0,0.12 ,65.6,22.4,,36.3,,69.4,15.5
Na,13.8,W,0.7,Mn,1.5,Zr,2.2,,,,,S,3.6,P,0.7,,Si,77.5,,,,,Sol-gel,1023,0.75,0.25,3.0,1.0,0.75 ,,43.8,,,,53.6,23.5
Na,13.8,W,0.7,Mn,1.5,Zr,2.2,,,,,S,3.6,,,,Si,78.2,,,,,Sol-gel,1023,0.75,0.25,3.0,1.0,0.75 ,,38.0,,,,47.4,18.0
Na,13.8,W,0.7,Mn,1.5,Zr,2.2,,,,,P,0.7,,,,Si,81.1,,,,,Sol-gel,1023,0.75,0.25,3.0,1.0,0.75 ,,34.0,,,,47.1,16.0
Na,13.8,W,0.7,Mn,1.5,Zr,2.2,,,,,,,,,,Si,81.8,,,,,Sol-gel,1023,0.75,0.25,3.0,1.0,0.75 ,,15.0,,,,66.7,10.0
Na,8.9,W,4.5,Mn,3.5,,,,,,,,,,,,Si,83.1,,,,,Therm.decomp.,973,0.40,0.10,4.0,1.0,1.33 ,100.0,40.0,,48.0,,63.0,25.2
Na,44.18 ,W,1.09 ,Mn,1.93 ,Zr,31.80 ,,,,,S,7.22 ,P,13.79 ,,,,,,,,Impregnation,1069 ,0.25 ,0.75 ,0.3 ,1.0 ,0.15 ,,21.5 ,,,,58.1 ,12.5 
Na,48.55 ,W,2.25 ,Mn,3.00 ,Zr,32.94 ,,,,,S,3.74 ,P,9.52 ,,,,,,,,Impregnation,1069 ,0.25 ,0.75 ,0.3 ,1.0 ,0.15 ,,21.6 ,,,,63.2 ,13.7 
Na,60.37 ,W,2.22 ,Mn,0.00 ,Zr,32.49 ,,,,,S,4.92 ,P,0.00 ,,,,,,,,Impregnation,1069 ,0.25 ,0.75 ,0.3 ,1.0 ,0.15 ,,13.1 ,,,,59.5 ,7.8 
Na,86.89 ,W,0.00 ,Mn,2.50 ,Zr,0.00 ,,,,,S,4.67 ,P,5.95 ,,,,,,,,Impregnation,1069 ,0.25 ,0.75 ,0.3 ,1.0 ,0.19 ,,15.9 ,,,,53.0 ,8.4 
Na,81.28 ,W,1.08 ,Mn,3.84 ,Zr,7.91 ,,,,,S,3.59 ,P,2.29 ,,,,,,,,Impregnation,1069 ,0.25 ,0.75 ,0.3 ,1.0 ,0.17 ,,21.7 ,,,,36.4 ,7.9 
Na,39.42 ,W,1.66 ,Mn,4.42 ,Zr,36.45 ,,,,,S,11.03 ,P,7.02 ,,,,,,,,Impregnation,1069 ,0.25 ,0.75 ,0.3 ,1.0 ,0.15 ,,24.0 ,,,,61.9 ,14.9 
Na,78.64 ,W,1.15 ,Mn,0.00 ,Zr,0.00 ,,,,,S,15.32 ,P,4.88 ,,,,,,,,Impregnation,1069 ,0.25 ,0.75 ,0.3 ,1.0 ,0.19 ,,22.6 ,,,,32.9 ,7.4 
Na,71.74 ,W,2.35 ,Mn,2.08 ,Zr,8.59 ,,,,,S,7.80 ,P,7.45 ,,,,,,,,Impregnation,1069 ,0.25 ,0.75 ,0.3 ,1.0 ,0.17 ,,17.0 ,,,,49.7 ,8.4 
Na,69.67 ,W,1.31 ,Mn,3.10 ,Zr,12.76 ,,,,,S,5.79 ,P,7.37 ,,,,,,,,Impregnation,1069 ,0.25 ,0.75 ,0.3 ,1.0 ,0.17 ,,16.3 ,,,,47.5 ,7.8 
Na,67.25 ,W,0.00 ,Mn,0.79 ,Zr,26.05 ,,,,,S,5.91 ,P,0.00 ,,,,,,,,Impregnation,1069 ,0.25 ,0.75 ,0.3 ,1.0 ,0.16 ,,16.1 ,,,,51.8 ,8.4 
Na,58.87 ,W,0.00 ,Mn,0.00 ,Zr,11.69 ,,,,,S,15.92 ,P,13.52 ,,,,,,,,Impregnation,1069 ,0.25 ,0.75 ,0.3 ,1.0 ,0.18 ,,14.3 ,,,,57.1 ,8.2 
Na,57.80 ,W,1.54 ,Mn,2.74 ,Zr,22.56 ,,,,,S,15.36 ,P,0.00 ,,,,,,,,Impregnation,1069 ,0.25 ,0.75 ,0.3 ,1.0 ,0.16 ,,12.9 ,,,,60.5 ,7.8 
Na,56.02 ,W,0.46 ,Mn,3.29 ,Zr,27.09 ,,,,,S,9.22 ,P,3.91 ,,,,,,,,Impregnation,1069 ,0.25 ,0.75 ,0.3 ,1.0 ,0.16 ,,14.6 ,,,,57.6 ,8.4 
Na,66.97 ,W,1.79 ,Mn,0.79 ,Zr,19.64 ,,,,,S,8.91 ,P,1.89 ,,,,,,,,Impregnation,1069 ,0.25 ,0.75 ,0.3 ,1.0 ,0.17 ,,14.8 ,,,,53.1 ,7.9 
Na,82.71 ,W,1.27 ,Mn,2.25 ,Zr,0.00 ,,,,,S,8.42 ,P,5.36 ,,,,,,,,Impregnation,1069 ,0.25 ,0.75 ,0.3 ,1.0 ,0.18 ,,15.4 ,,,,53.0 ,8.1 
Na,41.35 ,W,1.84 ,Mn,2.17 ,Zr,35.81 ,,,,,S,16.25 ,P,2.59 ,,,,,,,,Impregnation,1069 ,0.25 ,0.75 ,0.3 ,1.0 ,0.15 ,,20.3 ,,,,64.0 ,13.0 
Na,54.85 ,W,0.00 ,Mn,3.55 ,Zr,21.96 ,,,,,S,13.29 ,P,6.35 ,,,,,,,,Impregnation,1069 ,0.25 ,0.75 ,0.3 ,1.0 ,0.17 ,,11.8 ,,,,71.0 ,8.4 
Na,76.43 ,W,1.00 ,Mn,0.89 ,Zr,0.00 ,,,,,S,13.25 ,P,8.44 ,,,,,,,,Impregnation,1069 ,0.25 ,0.75 ,0.3 ,1.0 ,0.19 ,,12.4 ,,,,62.5 ,7.8 
Na,75.76 ,W,0.51 ,Mn,2.72 ,Zr,7.46 ,,,,,S,13.55 ,P,0.00 ,,,,,,,,Impregnation,1069 ,0.25 ,0.75 ,0.3 ,1.0 ,0.18 ,,16.3 ,,,,45.7 ,7.5 
Na,74.79 ,W,1.48 ,Mn,0.00 ,Zr,10.80 ,,,,,S,9.81 ,P,3.12 ,,,,,,,,Impregnation,1069 ,0.25 ,0.75 ,0.3 ,1.0 ,0.18 ,,10.8 ,,,,69.2 ,7.5 
Na,62.68 ,W,3.37 ,Mn,5.98 ,Zr,0.00 ,,,,,S,27.97 ,P,0.00 ,,,,,,,,Impregnation,1069 ,0.25 ,0.75 ,0.3 ,1.0 ,0.18 ,,16.5 ,,,,65.9 ,10.9 
Na,66.36 ,W,1.65 ,Mn,0.98 ,Zr,8.06 ,,,,,S,18.29 ,P,4.66 ,,,,,,,,Impregnation,1069 ,0.25 ,0.75 ,0.3 ,1.0 ,0.18 ,,12.5 ,,,,64.2 ,8.0 
Na,65.57 ,W,0.00 ,Mn,2.55 ,Zr,13.99 ,,,,,S,15.87 ,P,2.02 ,,,,,,,,Impregnation,1069 ,0.25 ,0.75 ,0.3 ,1.0 ,0.18 ,,14.1 ,,,,58.6 ,8.2 
Na,64.00 ,W,0.68 ,Mn,0.00 ,Zr,19.80 ,,,,,S,11.23 ,P,4.29 ,,,,,,,,Impregnation,1069 ,0.25 ,0.75 ,0.3 ,1.0 ,0.17 ,,8.8 ,,,,81.8 ,7.2 
Na,69.70 ,W,0.31 ,Mn,1.09 ,Zr,13.49 ,,,,,S,10.21 ,P,5.20 ,,,,,,,,Impregnation,1069 ,0.25 ,0.75 ,0.3 ,1.0 ,0.18 ,,12.8 ,,,,60.9 ,7.8 
Na,35.81 ,W,2.84 ,Mn,9.07 ,Zr,37.22 ,,,,,S,3.30 ,P,11.76 ,,,,,,,,Impregnation,1069 ,0.25 ,0.75 ,0.3 ,1.0 ,0.14 ,,25.7 ,,,,72.1 ,18.5 
Na,52.00 ,W,6.79 ,Mn,6.57 ,Zr,20.22 ,,,,,S,10.76 ,P,3.65 ,,,,,,,,Impregnation,1069 ,0.25 ,0.75 ,0.3 ,1.0 ,0.15 ,,22.1 ,,,,77.6 ,17.2 
Na,69.71 ,W,1.78 ,Mn,2.37 ,Zr,0.00 ,,,,,S,12.95 ,P,13.19 ,,,,,,,,Impregnation,1069 ,0.25 ,0.75 ,0.3 ,1.0 ,0.18 ,,15.4 ,,,,77.7 ,12.0 
Na,49.20 ,W,0.56 ,Mn,3.07 ,Zr,33.71 ,,,,,S,3.71 ,P,9.75 ,,,,,,,,Impregnation,1069 ,0.25 ,0.75 ,0.3 ,1.0 ,0.15 ,,23.9 ,,,,78.8 ,18.8 
Na,86.30 ,W,1.80 ,Mn,2.38 ,Zr,0.00 ,,,,,S,3.81 ,P,5.71 ,,,,,,,,Impregnation,1069 ,0.25 ,0.75 ,0.3 ,1.0 ,0.18 ,,12.0 ,,,,68.1 ,8.2 
Na,69.71 ,W,1.78 ,Mn,2.37 ,Zr,0.00 ,,,,,S,12.95 ,P,13.19 ,,,,,,,,Impregnation,1069 ,0.25 ,0.75 ,0.3 ,1.0 ,0.18 ,,15.4 ,,,,77.7 ,12.0 
Na,75.64 ,W,1.41 ,Mn,0.83 ,Zr,5.75 ,,,,,S,13.60 ,P,2.77 ,,,,,,,,Impregnation,1069 ,0.25 ,0.75 ,0.3 ,1.0 ,0.18 ,,18.6 ,,,,67.3 ,12.5 
Na,49.20 ,W,0.56 ,Mn,3.07 ,Zr,33.71 ,,,,,S,3.71 ,P,9.75 ,,,,,,,,Impregnation,1069 ,0.25 ,0.75 ,0.3 ,1.0 ,0.15 ,,13.3 ,,,,56.0 ,7.4 
Na,39.42 ,W,1.66 ,Mn,4.42 ,Zr,36.45 ,,,,,S,11.03 ,P,7.02 ,,,,,,,,Impregnation,1080 ,0.25 ,0.75 ,0.3 ,1.0 ,0.15 ,,16.9 ,,,,74.1 ,12.6 
Na,39.42 ,W,1.66 ,Mn,4.42 ,Zr,36.45 ,,,,,S,11.03 ,P,7.02 ,,,,,,,,Impregnation,1095 ,0.25 ,0.75 ,0.3 ,1.0 ,0.15 ,,22.3 ,,,,61.0 ,13.6 
Na,39.42 ,W,1.66 ,Mn,4.42 ,Zr,36.45 ,,,,,S,11.03 ,P,7.02 ,,,,,,,,Impregnation,1105 ,0.25 ,0.75 ,0.3 ,1.0 ,0.15 ,,25.2 ,,,,57.6 ,14.6 
Na,39.42 ,W,1.66 ,Mn,4.42 ,Zr,36.45 ,,,,,S,11.03 ,P,7.02 ,,,,,,,,Impregnation,1115 ,0.25 ,0.75 ,0.3 ,1.0 ,0.15 ,,23.1 ,,,,54.2 ,12.5 
Na,39.42 ,W,1.66 ,Mn,4.42 ,Zr,36.45 ,,,,,S,11.03 ,P,7.02 ,,,,,,,,Impregnation,1130 ,0.25 ,0.75 ,0.3 ,1.0 ,0.15 ,,21.3 ,,,,50.8 ,10.8 
La,37.89 ,Sr,9.47 ,Mn,52.63 ,,,,,,,,,,,,,,,,,,n.a.,973 ,0.23 ,0.09 ,2.5 ,1.0 ,0.31 ,,11.8 ,98.9 ,0.0 ,1.2 ,1.2 ,0.1 
La,40.00 ,Na,10.00 ,Mn,50.00 ,,,,,,,,,,,,,,,,,,n.a.,973 ,0.23 ,0.09 ,2.5 ,1.0 ,0.31 ,,9.4 ,81.9 ,3.3 ,14.8 ,18.1 ,1.7 
La,40.00 ,Na,10.00 ,Mn,50.00 ,,,,,,,,,,,,,,,,,,n.a.,973 ,0.23 ,0.09 ,2.5 ,1.0 ,0.31 ,,4.7 ,78.0 ,6.8 ,15.2 ,22.0 ,1.0 
Sm,40.00 ,Na,10.00 ,Mn,50.00 ,,,,,,,,,,,,,,,,,,n.a.,973 ,0.23 ,0.09 ,2.5 ,1.0 ,0.28 ,,6.0 ,53.6 ,20.5 ,25.9 ,46.4 ,2.8 
La,37.89 ,Sr,9.47 ,Mn,52.63 ,,,,,,,,,,,,,,,,,,n.a.,993 ,0.23 ,0.09 ,2.5 ,1.0 ,0.31 ,,11.9 ,98.2 ,0.1 ,1.7 ,1.8 ,0.2 
La,40.00 ,Na,10.00 ,Mn,50.00 ,,,,,,,,,,,,,,,,,,n.a.,993 ,0.23 ,0.09 ,2.5 ,1.0 ,0.31 ,,10.3 ,74.5 ,6.8 ,18.7 ,25.5 ,2.6 
La,40.00 ,Na,10.00 ,Mn,50.00 ,,,,,,,,,,,,,,,,,,n.a.,993 ,0.23 ,0.09 ,2.5 ,1.0 ,0.31 ,,6.5 ,73.3 ,8.9 ,17.8 ,26.7 ,1.7 
Sm,40.00 ,Na,10.00 ,Mn,50.00 ,,,,,,,,,,,,,,,,,,n.a.,993 ,0.23 ,0.09 ,2.5 ,1.0 ,0.28 ,,9.5 ,48.0 ,25.4 ,26.6 ,52.0 ,4.9 
La,37.89 ,Sr,9.47 ,Mn,52.63 ,,,,,,,,,,,,,,,,,,n.a.,1013 ,0.23 ,0.09 ,2.5 ,1.0 ,0.31 ,,12.2 ,97.3 ,0.3 ,2.4 ,2.7 ,0.3 
La,40.00 ,Na,10.00 ,Mn,50.00 ,,,,,,,,,,,,,,,,,,n.a.,1013 ,0.23 ,0.09 ,2.5 ,1.0 ,0.31 ,,11.5 ,70.5 ,9.1 ,20.4 ,29.5 ,3.4 
La,40.00 ,Na,10.00 ,Mn,50.00 ,,,,,,,,,,,,,,,,,,n.a.,1013 ,0.23 ,0.09 ,2.5 ,1.0 ,0.31 ,,9.3 ,68.6 ,12.2 ,19.2 ,31.4 ,2.9 
Sm,40.00 ,Na,10.00 ,Mn,50.00 ,,,,,,,,,,,,,,,,,,n.a.,1013 ,0.23 ,0.09 ,2.5 ,1.0 ,0.28 ,,11.2 ,45.5 ,31.8 ,22.7 ,54.5 ,6.1 
La,37.89 ,Sr,9.47 ,Mn,52.63 ,,,,,,,,,,,,,,,,,,n.a.,1033 ,0.23 ,0.09 ,2.5 ,1.0 ,0.31 ,,13.0 ,96.2 ,0.8 ,3.1 ,3.8 ,0.5 
La,40.00 ,Na,10.00 ,Mn,50.00 ,,,,,,,,,,,,,,,,,,n.a.,1033 ,0.23 ,0.09 ,2.5 ,1.0 ,0.31 ,,14.2 ,57.3 ,15.8 ,26.9 ,42.7 ,6.1 
La,40.00 ,Na,10.00 ,Mn,50.00 ,,,,,,,,,,,,,,,,,,n.a.,1033 ,0.23 ,0.09 ,2.5 ,1.0 ,0.31 ,,10.7 ,67.5 ,14.0 ,18.5 ,32.5 ,3.5 
Sm,40.00 ,Na,10.00 ,Mn,50.00 ,,,,,,,,,,,,,,,,,,n.a.,1033 ,0.23 ,0.09 ,2.5 ,1.0 ,0.28 ,,15.5 ,43.8 ,34.8 ,21.4 ,56.2 ,8.7 
La,37.89 ,Sr,9.47 ,Mn,52.63 ,,,,,,,,,,,,,,,,,,n.a.,1053 ,0.23 ,0.09 ,2.5 ,1.0 ,0.31 ,,13.9 ,94.6 ,1.3 ,4.1 ,5.4 ,0.7 
La,40.00 ,Na,10.00 ,Mn,50.00 ,,,,,,,,,,,,,,,,,,n.a.,1053 ,0.23 ,0.09 ,2.5 ,1.0 ,0.31 ,,15.1 ,52.9 ,21.7 ,25.4 ,47.1 ,7.1 
La,40.00 ,Na,10.00 ,Mn,50.00 ,,,,,,,,,,,,,,,,,,n.a.,1053 ,0.23 ,0.09 ,2.5 ,1.0 ,0.31 ,,11.3 ,64.1 ,18.1 ,17.8 ,35.9 ,4.1 
Sm,40.00 ,Na,10.00 ,Mn,50.00 ,,,,,,,,,,,,,,,,,,n.a.,1053 ,0.23 ,0.09 ,2.5 ,1.0 ,0.28 ,,17.2 ,42.5 ,39.1 ,18.4 ,57.5 ,9.9 
Na,2.08 ,W,1.04 ,Mn,4.44 ,,,,,,,,,,,,Si,92.44 ,,,,,Impregnation,1123 ,,,5.0 ,0.9 ,0.00 ,,11.8 ,,30.1 ,42.9 ,73.0 ,8.6 
Na,2.08 ,W,1.04 ,Mn,4.44 ,,,,,,,,,,,,Si,92.44 ,,,,,Impregnation,1123 ,,,5.0 ,0.9 ,0.00 ,,14.2 ,,34.5 ,48.2 ,82.7 ,11.7 
Na,2.08 ,W,1.04 ,Mn,4.44 ,,,,,,,,,,,,Si,92.44 ,,,,,Impregnation,1123 ,,,5.0 ,0.9 ,0.00 ,,19.8 ,,39.8 ,39.5 ,79.3 ,15.7 
Na,2.08 ,W,1.04 ,Mn,4.44 ,,,,,,,,,,,,Si,92.44 ,,,,,Impregnation,1123 ,,,5.0 ,0.9 ,0.00 ,,21.7 ,,42.8 ,32.9 ,75.7 ,16.4 
Na,2.08 ,W,1.04 ,Mn,4.44 ,,,,,,,,,,,,Si,92.44 ,,,,,Impregnation,1123 ,,,5.0 ,0.9 ,0.00 ,,25.3 ,,44.5 ,28.9 ,73.3 ,18.6 
Na,2.08 ,W,1.04 ,Mn,4.44 ,,,,,,,,,,,,Si,92.44 ,,,,,Impregnation,1123 ,,,5.0 ,0.9 ,0.00 ,,27.1 ,,41.7 ,24.6 ,66.3 ,17.9 
Na,2.08 ,W,1.04 ,Mn,4.44 ,,,,,,,,,,,,Si,92.44 ,,,,,Impregnation,1048 ,,,7.5 ,0.9 ,0.00 ,,11.0 ,29.0 ,30.0 ,41.0 ,71.0 ,
Na,2.08 ,W,1.04 ,Mn,4.44 ,,,,,,,,,,,,Si,92.44 ,,,,,Impregnation,1073 ,,,7.5 ,0.9 ,0.00 ,,13.0 ,24.0 ,36.0 ,40.0 ,76.0 ,
Na,2.08 ,W,1.04 ,Mn,4.44 ,,,,,,,,,,,,Si,92.44 ,,,,,Impregnation,1098 ,,,7.5 ,0.9 ,0.00 ,,13.5 ,25.0 ,40.0 ,35.0 ,75.0 ,
Na,2.08 ,W,1.04 ,Mn,4.44 ,,,,,,,,,,,,Si,92.44 ,,,,,Impregnation,1123 ,,,7.5 ,0.9 ,0.00 ,,14.0 ,24.0 ,42.0 ,34.0 ,76.0 ,
Na,2.08 ,W,1.04 ,Mn,4.44 ,,,,,,,,,,,,Si,92.44 ,,,,,Impregnation,1148 ,,,7.5 ,0.9 ,0.00 ,,15.5 ,34.0 ,44.0 ,22.0 ,66.0 ,
Na,2.08 ,W,1.04 ,Mn,4.44 ,,,,,,,,,,,,Si,92.44 ,,,,,Impregnation,1073 ,,,3.0 ,0.9 ,0.00 ,,,40.0 ,42.0 ,18.0 ,60.0 ,
Na,2.08 ,W,1.04 ,Mn,4.44 ,,,,,,,,,,,,Si,92.44 ,,,,,Impregnation,1073 ,,,5.0 ,0.9 ,0.00 ,,,30.0 ,40.0 ,30.0 ,70.0 ,
Na,2.08 ,W,1.04 ,Mn,4.44 ,,,,,,,,,,,,Si,92.44 ,,,,,Impregnation,1073 ,,,6.0 ,0.9 ,0.00 ,,,25.0 ,40.0 ,35.0 ,75.0 ,
Na,2.08 ,W,1.04 ,Mn,4.44 ,,,,,,,,,,,,Si,92.44 ,,,,,Impregnation,1073 ,,,9.0 ,0.9 ,0.00 ,,,16.0 ,42.5 ,41.5 ,84.0 ,
Na,2.11 ,W,1.06 ,Mn,0.79 ,,,,,,,,,,,,Si,96.05 ,,,,,Citric acid method,1073 ,0.32 ,0.08 ,4.0 ,1.0 ,0.00 ,67.0 ,23.8 ,54.2 ,,,45.8 ,10.9 
Na,2.11 ,W,2.06 ,Mn,0.79 ,,,,,,,,,,,,Si,95.05 ,,,,,Citric acid method,1073 ,0.32 ,0.08 ,4.0 ,1.0 ,0.00 ,60.3 ,15.3 ,52.4 ,,,47.6 ,7.3 
Na,2.15 ,W,1.08 ,Mn,1.08 ,,,,,,,,,,,,Si,95.70 ,,,,,Impregnation,1073 ,0.83 ,0.17 ,5.0 ,1.0 ,0.13 ,,33.0 ,,51.3 ,19.7 ,71.0 ,23.4 
Na,2.15 ,W,1.08 ,Mn,1.08 ,,,,,,,,,,,,Si,95.70 ,,,,,Impregnation,1073 ,0.50 ,0.11 ,4.8 ,1.0 ,0.13 ,,30.0 ,,49.4 ,17.6 ,67.0 ,20.1 
Na,13.72 ,W,0.73 ,Mn,1.51 ,Zr,2.31 ,,,,,S,3.45 ,P,0.71 ,,Si,77.57 ,,,,,Impregnation,1023 ,0.60 ,0.20 ,3.0 ,1.0 ,0.23 ,,31.0 ,69.3 ,30.7 ,20.9 ,51.6 ,16.0 
Na,13.72 ,W,0.73 ,Mn,1.51 ,Zr,2.31 ,,,,,S,3.45 ,P,0.71 ,,Si,77.57 ,,,,,Slurry,1023 ,0.60 ,0.20 ,3.0 ,1.0 ,0.23 ,,46.3 ,56.2 ,43.8 ,7.2 ,51.1 ,23.6 
Na,13.72 ,W,0.73 ,Mn,1.51 ,Zr,2.31 ,,,,,S,3.45 ,P,0.71 ,,Si,77.57 ,,,,,Slurry,1023 ,0.60 ,0.20 ,3.0 ,1.0 ,0.23 ,,44.7 ,51.9 ,48.1 ,8.2 ,56.3 ,25.2 
Na,13.72 ,W,0.73 ,Mn,1.51 ,Zr,2.31 ,,,,,S,3.45 ,P,0.71 ,,Si,77.57 ,,,,,Slurry,1023 ,0.60 ,0.20 ,3.0 ,1.0 ,0.23 ,,44.4 ,52.5 ,47.5 ,8.4 ,56.0 ,24.8 
Na,13.72 ,W,0.73 ,Mn,1.51 ,Zr,2.31 ,,,,,S,3.45 ,P,0.71 ,,Si,77.57 ,,,,,Slurry,1023 ,0.60 ,0.20 ,3.0 ,1.0 ,0.23 ,,29.5 ,65.1 ,34.9 ,15.8 ,50.7 ,14.9 
Na,13.72 ,W,0.73 ,Mn,1.51 ,Zr,2.31 ,,,,,S,3.45 ,P,0.71 ,,Si,77.57 ,,,,,Slurry,1023 ,0.60 ,0.20 ,3.0 ,1.0 ,0.23 ,,44.0 ,54.7 ,45.3 ,7.2 ,52.5 ,23.1 
Na,13.72 ,W,0.73 ,Mn,1.51 ,Zr,2.31 ,,,,,S,3.45 ,P,0.71 ,,Si,77.57 ,,,,,Sol-gel,1023 ,0.60 ,0.20 ,3.0 ,1.0 ,0.23 ,,13.6 ,79.1 ,20.9 ,25.6 ,46.5 ,6.3 
Na,2.08 ,W,1.04 ,Mn,2.23 ,,,,,,,,,,,,Si,94.65 ,,,,,Impregnation,1073 ,0.71 ,0.29 ,2.5 ,1.0 ,0.05 ,100.0 ,31.2 ,43.1 ,17.3 ,15.0 ,32.3 ,10.1 
Na,2.08 ,W,1.04 ,Mn,2.23 ,,,,,,,,,,,,Si,94.65 ,,,,,Impregnation,1073 ,0.71 ,0.29 ,2.5 ,1.0 ,0.05 ,100.0 ,30.7 ,43.8 ,43.4 ,14.7 ,58.1 ,17.8 
Na,2.08 ,W,1.04 ,Mn,2.23 ,,,,,,,,,,,,Si,94.65 ,,,,,Impregnation,1073 ,,,3.0 ,1.0 ,1.95 ,,27.8 ,35.0 ,42.1 ,22.9 ,65.0 ,18.1 
Na,2.08 ,W,1.04 ,Mn,2.23 ,,,,,,,,,,,,Si,94.65 ,,,,,Impregnation,1073 ,,,3.0 ,1.0 ,1.95 ,,33.8 ,40.7 ,40.7 ,18.6 ,59.3 ,20.0 
Na,2.08 ,W,1.04 ,Mn,2.23 ,,,,,,,,,,,,Si,94.65 ,,,,,Impregnation,1023 ,0.40 ,0.10 ,4.0 ,1.0 ,0.06 ,27.0 ,8.0 ,24.0 ,,,76.0 ,6.1 
Na,3.62 ,W,0.68 ,Mn,1.62 ,,,,,,,,,,,,Si,94.07 ,,,,,Impregnation,873 ,0.34 ,0.06 ,6.0 ,0.4 ,0.23 ,2.4 ,0.2 ,100.0 ,,,0.0 ,0.0 
Na,3.62 ,W,0.68 ,Mn,1.62 ,,,,,,,,,,,,Si,94.07 ,,,,,Impregnation,923 ,0.34 ,0.06 ,6.0 ,0.4 ,0.23 ,6.3 ,0.6 ,100.0 ,,,0.0 ,0.0 
Na,3.62 ,W,0.68 ,Mn,1.62 ,,,,,,,,,,,,Si,94.07 ,,,,,Impregnation,948 ,0.34 ,0.06 ,6.0 ,0.4 ,0.23 ,21.0 ,3.4 ,44.3 ,,,55.7 ,1.9 
Na,3.62 ,W,0.68 ,Mn,1.62 ,,,,,,,,,,,,Si,94.07 ,,,,,Impregnation,973 ,0.34 ,0.06 ,6.0 ,0.4 ,0.23 ,97.7 ,22.1 ,24.6 ,,,75.4 ,16.7 
Na,3.62 ,W,0.68 ,Mn,1.62 ,,,,,,,,,,,,Si,94.07 ,,,,,Impregnation,873 ,0.34 ,0.06 ,6.0 ,0.4 ,0.25 ,2.8 ,0.1 ,100.0 ,,,0.0 ,0.0 
Na,3.62 ,W,0.68 ,Mn,1.62 ,,,,,,,,,,,,Si,94.07 ,,,,,Impregnation,923 ,0.34 ,0.06 ,6.0 ,0.4 ,0.25 ,10.6 ,1.1 ,89.1 ,,,10.9 ,0.1 
Na,3.62 ,W,0.68 ,Mn,1.62 ,,,,,,,,,,,,Si,94.07 ,,,,,Impregnation,948 ,0.34 ,0.06 ,6.0 ,0.4 ,0.25 ,24.6 ,3.9 ,47.8 ,,,52.2 ,2.1 
Na,3.62 ,W,0.68 ,Mn,1.62 ,,,,,,,,,,,,Si,94.07 ,,,,,Impregnation,973 ,0.34 ,0.06 ,6.0 ,0.4 ,0.25 ,93.4 ,20.2 ,28.4 ,,,71.6 ,14.5 
Na,3.62 ,W,0.68 ,Mn,1.62 ,,,,,,,,,,,,Si,94.07 ,,,,,Impregnation,983 ,0.34 ,0.06 ,6.0 ,0.4 ,0.25 ,96.9 ,21.5 ,27.0 ,,,73.0 ,15.7 
Na,3.62 ,W,0.68 ,Mn,1.62 ,,,,,,,,,,,,Si,94.07 ,,,,,Impregnation,988 ,0.34 ,0.06 ,6.0 ,0.4 ,0.25 ,97.8 ,22.1 ,25.5 ,,,74.5 ,16.4 
Na,3.62 ,W,0.68 ,Mn,1.62 ,,,,,,,,,,,,Si,94.07 ,,,,,Impregnation,873 ,0.34 ,0.06 ,6.0 ,0.4 ,0.28 ,3.2 ,0.3 ,100.0 ,,,0.0 ,0.0 
Na,3.62 ,W,0.68 ,Mn,1.62 ,,,,,,,,,,,,Si,94.07 ,,,,,Impregnation,923 ,0.34 ,0.06 ,6.0 ,0.4 ,0.28 ,10.8 ,1.0 ,100.0 ,,,0.0 ,0.0 
Na,3.62 ,W,0.68 ,Mn,1.62 ,,,,,,,,,,,,Si,94.07 ,,,,,Impregnation,948 ,0.34 ,0.06 ,6.0 ,0.4 ,0.28 ,21.2 ,3.4 ,47.5 ,,,52.5 ,1.8 
Na,3.62 ,W,0.68 ,Mn,1.62 ,,,,,,,,,,,,Si,94.07 ,,,,,Impregnation,973 ,0.34 ,0.06 ,6.0 ,0.4 ,0.28 ,40.0 ,7.6 ,36.3 ,,,63.7 ,4.9 
Na,3.62 ,W,0.68 ,Mn,1.62 ,,,,,,,,,,,,Si,94.07 ,,,,,Impregnation,983 ,0.34 ,0.06 ,6.0 ,0.4 ,0.28 ,95.5 ,21.1 ,27.2 ,,,72.8 ,15.3 
Na,3.62 ,W,0.68 ,Mn,1.62 ,,,,,,,,,,,,Si,94.07 ,,,,,Impregnation,998 ,0.34 ,0.06 ,6.0 ,0.4 ,0.28 ,98.0 ,22.0 ,26.0 ,,,74.0 ,16.3 
Na,3.62 ,W,0.68 ,Mn,1.62 ,,,,,,,,,,,,Si,94.07 ,,,,,Impregnation,873 ,0.23 ,0.75 ,3.0 ,0.3 ,0.23 ,1.1 ,0.2 ,100.0 ,,,0.0 ,0.0 
Na,3.62 ,W,0.68 ,Mn,1.62 ,,,,,,,,,,,,Si,94.07 ,,,,,Impregnation,923 ,0.23 ,0.75 ,3.0 ,0.3 ,0.23 ,3.2 ,0.4 ,100.0 ,,,0.0 ,0.0 
Na,3.62 ,W,0.68 ,Mn,1.62 ,,,,,,,,,,,,Si,94.07 ,,,,,Impregnation,948 ,0.23 ,0.75 ,3.0 ,0.3 ,0.23 ,8.3 ,1.7 ,81.5 ,,,18.5 ,0.3 
Na,3.62 ,W,0.68 ,Mn,1.62 ,,,,,,,,,,,,Si,94.07 ,,,,,Impregnation,973 ,0.23 ,0.75 ,3.0 ,0.3 ,0.23 ,99.6 ,36.2 ,34.9 ,,,65.1 ,23.6 
Na,3.62 ,W,0.68 ,Mn,1.62 ,,,,,,,,,,,,Si,94.07 ,,,,,Impregnation,873 ,0.20 ,0.07 ,3.0 ,0.3 ,0.23 ,0.4 ,0.1 ,100.0 ,,,0.0 ,0.0 
Na,3.62 ,W,0.68 ,Mn,1.62 ,,,,,,,,,,,,Si,94.07 ,,,,,Impregnation,923 ,0.20 ,0.07 ,3.0 ,0.3 ,0.23 ,3.7 ,0.6 ,100.0 ,,,0.0 ,0.0 
Na,3.62 ,W,0.68 ,Mn,1.62 ,,,,,,,,,,,,Si,94.07 ,,,,,Impregnation,948 ,0.20 ,0.07 ,3.0 ,0.3 ,0.23 ,9.9 ,2.2 ,74.0 ,,,26.0 ,0.6 
Na,3.62 ,W,0.68 ,Mn,1.62 ,,,,,,,,,,,,Si,94.07 ,,,,,Impregnation,973 ,0.20 ,0.07 ,3.0 ,0.3 ,0.23 ,100.0 ,36.6 ,34.8 ,,,65.2 ,23.9 
Na,3.62 ,W,0.68 ,Mn,1.62 ,,,,,,,,,,,,Si,94.07 ,,,,,Impregnation,873 ,0.18 ,0.06 ,3.0 ,0.3 ,0.23 ,1.1 ,0.2 ,100.0 ,,,0.0 ,0.0 
Na,3.62 ,W,0.68 ,Mn,1.62 ,,,,,,,,,,,,Si,94.07 ,,,,,Impregnation,923 ,0.18 ,0.06 ,3.0 ,0.3 ,0.23 ,3.0 ,0.5 ,100.0 ,,,0.0 ,0.0 
Na,3.62 ,W,0.68 ,Mn,1.62 ,,,,,,,,,,,,Si,94.07 ,,,,,Impregnation,948 ,0.18 ,0.06 ,3.0 ,0.3 ,0.23 ,9.3 ,3.0 ,45.3 ,,,54.7 ,1.6 
Na,3.62 ,W,0.68 ,Mn,1.62 ,,,,,,,,,,,,Si,94.07 ,,,,,Impregnation,973 ,0.18 ,0.06 ,3.0 ,0.3 ,0.23 ,14.9 ,5.4 ,36.8 ,,,63.2 ,3.4 
Na,3.62 ,W,0.68 ,Mn,1.62 ,,,,,,,,,,,,Si,94.07 ,,,,,Impregnation,1003 ,0.18 ,0.06 ,3.0 ,0.3 ,0.23 ,99.1 ,37.0 ,34.3 ,,,65.7 ,24.3 
Na,3.62 ,W,0.68 ,Mn,1.62 ,,,,,,,,,,,,Si,94.07 ,,,,,Impregnation,1008 ,0.18 ,0.06 ,3.0 ,0.3 ,0.23 ,99.9 ,37.2 ,33.6 ,,,66.4 ,24.7 
Na,3.62 ,W,0.68 ,Mn,1.62 ,,,,,,,,,,,,Si,94.07 ,,,,,Impregnation,873 ,0.15 ,0.05 ,3.0 ,0.2 ,0.28 ,0.0 ,0.0 ,0.0 ,,,100.0 ,0.0 
Na,3.62 ,W,0.68 ,Mn,1.62 ,,,,,,,,,,,,Si,94.07 ,,,,,Impregnation,923 ,0.15 ,0.05 ,3.0 ,0.2 ,0.28 ,1.2 ,0.2 ,100.0 ,,,0.0 ,0.0 
Na,3.62 ,W,0.68 ,Mn,1.62 ,,,,,,,,,,,,Si,94.07 ,,,,,Impregnation,973 ,0.15 ,0.05 ,3.0 ,0.2 ,0.28 ,6.8 ,1.8 ,65.2 ,,,34.8 ,0.6 
Na,3.62 ,W,0.68 ,Mn,1.62 ,,,,,,,,,,,,Si,94.07 ,,,,,Impregnation,1008 ,0.15 ,0.05 ,3.0 ,0.2 ,0.28 ,99.5 ,37.0 ,36.0 ,,,64.0 ,23.7 
Na,3.62 ,W,0.68 ,Mn,1.62 ,,,,,,,,,,,,Si,94.07 ,,,,,Impregnation,873 ,0.16 ,0.04 ,4.0 ,0.2 ,0.28 ,0.4 ,0.1 ,100.0 ,,,0.0 ,0.0 
Na,3.62 ,W,0.68 ,Mn,1.62 ,,,,,,,,,,,,Si,94.07 ,,,,,Impregnation,923 ,0.16 ,0.04 ,4.0 ,0.2 ,0.28 ,1.5 ,0.2 ,100.0 ,,,0.0 ,0.0 
Na,3.62 ,W,0.68 ,Mn,1.62 ,,,,,,,,,,,,Si,94.07 ,,,,,Impregnation,973 ,0.16 ,0.04 ,4.0 ,0.2 ,0.28 ,12.1 ,3.6 ,56.9 ,,,43.1 ,1.5 
Na,3.62 ,W,0.68 ,Mn,1.62 ,,,,,,,,,,,,Si,94.07 ,,,,,Impregnation,1008 ,0.16 ,0.04 ,4.0 ,0.2 ,0.28 ,25.5 ,8.5 ,29.7 ,,,70.3 ,6.0 
Na,3.62 ,W,0.68 ,Mn,1.62 ,,,,,,,,,,,,Si,94.07 ,,,,,Impregnation,1023 ,0.16 ,0.04 ,4.0 ,0.2 ,0.28 ,99.4 ,31.8 ,27.6 ,,,72.4 ,23.0
