Repository: jsjong98/Catalyst-AI

Catalyst-AI
Sungkyunkwan University, School of Chemical Engineering
IPSE (Laboratory of Intelligence Process System Engieering)
Jonghwan Oh (1), Janggeun Lee (2), Dongin Jung (2), Jiyong Kim (*)

Don't Copy this code.

File: Database/Mn_Cat_1.csv (part 3 of 10)
Promotor,Preparation,"Temperature, K","p(CH4), bar","p(O2), bar",p(CH4)/p(O2),"p total, bar","Contact time, s","X(O2), %","X(CH4), %","S(COx), %","S(C2=), %","S(C2-), %","S(C2), %","Y(C2), %",Mn_C_mol%,Na_C_mol%,Li_C_mol%,Mg_C_mol%,Ti_C_mol%,Si_C_mol%,Ag_C_mol%,W_C_mol%,Mo_C_mol%,Nd_C_mol%,K_C_mol%,Ce_C_mol%,La_C_mol%,Ga_C_mol%,Zr_C_mol%,Ba_C_mol%,Ni_C_mol%,Al_C_mol%,Rb_C_mol%,Ca_C_mol%,Cu_C_mol%,Cr_C_mol%,Nb_C_mol%,Sn_C_mol%,Fe_C_mol%,Ge_C_mol%,Cs_C_mol%,Zn_C_mol%,Sr_C_mol%,Gd_C_mol%,Sm_C_mol%,Ta_C_mol%,Co_C_mol%,Rh_C_mol%,Ir_C_mol%,Pt_C_mol%, Na _C_mol%,P_C_mol%,Cl_A_mol%,P_A_mol%,C_A_mol%,S_A_mol%,B_A_mol%,Al_S_mol%,Si_S_mol%,La_S_mol%,Ca_S_mol%,Zr_S_mol%,C_S_mol%,Mg_S_mol%,Fe_S_mol%,Sr_S_mol%,Ti_S_mol%,Co_S_mol%
0,Impregnation,1023,0.4,0.1,4.0,1.0,0.01,66.0,13.0,55.0,0.0,0.0,45.0,5.9,2.06,0.0,0.0,0.0,0.0,0.0,0.0,0.0,0.0,0.0,0.0,0.0,0.0,0.0,0.0,0.0,0.0,0.0,0.0,0.0,0.0,0.0,0.0,0.0,0.0,0.0,0.0,0.0,0.0,0.0,0.0,0.0,0.0,0.0,0.0,0.0,0.0,0.0,0.0,0.0,0.0,0.0,0.0,0.0,0.0,97.94,0.0,0.0,0.0,0.0,0.0,0.0,0.0,0.0
0,Impregnation,1023,0.4,0.1,4.0,1.0,0.01,58.0,10.0,70.0,0.0,0.0,30.0,3.0,0.72,0.0,0.0,0.0,0.0,0.0,0.0,0.0,0.0,0.0,0.0,0.0,0.0,0.0,0.0,0.0,0.0,0.0,0.0,0.0,0.0,0.0,0.0,0.0,0.0,0.0,0.0,0.0,0.0,0.0,0.0,0.0,0.0,0.0,0.0,0.0,0.0,0.0,0.0,0.0,0.0,0.0,0.0,0.0,0.0,0.0,99.28,0.0,0.0,0.0,0.0,0.0,0.0,0.0
0,Impregnation,1023,0.4,0.1,4.0,1.0,0.01,98.0,8.0,98.0,0.0,0.0,2.0,0.2,0.65,0.0,0.0,0.0,0.0,0.0,0.0,0.0,0.0,0.0,0.0,0.0,0.0,0.0,0.0,0.0,0.0,0.0,0.0,0.0,0.0,0.0,0.0,0.0,0.0,0.0,0.0,0.0,0.0,0.0,0.0,0.0,0.0,0.0,0.0,0.0,0.0,0.0,0.0,0.0,0.0,0.0,0.0,99.35,0.0,0.0,0.0,0.0,0.0,0.0,0.0,0.0,0.0,0.0
0,Impregnation,1023,0.4,0.1,4.0,1.0,0.01,15.0,3.0,56.0,0.0,0.0,44.0,1.3,1.57,0.0,0.0,0.0,0.0,0.0,0.0,0.0,0.0,0.0,0.0,0.0,0.0,0.0,0.0,0.0,0.0,0.0,0.0,0.0,0.0,0.0,0.0,0.0,0.0,0.0,0.0,0.0,0.0,0.0,0.0,0.0,0.0,0.0,0.0,0.0,0.0,0.0,0.0,0.0,0.0,0.0,0.0,0.0,0.0,0.0,0.0,98.43,0.0,0.0,0.0,0.0,0.0,0.0
0,Impregnation,1023,0.4,0.1,4.0,1.0,0.02,16.0,2.0,43.0,0.0,0.0,57.0,1.1,0.77,0.0,0.0,0.0,0.0,0.0,0.0,0.0,0.0,0.0,0.0,0.0,0.0,0.0,0.0,0.0,0.0,0.0,0.0,0.0,0.0,0.0,0.0,0.0,0.0,0.0,0.0,0.0,0.0,0.0,0.0,0.0,0.0,0.0,0.0,0.0,0.0,0.0,0.0,0.0,0.0,0.0,0.0,0.0,99.23,0.0,0.0,0.0,0.0,0.0,0.0,0.0,0.0,0.0
0,Impregnation,1023,0.4,0.1,4.0,1.0,0.02,8.0,2.0,55.0,0.0,0.0,45.0,0.9,0.52,0.0,0.0,0.0,0.0,0.0,0.0,0.0,0.0,0.0,0.0,0.0,0.0,0.0,0.0,0.0,0.0,0.0,0.0,0.0,0.0,0.0,0.0,0.0,0.0,0.0,0.0,0.0,0.0,0.0,0.0,0.0,0.0,0.0,0.0,0.0,0.0,0.0,0.0,0.0,0.0,0.0,0.0,0.0,49.74,0.0,0.0,0.0,49.74,0.0,0.0,0.0,0.0,0.0
0,Impregnation,1023,0.4,0.1,4.0,1.0,0.01,5.0,1.0,56.0,0.0,0.0,44.0,0.4,0.52,0.0,0.0,0.0,0.0,0.0,0.0,0.0,0.0,0.0,0.0,0.0,0.0,0.0,0.0,0.0,0.0,0.0,0.0,0.0,0.0,0.0,0.0,0.0,0.0,0.0,0.0,0.0,0.0,0.0,0.0,0.0,0.0,0.0,0.0,0.0,0.0,0.0,0.0,0.0,0.0,0.0,0.0,0.0,0.0,0.0,0.0,0.0,0.0,99.48,0.0,0.0,0.0,0.0
0,Impregnation,1023,0.4,0.1,4.0,1.0,0.01,6.0,2.0,23.0,0.0,0.0,77.0,1.5,1.02,0.0,0.0,0.0,0.0,0.0,0.0,0.0,0.0,0.0,0.0,0.0,0.0,0.0,0.0,0.0,0.0,0.0,0.0,0.0,0.0,0.0,0.0,0.0,0.0,0.0,0.0,0.0,0.0,0.0,0.0,0.0,0.0,0.0,0.0,0.0,0.0,0.0,0.0,0.0,0.0,0.0,0.0,0.0,0.0,0.0,0.0,0.0,0.0,0.0,98.98,0.0,0.0,0.0
0,Impregnation,1023,0.4,0.1,4.0,1.0,0.01,6.0,1.0,25.0,0.0,0.0,75.0,0.8,0.99,0.0,0.0,0.0,0.0,0.0,0.0,0.0,0.0,0.0,0.0,0.0,0.0,0.0,0.0,0.0,0.0,0.0,0.0,0.0,0.0,0.0,0.0,0.0,0.0,0.0,0.0,0.0,0.0,0.0,0.0,0.0,0.0,0.0,0.0,0.0,0.0,0.0,0.0,0.0,0.0,0.0,0.0,0.0,0.0,0.0,0.0,0.0,0.0,0.0,99.01,0.0,0.0,0.0
0,Impregnation,1023,0.4,0.1,4.0,1.0,0.01,16.0,3.0,64.0,0.0,0.0,36.0,1.1,1.32,0.0,0.0,0.0,0.0,0.0,0.0,0.0,0.0,0.0,0.0,0.0,0.0,0.0,0.0,0.0,0.0,0.0,0.0,0.0,0.0,0.0,0.0,0.0,0.0,0.0,0.0,0.0,0.0,0.0,0.0,0.0,0.0,0.0,0.0,0.0,0.0,0.0,0.0,0.0,0.0,0.0,0.0,0.0,0.0,0.0,0.0,0.0,0.0,0.0,0.0,98.68,0.0,0.0
0,Impregnation,1023,0.4,0.1,4.0,1.0,0.01,5.0,2.0,19.0,0.0,0.0,81.0,1.6,1.02,0.0,0.0,0.0,0.0,0.0,0.0,0.0,0.0,0.0,0.0,0.0,0.0,0.0,0.0,0.0,0.0,0.0,0.0,0.0,0.0,0.0,0.0,0.0,0.0,0.0,0.0,0.0,0.0,0.0,0.0,0.0,0.0,0.0,0.0,0.0,0.0,0.0,0.0,0.0,0.0,0.0,0.0,0.0,0.0,0.0,0.0,0.0,0.0,0.0,0.0,0.0,98.98,0.0
0,Impregnation,1023,0.4,0.1,4.0,1.0,0.01,6.0,2.0,26.0,0.0,0.0,74.0,1.5,1.02,0.0,0.0,0.0,0.0,0.0,0.0,0.0,0.0,0.0,0.0,0.0,0.0,0.0,0.0,0.0,0.0,0.0,0.0,0.0,0.0,0.0,0.0,0.0,0.0,0.0,0.0,0.0,0.0,0.0,0.0,0.0,0.0,0.0,0.0,0.0,0.0,0.0,0.0,0.0,0.0,0.0,0.0,0.0,0.0,0.0,0.0,0.0,0.0,0.0,0.0,0.0,98.98,0.0
0,n.a.,1023,0.4,0.1,4.0,1.0,0.01,77.0,10.0,85.0,0.0,0.0,15.0,1.5,100.0,0.0,0.0,0.0,0.0,0.0,0.0,0.0,0.0,0.0,0.0,0.0,0.0,0.0,0.0,0.0,0.0,0.0,0.0,0.0,0.0,0.0,0.0,0.0,0.0,0.0,0.0,0.0,0.0,0.0,0.0,0.0,0.0,0.0,0.0,0.0,0.0,0.0,0.0,0.0,0.0,0.0,0.0,0.0,0.0,0.0,0.0,0.0,0.0,0.0,0.0,0.0,0.0,0.0
0,n.a.,1023,0.0,0.0,5.0,1.0,0.0,0.0,13.5,0.0,14.7,21.1,35.8,4.8,2.0,0.0,0.0,0.0,0.0,0.0,0.0,0.0,0.0,0.0,0.0,0.0,0.0,0.0,0.0,0.0,0.0,0.0,0.0,0.0,0.0,0.0,0.0,0.0,0.0,0.0,0.0,0.0,0.0,0.0,0.0,0.0,0.0,0.0,0.0,0.0,0.0,0.0,0.0,0.0,0.0,0.0,0.0,0.0,0.0,0.0,0.0,0.0,0.0,0.0,0.0,0.0,98.0,0.0
0,n.a.,1048,0.0,0.0,5.0,1.0,0.0,0.0,15.6,0.0,24.0,24.0,48.0,7.5,2.0,0.0,0.0,0.0,0.0,0.0,0.0,0.0,0.0,0.0,0.0,0.0,0.0,0.0,0.0,0.0,0.0,0.0,0.0,0.0,0.0,0.0,0.0,0.0,0.0,0.0,0.0,0.0,0.0,0.0,0.0,0.0,0.0,0.0,0.0,0.0,0.0,0.0,0.0,0.0,0.0,0.0,0.0,0.0,0.0,0.0,0.0,0.0,0.0,0.0,0.0,0.0,98.0,0.0
0,n.a.,1073,0.0,0.0,5.0,1.0,0.0,0.0,17.4,0.0,30.2,23.2,53.4,9.3,2.0,0.0,0.0,0.0,0.0,0.0,0.0,0.0,0.0,0.0,0.0,0.0,0.0,0.0,0.0,0.0,0.0,0.0,0.0,0.0,0.0,0.0,0.0,0.0,0.0,0.0,0.0,0.0,0.0,0.0,0.0,0.0,0.0,0.0,0.0,0.0,0.0,0.0,0.0,0.0,0.0,0.0,0.0,0.0,0.0,0.0,0.0,0.0,0.0,0.0,0.0,0.0,98.0,0.0
0,n.a.,1098,0.0,0.0,5.0,1.0,0.0,0.0,18.8,0.0,32.5,21.6,54.1,10.2,2.0,0.0,0.0,0.0,0.0,0.0,0.0,0.0,0.0,0.0,0.0,0.0,0.0,0.0,0.0,0.0,0.0,0.0,0.0,0.0,0.0,0.0,0.0,0.0,0.0,0.0,0.0,0.0,0.0,0.0,0.0,0.0,0.0,0.0,0.0,0.0,0.0,0.0,0.0,0.0,0.0,0.0,0.0,0.0,0.0,0.0,0.0,0.0,0.0,0.0,0.0,0.0,98.0,0.0
0,n.a.,1123,0.0,0.0,5.0,1.0,0.0,0.0,20.1,0.0,35.4,18.7,54.1,10.9,2.0,0.0,0.0,0.0,0.0,0.0,0.0,0.0,0.0,0.0,0.0,0.0,0.0,0.0,0.0,0.0,0.0,0.0,0.0,0.0,0.0,0.0,0.0,0.0,0.0,0.0,0.0,0.0,0.0,0.0,0.0,0.0,0.0,0.0,0.0,0.0,0.0,0.0,0.0,0.0,0.0,0.0,0.0,0.0,0.0,0.0,0.0,0.0,0.0,0.0,0.0,0.0,98.0,0.0
0,Impregnation,1073,0.76,0.19,4.0,1.0,0.0,0.0,1.6,0.0,0.0,0.0,62.3,1.0,3.06,2.61,0.0,0.0,0.0,0.0,0.0,1.31,0.0,0.0,0.0,0.0,0.0,0.0,0.0,0.0,0.0,0.0,0.0,0.0,0.0,0.0,0.0,0.0,0.0,0.0,0.0,0.0,0.0,0.0,0.0,0.0,0.0,0.0,0.0,0.0,0.0,0.0,0.0,0.0,0.0,0.0,0.0,0.0,93.02,0.0,0.0,0.0,0.0,0.0,0.0,0.0,0.0,0.0
0,Impregnation,1073,0.76,0.19,4.0,1.0,0.0,0.0,2.1,0.0,0.0,0.0,60.1,1.3,3.06,2.61,0.0,0.0,0.0,0.0,0.0,1.31,0.0,0.0,0.0,0.0,0.0,0.0,0.0,0.0,0.0,0.0,0.0,0.0,0.0,0.0,0.0,0.0,0.0,0.0,0.0,0.0,0.0,0.0,0.0,0.0,0.0,0.0,0.0,0.0,0.0,0.0,0.0,0.0,0.0,0.0,0.0,0.0,93.02,0.0,0.0,0.0,0.0,0.0,0.0,0.0,0.0,0.0
0,Impregnation,1073,0.76,0.19,4.0,1.0,0.0,0.0,4.5,0.0,0.0,0.0,63.3,2.9,3.06,2.61,0.0,0.0,0.0,0.0,0.0,1.31,0.0,0.0,0.0,0.0,0.0,0.0,0.0,0.0,0.0,0.0,0.0,0.0,0.0,0.0,0.0,0.0,0.0,0.0,0.0,0.0,0.0,0.0,0.0,0.0,0.0,0.0,0.0,0.0,0.0,0.0,0.0,0.0,0.0,0.0,0.0,0.0,93.02,0.0,0.0,0.0,0.0,0.0,0.0,0.0,0.0,0.0
0,Impregnation,1073,0.76,0.19,4.0,1.0,0.0,0.0,9.9,0.0,0.0,0.0,65.1,6.4,3.06,2.61,0.0,0.0,0.0,0.0,0.0,1.31,0.0,0.0,0.0,0.0,0.0,0.0,0.0,0.0,0.0,0.0,0.0,0.0,0.0,0.0,0.0,0.0,0.0,0.0,0.0,0.0,0.0,0.0,0.0,0.0,0.0,0.0,0.0,0.0,0.0,0.0,0.0,0.0,0.0,0.0,0.0,0.0,93.02,0.0,0.0,0.0,0.0,0.0,0.0,0.0,0.0,0.0
0,Physical mixing,1023,0.06,0.04,1.6,1.0,0.0,18.3,18.3,91.7,3.4,4.8,8.2,1.5,2.54,0.0,0.0,0.0,0.0,0.0,0.0,0.0,0.0,0.0,0.0,0.0,0.0,0.0,0.0,0.0,0.0,0.0,0.0,0.0,0.0,0.0,0.0,0.0,0.0,0.0,0.0,0.0,0.0,0.0,0.0,0.0,0.0,0.0,0.0,0.0,0.0,0.0,0.0,0.0,0.0,0.0,0.0,0.0,97.46,0.0,0.0,0.0,0.0,0.0,0.0,0.0,0.0,0.0
0,Impregnation,1073,0.61,0.15,4.0,1.0,0.0,0.0,25.2,0.0,27.1,46.2,73.3,18.5,1.56,2.1,0.0,0.0,0.0,0.0,0.0,1.05,0.0,0.0,0.0,0.0,0.0,0.0,0.0,0.0,0.0,0.0,0.0,0.0,0.0,0.0,0.0,0.0,0.0,0.0,0.0,0.0,0.0,0.0,0.0,0.0,0.0,0.0,0.0,0.0,0.0,0.0,0.0,0.0,0.0,0.0,0.0,0.0,95.3,0.0,0.0,0.0,0.0,0.0,0.0,0.0,0.0,0.0
0,Impregnation,1073,0.61,0.15,4.0,1.0,0.22,0.0,3.9,0.0,10.8,3.3,14.1,0.5,1.53,0.0,0.0,0.0,0.0,0.0,0.0,0.0,0.0,0.0,0.0,0.0,0.0,0.0,0.0,0.0,0.0,0.0,0.0,0.0,0.0,0.0,0.0,0.0,0.0,0.0,0.0,0.0,0.0,0.0,0.0,0.0,0.0,0.0,0.0,0.0,0.0,0.0,0.0,0.0,0.0,0.0,0.0,0.0,98.47,0.0,0.0,0.0,0.0,0.0,0.0,0.0,0.0,0.0
0,Impregnation,1073,0.61,0.15,4.0,1.0,0.17,0.0,5.0,0.0,46.4,18.5,64.9,3.2,1.06,1.43,0.0,0.0,0.0,0.0,0.0,0.71,0.0,0.0,0.0,0.0,0.0,0.0,0.0,0.0,0.0,0.0,0.0,0.0,0.0,0.0,0.0,0.0,0.0,0.0,0.0,0.0,0.0,0.0,0.0,0.0,0.0,0.0,0.0,0.0,0.0,0.0,0.0,0.0,0.0,0.0,0.0,0.0,0.0,0.0,0.0,0.0,0.0,96.8,0.0,0.0,0.0,0.0
0,Impregnation,1073,0.75,0.25,3.0,1.0,0.05,0.0,28.7,0.0,50.0,17.0,67.0,19.2,1.56,2.1,0.0,0.0,0.0,0.0,0.0,1.05,0.0,0.0,0.0,0.0,0.0,0.0,0.0,0.0,0.0,0.0,0.0,0.0,0.0,0.0,0.0,0.0,0.0,0.0,0.0,0.0,0.0,0.0,0.0,0.0,0.0,0.0,0.0,0.0,0.0,0.0,0.0,0.0,0.0,0.0,0.0,0.0,95.3,0.0,0.0,0.0,0.0,0.0,0.0,0.0,0.0,0.0
0,Impregnation,1073,0.6,0.2,3.0,1.0,0.05,0.0,29.5,0.0,48.5,16.5,65.0,19.2,1.56,2.1,0.0,0.0,0.0,0.0,0.0,1.05,0.0,0.0,0.0,0.0,0.0,0.0,0.0,0.0,0.0,0.0,0.0,0.0,0.0,0.0,0.0,0.0,0.0,0.0,0.0,0.0,0.0,0.0,0.0,0.0,0.0,0.0,0.0,0.0,0.0,0.0,0.0,0.0,0.0,0.0,0.0,0.0,95.3,0.0,0.0,0.0,0.0,0.0,0.0,0.0,0.0,0.0
0,Impregnation,1073,0.5,0.17,3.0,1.0,0.05,0.0,25.5,0.0,46.1,16.3,62.4,15.9,1.56,2.1,0.0,0.0,0.0,0.0,0.0,1.05,0.0,0.0,0.0,0.0,0.0,0.0,0.0,0.0,0.0,0.0,0.0,0.0,0.0,0.0,0.0,0.0,0.0,0.0,0.0,0.0,0.0,0.0,0.0,0.0,0.0,0.0,0.0,0.0,0.0,0.0,0.0,0.0,0.0,0.0,0.0,0.0,95.3,0.0,0.0,0.0,0.0,0.0,0.0,0.0,0.0,0.0
0,Impregnation,1073,0.43,0.14,3.0,1.0,0.05,0.0,9.7,0.0,44.7,14.5,59.2,5.7,1.56,2.1,0.0,0.0,0.0,0.0,0.0,1.05,0.0,0.0,0.0,0.0,0.0,0.0,0.0,0.0,0.0,0.0,0.0,0.0,0.0,0.0,0.0,0.0,0.0,0.0,0.0,0.0,0.0,0.0,0.0,0.0,0.0,0.0,0.0,0.0,0.0,0.0,0.0,0.0,0.0,0.0,0.0,0.0,95.3,0.0,0.0,0.0,0.0,0.0,0.0,0.0,0.0,0.0
0,Impregnation,1073,0.38,0.13,3.0,1.0,0.05,0.0,2.5,0.0,28.9,6.7,35.6,0.9,1.56,2.1,0.0,0.0,0.0,0.0,0.0,1.05,0.0,0.0,0.0,0.0,0.0,0.0,0.0,0.0,0.0,0.0,0.0,0.0,0.0,0.0,0.0,0.0,0.0,0.0,0.0,0.0,0.0,0.0,0.0,0.0,0.0,0.0,0.0,0.0,0.0,0.0,0.0,0.0,0.0,0.0,0.0,0.0,95.3,0.0,0.0,0.0,0.0,0.0,0.0,0.0,0.0,0.0
0,Impregnation,1048,0.8,0.2,4.0,1.0,0.05,0.0,24.0,39.5,33.5,27.0,60.5,14.5,2.23,2.08,0.0,0.0,0.0,0.0,0.0,1.04,0.0,0.0,0.0,0.0,0.0,0.0,0.0,0.0,0.0,0.0,0.0,0.0,0.0,0.0,0.0,0.0,0.0,0.0,0.0,0.0,0.0,0.0,0.0,0.0,0.0,0.0,0.0,0.0,0.0,0.0,0.0,0.0,0.0,0.0,0.0,0.0,94.65,0.0,0.0,0.0,0.0,0.0,0.0,0.0,0.0,0.0
0,Impregnation,1048,0.8,0.2,4.0,1.0,0.04,0.0,9.2,27.0,28.0,45.0,73.0,6.7,2.23,2.08,0.0,0.0,0.0,0.0,0.0,1.04,0.0,0.0,0.0,0.0,0.0,0.0,0.0,0.0,0.0,0.0,0.0,0.0,0.0,0.0,0.0,0.0,0.0,0.0,0.0,0.0,0.0,0.0,0.0,0.0,0.0,0.0,0.0,0.0,0.0,0.0,0.0,0.0,0.0,0.0,0.0,0.0,94.65,0.0,0.0,0.0,0.0,0.0,0.0,0.0,0.0,0.0
0,Impregnation,1048,0.8,0.2,4.0,1.0,0.04,0.0,10.9,25.9,26.2,47.9,74.1,8.1,2.23,2.08,0.0,0.0,0.0,0.0,0.0,1.04,0.0,0.0,0.0,0.0,0.0,0.0,0.0,0.0,0.0,0.0,0.0,0.0,0.0,0.0,0.0,0.0,0.0,0.0,0.0,0.0,0.0,0.0,0.0,0.0,0.0,0.0,0.0,0.0,0.0,0.0,0.0,0.0,0.0,0.0,0.0,0.0,94.65,0.0,0.0,0.0,0.0,0.0,0.0,0.0,0.0,0.0
0,Impregnation,1048,0.8,0.2,4.0,1.0,0.04,0.0,7.2,24.5,27.6,47.9,75.5,5.4,2.23,2.08,0.0,0.0,0.0,0.0,0.0,1.04,0.0,0.0,0.0,0.0,0.0,0.0,0.0,0.0,0.0,0.0,0.0,0.0,0.0,0.0,0.0,0.0,0.0,0.0,0.0,0.0,0.0,0.0,0.0,0.0,0.0,0.0,0.0,0.0,0.0,0.0,0.0,0.0,0.0,0.0,0.0,0.0,94.65,0.0,0.0,0.0,0.0,0.0,0.0,0.0,0.0,0.0
0,Impregnation,1023,0.44,0.11,4.0,1.0,0.02,0.0,6.7,47.1,15.6,37.3,52.9,3.6,4.36,2.04,0.0,0.0,0.0,0.0,0.0,1.02,0.0,0.0,0.0,0.0,0.0,0.0,0.0,0.0,0.0,0.0,0.0,0.0,0.0,0.0,0.0,0.0,0.0,0.0,0.0,0.0,0.0,0.0,0.0,0.0,0.0,0.0,0.0,0.0,0.0,0.0,0.0,0.0,0.0,0.0,0.0,0.0,92.59,0.0,0.0,0.0,0.0,0.0,0.0,0.0,0.0,0.0
0,Impregnation,1023,0.44,0.11,4.0,1.0,0.02,0.0,2.0,36.4,9.5,54.1,63.6,1.3,4.36,2.04,0.0,0.0,0.0,0.0,0.0,1.02,0.0,0.0,0.0,0.0,0.0,0.0,0.0,0.0,0.0,0.0,0.0,0.0,0.0,0.0,0.0,0.0,0.0,0.0,0.0,0.0,0.0,0.0,0.0,0.0,0.0,0.0,0.0,0.0,0.0,0.0,0.0,0.0,0.0,0.0,0.0,0.0,92.59,0.0,0.0,0.0,0.0,0.0,0.0,0.0,0.0,0.0
0,Impregnation,1023,0.44,0.11,4.0,1.0,0.02,0.0,7.4,38.7,20.4,40.9,61.3,4.5,4.36,2.04,0.0,0.0,0.0,0.0,0.0,1.02,0.0,0.0,0.0,0.0,0.0,0.0,0.0,0.0,0.0,0.0,0.0,0.0,0.0,0.0,0.0,0.0,0.0,0.0,0.0,0.0,0.0,0.0,0.0,0.0,0.0,0.0,0.0,0.0,0.0,0.0,0.0,0.0,0.0,0.0,0.0,0.0,92.59,0.0,0.0,0.0,0.0,0.0,0.0,0.0,0.0,0.0
0,Impregnation,1023,0.44,0.11,4.0,1.0,0.02,0.0,7.3,39.3,19.0,41.7,60.7,4.5,4.36,2.04,0.0,0.0,0.0,0.0,0.0,1.02,0.0,0.0,0.0,0.0,0.0,0.0,0.0,0.0,0.0,0.0,0.0,0.0,0.0,0.0,0.0,0.0,0.0,0.0,0.0,0.0,0.0,0.0,0.0,0.0,0.0,0.0,0.0,0.0,0.0,0.0,0.0,0.0,0.0,0.0,0.0,0.0,92.59,0.0,0.0,0.0,0.0,0.0,0.0,0.0,0.0,0.0
0,Impregnation,1023,0.44,0.11,4.0,1.0,0.02,0.0,7.1,31.1,23.8,45.1,68.9,4.9,4.36,2.04,0.0,0.0,0.0,0.0,0.0,1.02,0.0,0.0,0.0,0.0,0.0,0.0,0.0,0.0,0.0,0.0,0.0,0.0,0.0,0.0,0.0,0.0,0.0,0.0,0.0,0.0,0.0,0.0,0.0,0.0,0.0,0.0,0.0,0.0,0.0,0.0,0.0,0.0,0.0,0.0,0.0,0.0,92.59,0.0,0.0,0.0,0.0,0.0,0.0,0.0,0.0,0.0
0,Impregnation,1023,0.44,0.11,4.0,1.0,0.02,0.0,6.4,44.6,15.8,39.6,55.4,3.5,4.36,2.04,0.0,0.0,0.0,0.0,0.0,1.02,0.0,0.0,0.0,0.0,0.0,0.0,0.0,0.0,0.0,0.0,0.0,0.0,0.0,0.0,0.0,0.0,0.0,0.0,0.0,0.0,0.0,0.0,0.0,0.0,0.0,0.0,0.0,0.0,0.0,0.0,0.0,0.0,0.0,0.0,0.0,0.0,92.59,0.0,0.0,0.0,0.0,0.0,0.0,0.0,0.0,0.0
0,Impregnation,1023,0.44,0.11,4.0,1.0,0.02,0.0,6.6,37.4,19.0,43.6,62.6,4.2,4.36,2.04,0.0,0.0,0.0,0.0,0.0,1.02,0.0,0.0,0.0,0.0,0.0,0.0,0.0,0.0,0.0,0.0,0.0,0.0,0.0,0.0,0.0,0.0,0.0,0.0,0.0,0.0,0.0,0.0,0.0,0.0,0.0,0.0,0.0,0.0,0.0,0.0,0.0,0.0,0.0,0.0,0.0,0.0,92.59,0.0,0.0,0.0,0.0,0.0,0.0,0.0,0.0,0.0
0,Impregnation,1023,0.44,0.11,4.0,1.0,0.02,0.0,5.9,42.6,15.9,41.5,57.4,3.3,4.36,2.04,0.0,0.0,0.0,0.0,0.0,1.02,0.0,0.0,0.0,0.0,0.0,0.0,0.0,0.0,0.0,0.0,0.0,0.0,0.0,0.0,0.0,0.0,0.0,0.0,0.0,0.0,0.0,0.0,0.0,0.0,0.0,0.0,0.0,0.0,0.0,0.0,0.0,0.0,0.0,0.0,0.0,0.0,92.59,0.0,0.0,0.0,0.0,0.0,0.0,0.0,0.0,0.0
0,Impregnation,1023,0.44,0.11,4.0,1.0,0.02,0.0,4.4,19.7,22.9,57.4,80.3,3.5,4.36,2.04,0.0,0.0,0.0,0.0,0.0,1.02,0.0,0.0,0.0,0.0,0.0,0.0,0.0,0.0,0.0,0.0,0.0,0.0,0.0,0.0,0.0,0.0,0.0,0.0,0.0,0.0,0.0,0.0,0.0,0.0,0.0,0.0,0.0,0.0,0.0,0.0,0.0,0.0,0.0,0.0,0.0,0.0,92.59,0.0,0.0,0.0,0.0,0.0,0.0,0.0,0.0,0.0
0,Impregnation,1023,0.44,0.11,4.0,1.0,0.02,0.0,7.0,24.2,27.1,48.7,75.8,5.4,4.36,2.04,0.0,0.0,0.0,0.0,0.0,1.02,0.0,0.0,0.0,0.0,0.0,0.0,0.0,0.0,0.0,0.0,0.0,0.0,0.0,0.0,0.0,0.0,0.0,0.0,0.0,0.0,0.0,0.0,0.0,0.0,0.0,0.0,0.0,0.0,0.0,0.0,0.0,0.0,0.0,0.0,0.0,0.0,92.59,0.0,0.0,0.0,0.0,0.0,0.0,0.0,0.0,0.0
0,Impregnation,1073,0.0,0.0,3.0,1.0,0.0,100.0,29.0,37.0,0.0,0.0,63.0,18.3,2.23,2.08,0.0,0.0,0.0,0.0,0.0,1.04,0.0,0.0,0.0,0.0,0.0,0.0,0.0,0.0,0.0,0.0,0.0,0.0,0.0,0.0,0.0,0.0,0.0,0.0,0.0,0.0,0.0,0.0,0.0,0.0,0.0,0.0,0.0,0.0,0.0,0.0,0.0,0.0,0.0,0.0,0.0,0.0,94.65,0.0,0.0,0.0,0.0,0.0,0.0,0.0,0.0,0.0
0,Impregnation,1073,0.0,0.0,3.0,1.0,0.0,100.0,18.0,19.0,0.0,0.0,81.0,14.6,2.23,2.08,0.0,0.0,0.0,0.0,0.0,1.04,0.0,0.0,0.0,0.0,0.0,0.0,0.0,0.0,0.0,0.0,0.0,0.0,0.0,0.0,0.0,0.0,0.0,0.0,0.0,0.0,0.0,0.0,0.0,0.0,0.0,0.0,0.0,0.0,0.0,0.0,0.0,0.0,0.0,0.0,0.0,0.0,94.65,0.0,0.0,0.0,0.0,0.0,0.0,0.0,0.0,0.0
0,Impregnation,1048,0.0,0.0,3.0,1.0,0.0,0.0,29.0,26.0,0.0,0.0,74.0,21.5,2.23,2.08,0.0,0.0,0.0,0.0,0.0,1.04,0.0,0.0,0.0,0.0,0.0,0.0,0.0,0.0,0.0,0.0,0.0,0.0,0.0,0.0,0.0,0.0,0.0,0.0,0.0,0.0,0.0,0.0,0.0,0.0,0.0,0.0,0.0,0.0,0.0,0.0,0.0,0.0,0.0,0.0,0.0,0.0,94.65,0.0,0.0,0.0,0.0,0.0,0.0,0.0,0.0,0.0
0,Impregnation,1023,0.0,0.0,3.0,1.0,0.0,0.0,18.0,11.0,0.0,0.0,89.0,16.0,2.23,2.08,0.0,0.0,0.0,0.0,0.0,1.04,0.0,0.0,0.0,0.0,0.0,0.0,0.0,0.0,0.0,0.0,0.0,0.0,0.0,0.0,0.0,0.0,0.0,0.0,0.0,0.0,0.0,0.0,0.0,0.0,0.0,0.0,0.0,0.0,0.0,0.0,0.0,0.0,0.0,0.0,0.0,0.0,94.65,0.0,0.0,0.0,0.0,0.0,0.0,0.0,0.0,0.0
0,Impregnation,1048,0.0,0.0,3.0,1.0,0.0,0.0,21.0,13.0,0.0,0.0,87.0,18.3,2.23,2.08,0.0,0.0,0.0,0.0,0.0,1.04,0.0,0.0,0.0,0.0,0.0,0.0,0.0,0.0,0.0,0.0,0.0,0.0,0.0,0.0,0.0,0.0,0.0,0.0,0.0,0.0,0.0,0.0,0.0,0.0,0.0,0.0,0.0,0.0,0.0,0.0,0.0,0.0,0.0,0.0,0.0,0.0,94.65,0.0,0.0,0.0,0.0,0.0,0.0,0.0,0.0,0.0
0,Impregnation,1023,0.0,0.0,3.0,1.0,0.0,0.0,19.0,13.0,0.0,0.0,87.0,16.5,2.23,2.08,0.0,0.0,0.0,0.0,0.0,1.04,0.0,0.0,0.0,0.0,0.0,0.0,0.0,0.0,0.0,0.0,0.0,0.0,0.0,0.0,0.0,0.0,0.0,0.0,0.0,0.0,0.0,0.0,0.0,0.0,0.0,0.0,0.0,0.0,0.0,0.0,0.0,0.0,0.0,0.0,0.0,0.0,94.65,0.0,0.0,0.0,0.0,0.0,0.0,0.0,0.0,0.0
0,Impregnation,1133,0.5,0.11,4.8,1.0,0.0,0.0,0.0,0.0,0.0,0.0,36.5,0.0,3.31,0.0,0.0,0.0,0.0,0.0,0.0,0.0,0.0,0.0,0.0,0.0,0.0,0.0,0.0,0.0,0.0,0.0,0.0,0.0,0.0,0.0,0.0,0.0,0.0,0.0,0.0,0.0,0.0,0.0,0.0,0.0,0.0,0.0,0.0,0.0,0.0,0.0,0.0,0.0,0.0,0.0,0.0,0.0,96.69,0.0,0.0,0.0,0.0,0.0,0.0,0.0,0.0,0.0
0,Impregnation,723,0.57,0.14,4.0,1.0,0.01,0.0,0.0,0.0,0.0,0.0,0.0,0.0,2.23,2.08,0.0,0.0,0.0,0.0,0.0,1.04,0.0,0.0,0.0,0.0,0.0,0.0,0.0,0.0,0.0,0.0,0.0,0.0,0.0,0.0,0.0,0.0,0.0,0.0,0.0,0.0,0.0,0.0,0.0,0.0,0.0,0.0,0.0,0.0,0.0,0.0,0.0,0.0,0.0,0.0,0.0,0.0,94.65,0.0,0.0,0.0,0.0,0.0,0.0,0.0,0.0,0.0
0,Impregnation,748,0.57,0.14,4.0,1.0,0.01,0.0,0.0,0.0,0.0,0.0,0.0,0.0,2.23,2.08,0.0,0.0,0.0,0.0,0.0,1.04,0.0,0.0,0.0,0.0,0.0,0.0,0.0,0.0,0.0,0.0,0.0,0.0,0.0,0.0,0.0,0.0,0.0,0.0,0.0,0.0,0.0,0.0,0.0,0.0,0.0,0.0,0.0,0.0,0.0,0.0,0.0,0.0,0.0,0.0,0.0,0.0,94.65,0.0,0.0,0.0,0.0,0.0,0.0,0.0,0.0,0.0
0,Impregnation,773,0.57,0.14,4.0,1.0,0.01,0.0,0.0,0.0,0.0,0.0,0.0,0.0,2.23,2.08,0.0,0.0,0.0,0.0,0.0,1.04,0.0,0.0,0.0,0.0,0.0,0.0,0.0,0.0,0.0,0.0,0.0,0.0,0.0,0.0,0.0,0.0,0.0,0.0,0.0,0.0,0.0,0.0,0.0,0.0,0.0,0.0,0.0,0.0,0.0,0.0,0.0,0.0,0.0,0.0,0.0,0.0,94.65,0.0,0.0,0.0,0.0,0.0,0.0,0.0,0.0,0.0
0,Impregnation,798,0.57,0.14,4.0,1.0,0.01,0.0,0.0,0.0,0.0,0.0,0.0,0.0,2.23,2.08,0.0,0.0,0.0,0.0,0.0,1.04,0.0,0.0,0.0,0.0,0.0,0.0,0.0,0.0,0.0,0.0,0.0,0.0,0.0,0.0,0.0,0.0,0.0,0.0,0.0,0.0,0.0,0.0,0.0,0.0,0.0,0.0,0.0,0.0,0.0,0.0,0.0,0.0,0.0,0.0,0.0,0.0,94.65,0.0,0.0,0.0,0.0,0.0,0.0,0.0,0.0,0.0
0,Impregnation,823,0.57,0.14,4.0,1.0,0.01,0.0,0.0,0.0,0.0,0.0,0.0,0.0,2.23,2.08,0.0,0.0,0.0,0.0,0.0,1.04,0.0,0.0,0.0,0.0,0.0,0.0,0.0,0.0,0.0,0.0,0.0,0.0,0.0,0.0,0.0,0.0,0.0,0.0,0.0,0.0,0.0,0.0,0.0,0.0,0.0,0.0,0.0,0.0,0.0,0.0,0.0,0.0,0.0,0.0,0.0,0.0,94.65,0.0,0.0,0.0,0.0,0.0,0.0,0.0,0.0,0.0
0,Impregnation,848,0.57,0.14,4.0,1.0,0.01,0.0,0.0,0.0,0.0,0.0,0.0,0.0,2.23,2.08,0.0,0.0,0.0,0.0,0.0,1.04,0.0,0.0,0.0,0.0,0.0,0.0,0.0,0.0,0.0,0.0,0.0,0.0,0.0,0.0,0.0,0.0,0.0,0.0,0.0,0.0,0.0,0.0,0.0,0.0,0.0,0.0,0.0,0.0,0.0,0.0,0.0,0.0,0.0,0.0,0.0,0.0,94.65,0.0,0.0,0.0,0.0,0.0,0.0,0.0,0.0,0.0
0,Impregnation,873,0.57,0.14,4.0,1.0,0.01,0.0,0.0,0.0,0.0,0.0,0.0,0.0,2.23,2.08,0.0,0.0,0.0,0.0,0.0,1.04,0.0,0.0,0.0,0.0,0.0,0.0,0.0,0.0,0.0,0.0,0.0,0.0,0.0,0.0,0.0,0.0,0.0,0.0,0.0,0.0,0.0,0.0,0.0,0.0,0.0,0.0,0.0,0.0,0.0,0.0,0.0,0.0,0.0,0.0,0.0,0.0,94.65,0.0,0.0,0.0,0.0,0.0,0.0,0.0,0.0,0.0
0,Impregnation,898,0.57,0.14,4.0,1.0,0.01,0.0,0.0,0.0,0.0,0.0,0.0,0.0,2.23,2.08,0.0,0.0,0.0,0.0,0.0,1.04,0.0,0.0,0.0,0.0,0.0,0.0,0.0,0.0,0.0,0.0,0.0,0.0,0.0,0.0,0.0,0.0,0.0,0.0,0.0,0.0,0.0,0.0,0.0,0.0,0.0,0.0,0.0,0.0,0.0,0.0,0.0,0.0,0.0,0.0,0.0,0.0,94.65,0.0,0.0,0.0,0.0,0.0,0.0,0.0,0.0,0.0
0,Impregnation,923,0.57,0.14,4.0,1.0,0.01,0.0,0.0,0.0,0.0,0.0,0.0,0.0,2.23,2.08,0.0,0.0,0.0,0.0,0.0,1.04,0.0,0.0,0.0,0.0,0.0,0.0,0.0,0.0,0.0,0.0,0.0,0.0,0.0,0.0,0.0,0.0,0.0,0.0,0.0,0.0,0.0,0.0,0.0,0.0,0.0,0.0,0.0,0.0,0.0,0.0,0.0,0.0,0.0,0.0,0.0,0.0,94.65,0.0,0.0,0.0,0.0,0.0,0.0,0.0,0.0,0.0
0,Impregnation,948,0.57,0.14,4.0,1.0,0.01,0.0,1.5,0.0,0.0,0.0,10.6,0.2,2.23,2.08,0.0,0.0,0.0,0.0,0.0,1.04,0.0,0.0,0.0,0.0,0.0,0.0,0.0,0.0,0.0,0.0,0.0,0.0,0.0,0.0,0.0,0.0,0.0,0.0,0.0,0.0,0.0,0.0,0.0,0.0,0.0,0.0,0.0,0.0,0.0,0.0,0.0,0.0,0.0,0.0,0.0,0.0,94.65,0.0,0.0,0.0,0.0,0.0,0.0,0.0,0.0,0.0
0,Impregnation,973,0.57,0.14,4.0,1.0,0.01,0.0,3.2,0.0,0.0,0.0,15.4,0.5,2.23,2.08,0.0,0.0,0.0,0.0,0.0,1.04,0.0,0.0,0.0,0.0,0.0,0.0,0.0,0.0,0.0,0.0,0.0,0.0,0.0,0.0,0.0,0.0,0.0,0.0,0.0,0.0,0.0,0.0,0.0,0.0,0.0,0.0,0.0,0.0,0.0,0.0,0.0,0.0,0.0,0.0,0.0,0.0,94.65,0.0,0.0,0.0,0.0,0.0,0.0,0.0,0.0,0.0
0,Impregnation,998,0.57,0.14,4.0,1.0,0.01,0.0,7.6,0.0,0.0,0.0,25.3,1.9,2.23,2.08,0.0,0.0,0.0,0.0,0.0,1.04,0.0,0.0,0.0,0.0,0.0,0.0,0.0,0.0,0.0,0.0,0.0,0.0,0.0,0.0,0.0,0.0,0.0,0.0,0.0,0.0,0.0,0.0,0.0,0.0,0.0,0.0,0.0,0.0,0.0,0.0,0.0,0.0,0.0,0.0,0.0,0.0,94.65,0.0,0.0,0.0,0.0,0.0,0.0,0.0,0.0,0.0
0,Impregnation,1023,0.57,0.14,4.0,1.0,0.01,0.0,17.9,0.0,0.0,0.0,34.6,6.2,2.23,2.08,0.0,0.0,0.0,0.0,0.0,1.04,0.0,0.0,0.0,0.0,0.0,0.0,0.0,0.0,0.0,0.0,0.0,0.0,0.0,0.0,0.0,0.0,0.0,0.0,0.0,0.0,0.0,0.0,0.0,0.0,0.0,0.0,0.0,0.0,0.0,0.0,0.0,0.0,0.0,0.0,0.0,0.0,94.65,0.0,0.0,0.0,0.0,0.0,0.0,0.0,0.0,0.0
0,Impregnation,1048,0.57,0.14,4.0,1.0,0.01,0.0,35.8,0.0,0.0,0.0,34.5,12.3,2.23,2.08,0.0,0.0,0.0,0.0,0.0,1.04,0.0,0.0,0.0,0.0,0.0,0.0,0.0,0.0,0.0,0.0,0.0,0.0,0.0,0.0,0.0,0.0,0.0,0.0,0.0,0.0,0.0,0.0,0.0,0.0,0.0,0.0,0.0,0.0,0.0,0.0,0.0,0.0,0.0,0.0,0.0,0.0,94.65,0.0,0.0,0.0,0.0,0.0,0.0,0.0,0.0,0.0
0,Impregnation,1073,0.57,0.14,4.0,1.0,0.01,0.0,42.4,0.0,0.0,0.0,31.2,13.2,2.23,2.08,0.0,0.0,0.0,0.0,0.0,1.04,0.0,0.0,0.0,0.0,0.0,0.0,0.0,0.0,0.0,0.0,0.0,0.0,0.0,0.0,0.0,0.0,0.0,0.0,0.0,0.0,0.0,0.0,0.0,0.0,0.0,0.0,0.0,0.0,0.0,0.0,0.0,0.0,0.0,0.0,0.0,0.0,94.65,0.0,0.0,0.0,0.0,0.0,0.0,0.0,0.0,0.0
0,Impregnation,723,0.57,0.14,4.0,1.0,0.01,0.0,0.0,0.0,0.0,0.0,0.0,0.0,0.77,0.72,0.0,0.0,0.0,0.0,0.0,0.36,0.0,0.0,0.0,0.0,0.0,0.0,0.0,0.0,0.0,0.0,0.0,0.0,0.0,0.0,0.0,0.0,0.0,0.0,0.0,0.0,0.0,0.0,0.0,0.0,0.0,0.0,0.0,0.0,0.0,0.0,0.0,0.0,0.0,0.0,0.0,0.0,49.07,0.0,0.0,0.0,49.07,0.0,0.0,0.0,0.0,0.0
0,Impregnation,748,0.57,0.14,4.0,1.0,0.01,0.0,0.0,0.0,0.0,0.0,0.0,0.0,0.77,0.72,0.0,0.0,0.0,0.0,0.0,0.36,0.0,0.0,0.0,0.0,0.0,0.0,0.0,0.0,0.0,0.0,0.0,0.0,0.0,0.0,0.0,0.0,0.0,0.0,0.0,0.0,0.0,0.0,0.0,0.0,0.0,0.0,0.0,0.0,0.0,0.0,0.0,0.0,0.0,0.0,0.0,0.0,49.07,0.0,0.0,0.0,49.07,0.0,0.0,0.0,0.0,0.0
0,Impregnation,773,0.57,0.14,4.0,1.0,0.01,0.0,0.0,0.0,0.0,0.0,0.0,0.0,0.77,0.72,0.0,0.0,0.0,0.0,0.0,0.36,0.0,0.0,0.0,0.0,0.0,0.0,0.0,0.0,0.0,0.0,0.0,0.0,0.0,0.0,0.0,0.0,0.0,0.0,0.0,0.0,0.0,0.0,0.0,0.0,0.0,0.0,0.0,0.0,0.0,0.0,0.0,0.0,0.0,0.0,0.0,0.0,49.07,0.0,0.0,0.0,49.07,0.0,0.0,0.0,0.0,0.0
0,Impregnation,798,0.57,0.14,4.0,1.0,0.01,0.0,0.0,0.0,0.0,0.0,0.0,0.0,0.77,0.72,0.0,0.0,0.0,0.0,0.0,0.36,0.0,0.0,0.0,0.0,0.0,0.0,0.0,0.0,0.0,0.0,0.0,0.0,0.0,0.0,0.0,0.0,0.0,0.0,0.0,0.0,0.0,0.0,0.0,0.0,0.0,0.0,0.0,0.0,0.0,0.0,0.0,0.0,0.0,0.0,0.0,0.0,49.07,0.0,0.0,0.0,49.07,0.0,0.0,0.0,0.0,0.0
0,Impregnation,823,0.57,0.14,4.0,1.0,0.01,0.0,0.0,0.0,0.0,0.0,0.0,0.0,0.77,0.72,0.0,0.0,0.0,0.0,0.0,0.36,0.0,0.0,0.0,0.0,0.0,0.0,0.0,0.0,0.0,0.0,0.0,0.0,0.0,0.0,0.0,0.0,0.0,0.0,0.0,0.0,0.0,0.0,0.0,0.0,0.0,0.0,0.0,0.0,0.0,0.0,0.0,0.0,0.0,0.0,0.0,0.0,49.07,0.0,0.0,0.0,49.07,0.0,0.0,0.0,0.0,0.0
0,Impregnation,848,0.57,0.14,4.0,1.0,0.01,0.0,0.0,0.0,0.0,0.0,0.0,0.0,0.77,0.72,0.0,0.0,0.0,0.0,0.0,0.36,0.0,0.0,0.0,0.0,0.0,0.0,0.0,0.0,0.0,0.0,0.0,0.0,0.0,0.0,0.0,0.0,0.0,0.0,0.0,0.0,0.0,0.0,0.0,0.0,0.0,0.0,0.0,0.0,0.0,0.0,0.0,0.0,0.0,0.0,0.0,0.0,49.07,0.0,0.0,0.0,49.07,0.0,0.0,0.0,0.0,0.0
0,Impregnation,873,0.57,0.14,4.0,1.0,0.01,0.0,0.0,0.0,0.0,0.0,0.0,0.0,0.77,0.72,0.0,0.0,0.0,0.0,0.0,0.36,0.0,0.0,0.0,0.0,0.0,0.0,0.0,0.0,0.0,0.0,0.0,0.0,0.0,0.0,0.0,0.0,0.0,0.0,0.0,0.0,0.0,0.0,0.0,0.0,0.0,0.0,0.0,0.0,0.0,0.0,0.0,0.0,0.0,0.0,0.0,0.0,49.07,0.0,0.0,0.0,49.07,0.0,0.0,0.0,0.0,0.0
0,Impregnation,898,0.57,0.14,4.0,1.0,0.01,0.0,0.0,0.0,0.0,0.0,0.0,0.0,0.77,0.72,0.0,0.0,0.0,0.0,0.0,0.36,0.0,0.0,0.0,0.0,0.0,0.0,0.0,0.0,0.0,0.0,0.0,0.0,0.0,0.0,0.0,0.0,0.0,0.0,0.0,0.0,0.0,0.0,0.0,0.0,0.0,0.0,0.0,0.0,0.0,0.0,0.0,0.0,0.0,0.0,0.0,0.0,49.07,0.0,0.0,0.0,49.07,0.0,0.0,0.0,0.0,0.0
0,Impregnation,923,0.57,0.14,4.0,1.0,0.01,0.0,0.0,0.0,0.0,0.0,0.0,0.0,0.77,0.72,0.0,0.0,0.0,0.0,0.0,0.36,0.0,0.0,0.0,0.0,0.0,0.0,0.0,0.0,0.0,0.0,0.0,0.0,0.0,0.0,0.0,0.0,0.0,0.0,0.0,0.0,0.0,0.0,0.0,0.0,0.0,0.0,0.0,0.0,0.0,0.0,0.0,0.0,0.0,0.0,0.0,0.0,49.07,0.0,0.0,0.0,49.07,0.0,0.0,0.0,0.0,0.0
0,Impregnation,948,0.57,0.14,4.0,1.0,0.01,0.0,1.1,0.0,0.0,0.0,16.2,0.2,0.77,0.72,0.0,0.0,0.0,0.0,0.0,0.36,0.0,0.0,0.0,0.0,0.0,0.0,0.0,0.0,0.0,0.0,0.0,0.0,0.0,0.0,0.0,0.0,0.0,0.0,0.0,0.0,0.0,0.0,0.0,0.0,0.0,0.0,0.0,0.0,0.0,0.0,0.0,0.0,0.0,0.0,0.0,0.0,49.07,0.0,0.0,0.0,49.07,0.0,0.0,0.0,0.0,0.0
0,Impregnation,973,0.57,0.14,4.0,1.0,0.01,0.0,2.8,0.0,0.0,0.0,21.8,0.6,0.77,0.72,0.0,0.0,0.0,0.0,0.0,0.36,0.0,0.0,0.0,0.0,0.0,0.0,0.0,0.0,0.0,0.0,0.0,0.0,0.0,0.0,0.0,0.0,0.0,0.0,0.0,0.0,0.0,0.0,0.0,0.0,0.0,0.0,0.0,0.0,0.0,0.0,0.0,0.0,0.0,0.0,0.0,0.0,49.07,0.0,0.0,0.0,49.07,0.0,0.0,0.0,0.0,0.0
0,Impregnation,998,0.57,0.14,4.0,1.0,0.01,0.0,5.0,0.0,0.0,0.0,35.7,1.8,0.77,0.72,0.0,0.0,0.0,0.0,0.0,0.36,0.0,0.0,0.0,0.0,0.0,0.0,0.0,0.0,0.0,0.0,0.0,0.0,0.0,0.0,0.0,0.0,0.0,0.0,0.0,0.0,0.0,0.0,0.0,0.0,0.0,0.0,0.0,0.0,0.0,0.0,0.0,0.0,0.0,0.0,0.0,0.0,49.07,0.0,0.0,0.0,49.07,0.0,0.0,0.0,0.0,0.0
0,Impregnation,1023,0.57,0.14,4.0,1.0,0.01,0.0,12.2,0.0,0.0,0.0,29.8,3.6,0.77,0.72,0.0,0.0,0.0,0.0,0.0,0.36,0.0,0.0,0.0,0.0,0.0,0.0,0.0,0.0,0.0,0.0,0.0,0.0,0.0,0.0,0.0,0.0,0.0,0.0,0.0,0.0,0.0,0.0,0.0,0.0,0.0,0.0,0.0,0.0,0.0,0.0,0.0,0.0,0.0,0.0,0.0,0.0,49.07,0.0,0.0,0.0,49.07,0.0,0.0,0.0,0.0,0.0
0,Impregnation,1048,0.57,0.14,4.0,1.0,0.01,0.0,23.9,0.0,0.0,0.0,27.8,6.7,0.77,0.72,0.0,0.0,0.0,0.0,0.0,0.36,0.0,0.0,0.0,0.0,0.0,0.0,0.0,0.0,0.0,0.0,0.0,0.0,0.0,0.0,0.0,0.0,0.0,0.0,0.0,0.0,0.0,0.0,0.0,0.0,0.0,0.0,0.0,0.0,0.0,0.0,0.0,0.0,0.0,0.0,0.0,0.0,49.07,0.0,0.0,0.0,49.07,0.0,0.0,0.0,0.0,0.0
0,Impregnation,1073,0.57,0.14,4.0,1.0,0.01,0.0,35.3,0.0,0.0,0.0,23.2,8.2,0.77,0.72,0.0,0.0,0.0,0.0,0.0,0.36,0.0,0.0,0.0,0.0,0.0,0.0,0.0,0.0,0.0,0.0,0.0,0.0,0.0,0.0,0.0,0.0,0.0,0.0,0.0,0.0,0.0,0.0,0.0,0.0,0.0,0.0,0.0,0.0,0.0,0.0,0.0,0.0,0.0,0.0,0.0,0.0,49.07,0.0,0.0,0.0,49.07,0.0,0.0,0.0,0.0,0.0
0,Impregnation,723,0.57,0.14,4.0,1.0,0.01,0.0,0.1,0.0,0.0,0.0,100.0,0.1,0.77,0.72,0.0,0.0,0.0,0.0,0.0,0.36,0.0,0.0,0.0,0.0,0.0,0.0,0.0,0.0,0.0,0.0,0.0,0.0,0.0,0.0,0.0,0.0,0.0,0.0,0.0,0.0,0.0,0.0,0.0,0.0,0.0,0.0,0.0,0.0,0.0,0.0,0.0,0.0,0.0,0.0,0.0,0.0,49.07,0.0,0.0,0.0,49.07,0.0,0.0,0.0,0.0,0.0
0,Impregnation,748,0.57,0.14,4.0,1.0,0.01,0.0,0.0,0.0,0.0,0.0,0.0,0.0,0.77,0.72,0.0,0.0,0.0,0.0,0.0,0.36,0.0,0.0,0.0,0.0,0.0,0.0,0.0,0.0,0.0,0.0,0.0,0.0,0.0,0.0,0.0,0.0,0.0,0.0,0.0,0.0,0.0,0.0,0.0,0.0,0.0,0.0,0.0,0.0,0.0,0.0,0.0,0.0,0.0,0.0,0.0,0.0,49.07,0.0,0.0,0.0,49.07,0.0,0.0,0.0,0.0,0.0
0,Impregnation,773,0.57,0.14,4.0,1.0,0.01,0.0,0.0,0.0,0.0,0.0,0.0,0.0,0.77,0.72,0.0,0.0,0.0,0.0,0.0,0.36,0.0,0.0,0.0,0.0,0.0,0.0,0.0,0.0,0.0,0.0,0.0,0.0,0.0,0.0,0.0,0.0,0.0,0.0,0.0,0.0,0.0,0.0,0.0,0.0,0.0,0.0,0.0,0.0,0.0,0.0,0.0,0.0,0.0,0.0,0.0,0.0,49.07,0.0,0.0,0.0,49.07,0.0,0.0,0.0,0.0,0.0
0,Impregnation,798,0.57,0.14,4.0,1.0,0.01,0.0,0.0,0.0,0.0,0.0,0.0,0.0,0.77,0.72,0.0,0.0,0.0,0.0,0.0,0.36,0.0,0.0,0.0,0.0,0.0,0.0,0.0,0.0,0.0,0.0,0.0,0.0,0.0,0.0,0.0,0.0,0.0,0.0,0.0,0.0,0.0,0.0,0.0,0.0,0.0,0.0,0.0,0.0,0.0,0.0,0.0,0.0,0.0,0.0,0.0,0.0,49.07,0.0,0.0,0.0,49.07,0.0,0.0,0.0,0.0,0.0
0,Impregnation,823,0.57,0.14,4.0,1.0,0.01,0.0,0.0,0.0,0.0,0.0,0.0,0.0,0.77,0.72,0.0,0.0,0.0,0.0,0.0,0.36,0.0,0.0,0.0,0.0,0.0,0.0,0.0,0.0,0.0,0.0,0.0,0.0,0.0,0.0,0.0,0.0,0.0,0.0,0.0,0.0,0.0,0.0,0.0,0.0,0.0,0.0,0.0,0.0,0.0,0.0,0.0,0.0,0.0,0.0,0.0,0.0,49.07,0.0,0.0,0.0,49.07,0.0,0.0,0.0,0.0,0.0
0,Impregnation,848,0.57,0.14,4.0,1.0,0.01,0.0,0.0,0.0,0.0,0.0,0.0,0.0,0.77,0.72,0.0,0.0,0.0,0.0,0.0,0.36,0.0,0.0,0.0,0.0,0.0,0.0,0.0,0.0,0.0,0.0,0.0,0.0,0.0,0.0,0.0,0.0,0.0,0.0,0.0,0.0,0.0,0.0,0.0,0.0,0.0,0.0,0.0,0.0,0.0,0.0,0.0,0.0,0.0,0.0,0.0,0.0,49.07,0.0,0.0,0.0,49.07,0.0,0.0,0.0,0.0,0.0
0,Impregnation,873,0.57,0.14,4.0,1.0,0.01,0.0,0.0,0.0,0.0,0.0,0.0,0.0,0.77,0.72,0.0,0.0,0.0,0.0,0.0,0.36,0.0,0.0,0.0,0.0,0.0,0.0,0.0,0.0,0.0,0.0,0.0,0.0,0.0,0.0,0.0,0.0,0.0,0.0,0.0,0.0,0.0,0.0,0.0,0.0,0.0,0.0,0.0,0.0,0.0,0.0,0.0,0.0,0.0,0.0,0.0,0.0,49.07,0.0,0.0,0.0,49.07,0.0,0.0,0.0,0.0,0.0
0,Impregnation,898,0.57,0.14,4.0,1.0,0.01,0.0,0.0,0.0,0.0,0.0,0.0,0.0,0.77,0.72,0.0,0.0,0.0,0.0,0.0,0.36,0.0,0.0,0.0,0.0,0.0,0.0,0.0,0.0,0.0,0.0,0.0,0.0,0.0,0.0,0.0,0.0,0.0,0.0,0.0,0.0,0.0,0.0,0.0,0.0,0.0,0.0,0.0,0.0,0.0,0.0,0.0,0.0,0.0,0.0,0.0,0.0,49.07,0.0,0.0,0.0,49.07,0.0,0.0,0.0,0.0,0.0
0,Impregnation,923,0.57,0.14,4.0,1.0,0.01,0.0,0.0,0.0,0.0,0.0,0.0,0.0,0.77,0.72,0.0,0.0,0.0,0.0,0.0,0.36,0.0,0.0,0.0,0.0,0.0,0.0,0.0,0.0,0.0,0.0,0.0,0.0,0.0,0.0,0.0,0.0,0.0,0.0,0.0,0.0,0.0,0.0,0.0,0.0,0.0,0.0,0.0,0.0,0.0,0.0,0.0,0.0,0.0,0.0,0.0,0.0,49.07,0.0,0.0,0.0,49.07,0.0,0.0,0.0,0.0,0.0
0,Impregnation,948,0.57,0.14,4.0,1.0,0.01,0.0,0.6,0.0,0.0,0.0,30.0,0.2,0.77,0.72,0.0,0.0,0.0,0.0,0.0,0.36,0.0,0.0,0.0,0.0,0.0,0.0,0.0,0.0,0.0,0.0,0.0,0.0,0.0,0.0,0.0,0.0,0.0,0.0,0.0,0.0,0.0,0.0,0.0,0.0,0.0,0.0,0.0,0.0,0.0,0.0,0.0,0.0,0.0,0.0,0.0,0.0,49.07,0.0,0.0,0.0,49.07,0.0,0.0,0.0,0.0,0.0
0,Impregnation,973,0.57,0.14,4.0,1.0,0.01,0.0,1.9,0.0,0.0,0.0,32.7,0.6,0.77,0.72,0.0,0.0,0.0,0.0,0.0,0.36,0.0,0.0,0.0,0.0,0.0,0.0,0.0,0.0,0.0,0.0,0.0,0.0,0.0,0.0,0.0,0.0,0.0,0.0,0.0,0.0,0.0,0.0,0.0,0.0,0.0,0.0,0.0,0.0,0.0,0.0,0.0,0.0,0.0,0.0,0.0,0.0,49.07,0.0,0.0,0.0,49.07,0.0,0.0,0.0,0.0,0.0
0,Impregnation,998,0.57,0.14,4.0,1.0,0.01,0.0,3.9,0.0,0.0,0.0,45.3,1.7,0.77,0.72,0.0,0.0,0.0,0.0,0.0,0.36,0.0,0.0,0.0,0.0,0.0,0.0,0.0,0.0,0.0,0.0,0.0,0.0,0.0,0.0,0.0,0.0,0.0,0.0,0.0,0.0,0.0,0.0,0.0,0.0,0.0,0.0,0.0,0.0,0.0,0.0,0.0,0.0,0.0,0.0,0.0,0.0,49.07,0.0,0.0,0.0,49.07,0.0,0.0,0.0,0.0,0.0
0,Impregnation,1023,0.57,0.14,4.0,1.0,0.01,0.0,9.3,0.0,0.0,0.0,39.4,3.7,0.77,0.72,0.0,0.0,0.0,0.0,0.0,0.36,0.0,0.0,0.0,0.0,0.0,0.0,0.0,0.0,0.0,0.0,0.0,0.0,0.0,0.0,0.0,0.0,0.0,0.0,0.0,0.0,0.0,0.0,0.0,0.0,0.0,0.0,0.0,0.0,0.0,0.0,0.0,0.0,0.0,0.0,0.0,0.0,49.07,0.0,0.0,0.0,49.07,0.0,0.0,0.0,0.0,0.0
0,Impregnation,1048,0.57,0.14,4.0,1.0,0.01,0.0,16.9,0.0,0.0,0.0,38.5,6.5,0.77,0.72,0.0,0.0,0.0,0.0,0.0,0.36,0.0,0.0,0.0,0.0,0.0,0.0,0.0,0.0,0.0,0.0,0.0,0.0,0.0,0.0,0.0,0.0,0.0,0.0,0.0,0.0,0.0,0.0,0.0,0.0,0.0,0.0,0.0,0.0,0.0,0.0,0.0,0.0,0.0,0.0,0.0,0.0,49.07,0.0,0.0,0.0,49.07,0.0,0.0,0.0,0.0,0.0
0,Impregnation,1073,0.57,0.14,4.0,1.0,0.01,0.0,29.8,0.0,0.0,0.0,31.5,9.4,0.77,0.72,0.0,0.0,0.0,0.0,0.0,0.36,0.0,0.0,0.0,0.0,0.0,0.0,0.0,0.0,0.0,0.0,0.0,0.0,0.0,0.0,0.0,0.0,0.0,0.0,0.0,0.0,0.0,0.0,0.0,0.0,0.0,0.0,0.0,0.0,0.0,0.0,0.0,0.0,0.0,0.0,0.0,0.0,49.07,0.0,0.0,0.0,49.07,0.0,0.0,0.0,0.0,0.0
0,Impregnation,723,0.57,0.14,4.0,1.0,0.01,0.0,0.0,0.0,0.0,0.0,0.0,0.0,0.77,0.72,0.0,0.0,0.0,0.0,0.0,0.36,0.0,0.0,0.0,0.0,0.0,0.0,0.0,0.0,0.0,0.0,0.0,0.0,0.0,0.0,0.0,0.0,0.0,0.0,0.0,0.0,0.0,0.0,0.0,0.0,0.0,0.0,0.0,0.0,0.0,0.0,0.0,0.0,0.0,0.0,0.0,0.0,49.07,0.0,0.0,0.0,49.07,0.0,0.0,0.0,0.0,0.0
0,Impregnation,748,0.57,0.14,4.0,1.0,0.01,0.0,0.0,0.0,0.0,0.0,0.0,0.1,0.77,0.72,0.0,0.0,0.0,0.0,0.0,0.36,0.0,0.0,0.0,0.0,0.0,0.0,0.0,0.0,0.0,0.0,0.0,0.0,0.0,0.0,0.0,0.0,0.0,0.0,0.0,0.0,0.0,0.0,0.0,0.0,0.0,0.0,0.0,0.0,0.0,0.0,0.0,0.0,0.0,0.0,0.0,0.0,49.07,0.0,0.0,0.0,49.07,0.0,0.0,0.0,0.0,0.0
0,Impregnation,773,0.57,0.14,4.0,1.0,0.01,0.0,0.0,0.0,0.0,0.0,0.0,0.1,0.77,0.72,0.0,0.0,0.0,0.0,0.0,0.36,0.0,0.0,0.0,0.0,0.0,0.0,0.0,0.0,0.0,0.0,0.0,0.0,0.0,0.0,0.0,0.0,0.0,0.0,0.0,0.0,0.0,0.0,0.0,0.0,0.0,0.0,0.0,0.0,0.0,0.0,0.0,0.0,0.0,0.0,0.0,0.0,49.07,0.0,0.0,0.0,49.07,0.0,0.0,0.0,0.0,0.0
0,Impregnation,798,0.57,0.14,4.0,1.0,0.01,0.0,0.0,0.0,0.0,0.0,0.0,0.1,0.77,0.72,0.0,0.0,0.0,0.0,0.0,0.36,0.0,0.0,0.0,0.0,0.0,0.0,0.0,0.0,0.0,0.0,0.0,0.0,0.0,0.0,0.0,0.0,0.0,0.0,0.0,0.0,0.0,0.0,0.0,0.0,0.0,0.0,0.0,0.0,0.0,0.0,0.0,0.0,0.0,0.0,0.0,0.0,49.07,0.0,0.0,0.0,49.07,0.0,0.0,0.0,0.0,0.0
0,Impregnation,823,0.57,0.14,4.0,1.0,0.01,0.0,0.0,0.0,0.0,0.0,0.0,0.0,0.77,0.72,0.0,0.0,0.0,0.0,0.0,0.36,0.0,0.0,0.0,0.0,0.0,0.0,0.0,0.0,0.0,0.0,0.0,0.0,0.0,0.0,0.0,0.0,0.0,0.0,0.0,0.0,0.0,0.0,0.0,0.0,0.0,0.0,0.0,0.0,0.0,0.0,0.0,0.0,0.0,0.0,0.0,0.0,49.07,0.0,0.0,0.0,49.07,0.0,0.0,0.0,0.0,0.0
0,Impregnation,848,0.57,0.14,4.0,1.0,0.01,0.0,0.0,0.0,0.0,0.0,0.0,0.0,0.77,0.72,0.0,0.0,0.0,0.0,0.0,0.36,0.0,0.0,0.0,0.0,0.0,0.0,0.0,0.0,0.0,0.0,0.0,0.0,0.0,0.0,0.0,0.0,0.0,0.0,0.0,0.0,0.0,0.0,0.0,0.0,0.0,0.0,0.0,0.0,0.0,0.0,0.0,0.0,0.0,0.0,0.0,0.0,49.07,0.0,0.0,0.0,49.07,0.0,0.0,0.0,0.0,0.0
0,Impregnation,873,0.57,0.14,4.0,1.0,0.01,0.0,0.0,0.0,0.0,0.0,0.0,0.1,0.77,0.72,0.0,0.0,0.0,0.0,0.0,0.36,0.0,0.0,0.0,0.0,0.0,0.0,0.0,0.0,0.0,0.0,0.0,0.0,0.0,0.0,0.0,0.0,0.0,0.0,0.0,0.0,0.0,0.0,0.0,0.0,0.0,0.0,0.0,0.0,0.0,0.0,0.0,0.0,0.0,0.0,0.0,0.0,49.07,0.0,0.0,0.0,49.07,0.0,0.0,0.0,0.0,0.0
0,Impregnation,898,0.57,0.14,4.0,1.0,0.01,0.0,0.0,0.0,0.0,0.0,0.0,0.1,0.77,0.72,0.0,0.0,0.0,0.0,0.0,0.36,0.0,0.0,0.0,0.0,0.0,0.0,0.0,0.0,0.0,0.0,0.0,0.0,0.0,0.0,0.0,0.0,0.0,0.0,0.0,0.0,0.0,0.0,0.0,0.0,0.0,0.0,0.0,0.0,0.0,0.0,0.0,0.0,0.0,0.0,0.0,0.0,49.07,0.0,0.0,0.0,49.07,0.0,0.0,0.0,0.0,0.0
0,Impregnation,923,0.57,0.14,4.0,1.0,0.01,0.0,0.0,0.0,0.0,0.0,0.0,0.1,0.77,0.72,0.0,0.0,0.0,0.0,0.0,0.36,0.0,0.0,0.0,0.0,0.0,0.0,0.0,0.0,0.0,0.0,0.0,0.0,0.0,0.0,0.0,0.0,0.0,0.0,0.0,0.0,0.0,0.0,0.0,0.0,0.0,0.0,0.0,0.0,0.0,0.0,0.0,0.0,0.0,0.0,0.0,0.0,49.07,0.0,0.0,0.0,49.07,0.0,0.0,0.0,0.0,0.0
0,Impregnation,948,0.57,0.14,4.0,1.0,0.01,0.0,0.3,0.0,0.0,0.0,30.0,0.1,0.77,0.72,0.0,0.0,0.0,0.0,0.0,0.36,0.0,0.0,0.0,0.0,0.0,0.0,0.0,0.0,0.0,0.0,0.0,0.0,0.0,0.0,0.0,0.0,0.0,0.0,0.0,0.0,0.0,0.0,0.0,0.0,0.0,0.0,0.0,0.0,0.0,0.0,0.0,0.0,0.0,0.0,0.0,0.0,49.07,0.0,0.0,0.0,49.07,0.0,0.0,0.0,0.0,0.0
0,Impregnation,973,0.57,0.14,4.0,1.0,0.01,0.0,0.7,0.0,0.0,0.0,22.5,0.2,0.77,0.72,0.0,0.0,0.0,0.0,0.0,0.36,0.0,0.0,0.0,0.0,0.0,0.0,0.0,0.0,0.0,0.0,0.0,0.0,0.0,0.0,0.0,0.0,0.0,0.0,0.0,0.0,0.0,0.0,0.0,0.0,0.0,0.0,0.0,0.0,0.0,0.0,0.0,0.0,0.0,0.0,0.0,0.0,49.07,0.0,0.0,0.0,49.07,0.0,0.0,0.0,0.0,0.0
0,Impregnation,998,0.57,0.14,4.0,1.0,0.01,0.0,2.1,0.0,0.0,0.0,22.5,0.5,0.77,0.72,0.0,0.0,0.0,0.0,0.0,0.36,0.0,0.0,0.0,0.0,0.0,0.0,0.0,0.0,0.0,0.0,0.0,0.0,0.0,0.0,0.0,0.0,0.0,0.0,0.0,0.0,0.0,0.0,0.0,0.0,0.0,0.0,0.0,0.0,0.0,0.0,0.0,0.0,0.0,0.0,0.0,0.0,49.07,0.0,0.0,0.0,49.07,0.0,0.0,0.0,0.0,0.0
0,Impregnation,1023,0.57,0.14,4.0,1.0,0.01,0.0,4.7,0.0,0.0,0.0,26.2,1.2,0.77,0.72,0.0,0.0,0.0,0.0,0.0,0.36,0.0,0.0,0.0,0.0,0.0,0.0,0.0,0.0,0.0,0.0,0.0,0.0,0.0,0.0,0.0,0.0,0.0,0.0,0.0,0.0,0.0,0.0,0.0,0.0,0.0,0.0,0.0,0.0,0.0,0.0,0.0,0.0,0.0,0.0,0.0,0.0,49.07,0.0,0.0,0.0,49.07,0.0,0.0,0.0,0.0,0.0
0,Impregnation,1048,0.57,0.14,4.0,1.0,0.01,0.0,9.8,0.0,0.0,0.0,35.8,3.5,0.77,0.72,0.0,0.0,0.0,0.0,0.0,0.36,0.0,0.0,0.0,0.0,0.0,0.0,0.0,0.0,0.0,0.0,0.0,0.0,0.0,0.0,0.0,0.0,0.0,0.0,0.0,0.0,0.0,0.0,0.0,0.0,0.0,0.0,0.0,0.0,0.0,0.0,0.0,0.0,0.0,0.0,0.0,0.0,49.07,0.0,0.0,0.0,49.07,0.0,0.0,0.0,0.0,0.0
0,Impregnation,1073,0.57,0.14,4.0,1.0,0.01,0.0,16.1,0.0,0.0,0.0,42.0,6.8,0.77,0.72,0.0,0.0,0.0,0.0,0.0,0.36,0.0,0.0,0.0,0.0,0.0,0.0,0.0,0.0,0.0,0.0,0.0,0.0,0.0,0.0,0.0,0.0,0.0,0.0,0.0,0.0,0.0,0.0,0.0,0.0,0.0,0.0,0.0,0.0,0.0,0.0,0.0,0.0,0.0,0.0,0.0,0.0,49.07,0.0,0.0,0.0,49.07,0.0,0.0,0.0,0.0,0.0
0,Impregnation,723,0.57,0.14,4.0,1.0,0.01,0.0,0.0,0.0,0.0,0.0,0.0,0.0,0.77,0.72,0.0,0.0,0.0,0.0,0.0,0.36,0.0,0.0,0.0,0.0,0.0,0.0,0.0,0.0,0.0,0.0,0.0,0.0,0.0,0.0,0.0,0.0,0.0,0.0,0.0,0.0,0.0,0.0,0.0,0.0,0.0,0.0,0.0,0.0,0.0,0.0,0.0,0.0,0.0,0.0,0.0,0.0,49.07,0.0,0.0,0.0,49.07,0.0,0.0,0.0,0.0,0.0
0,Impregnation,748,0.57,0.14,4.0,1.0,0.01,0.0,0.0,0.0,0.0,0.0,0.0,0.0,0.77,0.72,0.0,0.0,0.0,0.0,0.0,0.36,0.0,0.0,0.0,0.0,0.0,0.0,0.0,0.0,0.0,0.0,0.0,0.0,0.0,0.0,0.0,0.0,0.0,0.0,0.0,0.0,0.0,0.0,0.0,0.0,0.0,0.0,0.0,0.0,0.0,0.0,0.0,0.0,0.0,0.0,0.0,0.0,49.07,0.0,0.0,0.0,49.07,0.0,0.0,0.0,0.0,0.0
0,Impregnation,773,0.57,0.14,4.0,1.0,0.01,0.0,0.0,0.0,0.0,0.0,0.0,0.0,0.77,0.72,0.0,0.0,0.0,0.0,0.0,0.36,0.0,0.0,0.0,0.0,0.0,0.0,0.0,0.0,0.0,0.0,0.0,0.0,0.0,0.0,0.0,0.0,0.0,0.0,0.0,0.0,0.0,0.0,0.0,0.0,0.0,0.0,0.0,0.0,0.0,0.0,0.0,0.0,0.0,0.0,0.0,0.0,49.07,0.0,0.0,0.0,49.07,0.0,0.0,0.0,0.0,0.0
0,Impregnation,798,0.57,0.14,4.0,1.0,0.01,0.0,0.0,0.0,0.0,0.0,0.0,0.0,0.77,0.72,0.0,0.0,0.0,0.0,0.0,0.36,0.0,0.0,0.0,0.0,0.0,0.0,0.0,0.0,0.0,0.0,0.0,0.0,0.0,0.0,0.0,0.0,0.0,0.0,0.0,0.0,0.0,0.0,0.0,0.0,0.0,0.0,0.0,0.0,0.0,0.0,0.0,0.0,0.0,0.0,0.0,0.0,49.07,0.0,0.0,0.0,49.07,0.0,0.0,0.0,0.0,0.0
0,Impregnation,823,0.57,0.14,4.0,1.0,0.01,0.0,0.0,0.0,0.0,0.0,0.0,0.0,0.77,0.72,0.0,0.0,0.0,0.0,0.0,0.36,0.0,0.0,0.0,0.0,0.0,0.0,0.0,0.0,0.0,0.0,0.0,0.0,0.0,0.0,0.0,0.0,0.0,0.0,0.0,0.0,0.0,0.0,0.0,0.0,0.0,0.0,0.0,0.0,0.0,0.0,0.0,0.0,0.0,0.0,0.0,0.0,49.07,0.0,0.0,0.0,49.07,0.0,0.0,0.0,0.0,0.0
0,Impregnation,848,0.57,0.14,4.0,1.0,0.01,0.0,0.0,0.0,0.0,0.0,0.0,0.0,0.77,0.72,0.0,0.0,0.0,0.0,0.0,0.36,0.0,0.0,0.0,0.0,0.0,0.0,0.0,0.0,0.0,0.0,0.0,0.0,0.0,0.0,0.0,0.0,0.0,0.0,0.0,0.0,0.0,0.0,0.0,0.0,0.0,0.0,0.0,0.0,0.0,0.0,0.0,0.0,0.0,0.0,0.0,0.0,49.07,0.0,0.0,0.0,49.07,0.0,0.0,0.0,0.0,0.0
0,Impregnation,873,0.57,0.14,4.0,1.0,0.01,0.0,0.0,0.0,0.0,0.0,0.0,0.0,0.77,0.72,0.0,0.0,0.0,0.0,0.0,0.36,0.0,0.0,0.0,0.0,0.0,0.0,0.0,0.0,0.0,0.0,0.0,0.0,0.0,0.0,0.0,0.0,0.0,0.0,0.0,0.0,0.0,0.0,0.0,0.0,0.0,0.0,0.0,0.0,0.0,0.0,0.0,0.0,0.0,0.0,0.0,0.0,49.07,0.0,0.0,0.0,49.07,0.0,0.0,0.0,0.0,0.0
0,Impregnation,898,0.57,0.14,4.0,1.0,0.01,0.0,0.0,0.0,0.0,0.0,0.0,0.0,0.77,0.72,0.0,0.0,0.0,0.0,0.0,0.36,0.0,0.0,0.0,0.0,0.0,0.0,0.0,0.0,0.0,0.0,0.0,0.0,0.0,0.0,0.0,0.0,0.0,0.0,0.0,0.0,0.0,0.0,0.0,0.0,0.0,0.0,0.0,0.0,0.0,0.0,0.0,0.0,0.0,0.0,0.0,0.0,49.07,0.0,0.0,0.0,49.07,0.0,0.0,0.0,0.0,0.0
0,Impregnation,923,0.57,0.14,4.0,1.0,0.01,0.0,0.9,0.0,0.0,0.0,3.0,0.0,0.77,0.72,0.0,0.0,0.0,0.0,0.0,0.36,0.0,0.0,0.0,0.0,0.0,0.0,0.0,0.0,0.0,0.0,0.0,0.0,0.0,0.0,0.0,0.0,0.0,0.0,0.0,0.0,0.0,0.0,0.0,0.0,0.0,0.0,0.0,0.0,0.0,0.0,0.0,0.0,0.0,0.0,0.0,0.0,49.07,0.0,0.0,0.0,49.07,0.0,0.0,0.0,0.0,0.0
0,Impregnation,948,0.57,0.14,4.0,1.0,0.01,0.0,1.2,0.0,0.0,0.0,8.6,0.1,0.77,0.72,0.0,0.0,0.0,0.0,0.0,0.36,0.0,0.0,0.0,0.0,0.0,0.0,0.0,0.0,0.0,0.0,0.0,0.0,0.0,0.0,0.0,0.0,0.0,0.0,0.0,0.0,0.0,0.0,0.0,0.0,0.0,0.0,0.0,0.0,0.0,0.0,0.0,0.0,0.0,0.0,0.0,0.0,49.07,0.0,0.0,0.0,49.07,0.0,0.0,0.0,0.0,0.0
0,Impregnation,973,0.57,0.14,4.0,1.0,0.01,0.0,2.1,0.0,0.0,0.0,7.2,0.2,0.77,0.72,0.0,0.0,0.0,0.0,0.0,0.36,0.0,0.0,0.0,0.0,0.0,0.0,0.0,0.0,0.0,0.0,0.0,0.0,0.0,0.0,0.0,0.0,0.0,0.0,0.0,0.0,0.0,0.0,0.0,0.0,0.0,0.0,0.0,0.0,0.0,0.0,0.0,0.0,0.0,0.0,0.0,0.0,49.07,0.0,0.0,0.0,49.07,0.0,0.0,0.0,0.0,0.0
0,Impregnation,998,0.57,0.14,4.0,1.0,0.01,0.0,4.1,0.0,0.0,0.0,10.6,0.4,0.77,0.72,0.0,0.0,0.0,0.0,0.0,0.36,0.0,0.0,0.0,0.0,0.0,0.0,0.0,0.0,0.0,0.0,0.0,0.0,0.0,0.0,0.0,0.0,0.0,0.0,0.0,0.0,0.0,0.0,0.0,0.0,0.0,0.0,0.0,0.0,0.0,0.0,0.0,0.0,0.0,0.0,0.0,0.0,49.07,0.0,0.0,0.0,49.07,0.0,0.0,0.0,0.0,0.0
0,Impregnation,1023,0.57,0.14,4.0,1.0,0.01,0.0,7.9,0.0,0.0,0.0,16.6,1.3,0.77,0.72,0.0,0.0,0.0,0.0,0.0,0.36,0.0,0.0,0.0,0.0,0.0,0.0,0.0,0.0,0.0,0.0,0.0,0.0,0.0,0.0,0.0,0.0,0.0,0.0,0.0,0.0,0.0,0.0,0.0,0.0,0.0,0.0,0.0,0.0,0.0,0.0,0.0,0.0,0.0,0.0,0.0,0.0,49.07,0.0,0.0,0.0,49.07,0.0,0.0,0.0,0.0,0.0
0,Impregnation,1048,0.57,0.14,4.0,1.0,0.01,0.0,15.9,0.0,0.0,0.0,16.9,2.7,0.77,0.72,0.0,0.0,0.0,0.0,0.0,0.36,0.0,0.0,0.0,0.0,0.0,0.0,0.0,0.0,0.0,0.0,0.0,0.0,0.0,0.0,0.0,0.0,0.0,0.0,0.0,0.0,0.0,0.0,0.0,0.0,0.0,0.0,0.0,0.0,0.0,0.0,0.0,0.0,0.0,0.0,0.0,0.0,49.07,0.0,0.0,0.0,49.07,0.0,0.0,0.0,0.0,0.0
0,Impregnation,1073,0.57,0.14,4.0,1.0,0.01,0.0,27.4,0.0,0.0,0.0,18.9,5.2,0.77,0.72,0.0,0.0,0.0,0.0,0.0,0.36,0.0,0.0,0.0,0.0,0.0,0.0,0.0,0.0,0.0,0.0,0.0,0.0,0.0,0.0,0.0,0.0,0.0,0.0,0.0,0.0,0.0,0.0,0.0,0.0,0.0,0.0,0.0,0.0,0.0,0.0,0.0,0.0,0.0,0.0,0.0,0.0,49.07,0.0,0.0,0.0,49.07,0.0,0.0,0.0,0.0,0.0
0,Impregnation,1073,0.5,0.1,5.0,1.0,0.17,0.0,25.7,0.0,0.0,0.0,76.2,19.6,2.16,2.15,0.0,0.0,0.0,0.0,0.0,1.07,0.0,0.0,0.0,0.0,0.0,0.0,0.0,0.0,0.0,0.0,0.0,0.0,0.0,0.0,0.0,0.0,0.0,0.0,0.0,0.0,0.0,0.0,0.0,0.0,0.0,0.0,0.0,0.0,0.0,0.0,0.0,0.0,0.0,0.0,0.0,0.0,94.62,0.0,0.0,0.0,0.0,0.0,0.0,0.0,0.0,0.0
0,Impregnation,1053,0.5,0.1,5.0,1.0,0.17,0.0,20.3,0.0,0.0,0.0,67.6,13.7,2.16,2.15,0.0,0.0,0.0,0.0,0.0,1.07,0.0,0.0,0.0,0.0,0.0,0.0,0.0,0.0,0.0,0.0,0.0,0.0,0.0,0.0,0.0,0.0,0.0,0.0,0.0,0.0,0.0,0.0,0.0,0.0,0.0,0.0,0.0,0.0,0.0,0.0,0.0,0.0,0.0,0.0,0.0,0.0,94.62,0.0,0.0,0.0,0.0,0.0,0.0,0.0,0.0,0.0
0,Impregnation,1033,0.5,0.1,5.0,1.0,0.17,0.0,14.0,0.0,0.0,0.0,38.2,5.3,2.16,2.15,0.0,0.0,0.0,0.0,0.0,1.07,0.0,0.0,0.0,0.0,0.0,0.0,0.0,0.0,0.0,0.0,0.0,0.0,0.0,0.0,0.0,0.0,0.0,0.0,0.0,0.0,0.0,0.0,0.0,0.0,0.0,0.0,0.0,0.0,0.0,0.0,0.0,0.0,0.0,0.0,0.0,0.0,94.62,0.0,0.0,0.0,0.0,0.0,0.0,0.0,0.0,0.0
0,Impregnation,1013,0.5,0.1,5.0,1.0,0.17,0.0,9.0,0.0,0.0,0.0,12.2,1.1,2.16,2.15,0.0,0.0,0.0,0.0,0.0,1.07,0.0,0.0,0.0,0.0,0.0,0.0,0.0,0.0,0.0,0.0,0.0,0.0,0.0,0.0,0.0,0.0,0.0,0.0,0.0,0.0,0.0,0.0,0.0,0.0,0.0,0.0,0.0,0.0,0.0,0.0,0.0,0.0,0.0,0.0,0.0,0.0,94.62,0.0,0.0,0.0,0.0,0.0,0.0,0.0,0.0,0.0
0,Impregnation,993,0.5,0.1,5.0,1.0,0.17,0.0,7.1,0.0,0.0,0.0,8.9,0.6,2.16,2.15,0.0,0.0,0.0,0.0,0.0,1.07,0.0,0.0,0.0,0.0,0.0,0.0,0.0,0.0,0.0,0.0,0.0,0.0,0.0,0.0,0.0,0.0,0.0,0.0,0.0,0.0,0.0,0.0,0.0,0.0,0.0,0.0,0.0,0.0,0.0,0.0,0.0,0.0,0.0,0.0,0.0,0.0,94.62,0.0,0.0,0.0,0.0,0.0,0.0,0.0,0.0,0.0
0,Impregnation,1073,0.5,0.1,5.0,1.0,0.18,0.0,27.3,0.0,0.0,0.0,80.0,21.9,2.13,2.11,0.0,0.0,0.0,0.0,0.0,1.06,0.0,0.0,0.0,0.0,0.0,0.0,0.0,0.0,0.0,0.0,0.0,0.0,0.0,0.0,0.0,0.0,0.0,0.0,0.0,0.0,0.0,0.0,0.0,0.0,0.0,0.0,0.0,0.0,0.0,0.0,0.0,0.0,0.0,0.0,0.0,0.0,92.39,0.0,0.0,0.0,0.0,0.0,0.0,0.0,2.31,0.0
0,Impregnation,1053,0.5,0.1,5.0,1.0,0.18,0.0,26.8,0.0,0.0,0.0,75.2,20.2,2.13,2.11,0.0,0.0,0.0,0.0,0.0,1.06,0.0,0.0,0.0,0.0,0.0,0.0,0.0,0.0,0.0,0.0,0.0,0.0,0.0,0.0,0.0,0.0,0.0,0.0,0.0,0.0,0.0,0.0,0.0,0.0,0.0,0.0,0.0,0.0,0.0,0.0,0.0,0.0,0.0,0.0,0.0,0.0,92.39,0.0,0.0,0.0,0.0,0.0,0.0,0.0,2.31,0.0
0,Impregnation,1033,0.5,0.1,5.0,1.0,0.18,0.0,24.9,0.0,0.0,0.0,73.4,18.3,2.13,2.11,0.0,0.0,0.0,0.0,0.0,1.06,0.0,0.0,0.0,0.0,0.0,0.0,0.0,0.0,0.0,0.0,0.0,0.0,0.0,0.0,0.0,0.0,0.0,0.0,0.0,0.0,0.0,0.0,0.0,0.0,0.0,0.0,0.0,0.0,0.0,0.0,0.0,0.0,0.0,0.0,0.0,0.0,92.39,0.0,0.0,0.0,0.0,0.0,0.0,0.0,2.31,0.0
0,Impregnation,1013,0.5,0.1,5.0,1.0,0.18,0.0,22.8,0.0,0.0,0.0,68.7,15.7,2.13,2.11,0.0,0.0,0.0,0.0,0.0,1.06,0.0,0.0,0.0,0.0,0.0,0.0,0.0,0.0,0.0,0.0,0.0,0.0,0.0,0.0,0.0,0.0,0.0,0.0,0.0,0.0,0.0,0.0,0.0,0.0,0.0,0.0,0.0,0.0,0.0,0.0,0.0,0.0,0.0,0.0,0.0,0.0,92.39,0.0,0.0,0.0,0.0,0.0,0.0,0.0,2.31,0.0
