Repository: jsjong98/Catalyst-AI

Catalyst-AI
Sungkyunkwan University, School of Chemical Engineering
IPSE (Laboratory of Intelligence Process System Engieering)
Jonghwan Oh (1), Janggeun Lee (2), Dongin Jung (2), Jiyong Kim (*)

Don't Copy this code.

File: Database/Sr_Cat_1.csv (part 3 of 4)
Promotor,Preparation,"Temperature, K","p(CH4), bar","p(O2), bar",p(CH4)/p(O2),"p total, bar","Contact time, s","X(O2), %","X(CH4), %","S(COx), %","S(C2=), %","S(C2-), %","S(C2), %","Y(C2), %",Sr_C_mol%,Ca_C_mol%,La_C_mol%,Sm_C_mol%,Li_C_mol%,Th_C_mol%,Zr_C_mol%,Y_C_mol%,Al_C_mol%,Co_C_mol%,Fe_C_mol%,Nb_C_mol%,Bi_C_mol%,Ba_C_mol%,Mg_C_mol%,Ti_C_mol%,Sn_C_mol%,Nd_C_mol%,Pr_C_mol%,Ce_C_mol%,Yb_C_mol%,Eu_C_mol%,Gd_C_mol%,Dy_C_mol%,Er_C_mol%,Ho_C_mol%,Tm_C_mol%,Ni_C_mol%,Pb_C_mol%,Na_C_mol%,K_C_mol%,Rb_C_mol%,Cs_C_mol%,Tl_C_mol%,Mn_C_mol%,W_C_mol%,Cu_C_mol%,Rh_C_mol%,Pd_C_mol%,Si_C_mol%,Mo_C_mol%,Zn_C_mol%,Cr_C_mol%,C_A_mol%,S_A_mol%,Cl_A_mol%,P_A_mol%,F_A_mol%,N_A_mol%,Al_S_mol%,Si_S_mol%,La_S_mol%,Ca_S_mol%
0,Precipitation,1073,0.45,0.12,4.0,1.0,0.02,78.8,18.2,0.0,35.1,21.0,56.1,10.2,66.67,0.0,0.0,0.0,0.0,0.0,0.0,0.0,0.0,0.0,0.0,0.0,0.0,0.0,0.0,33.33,0.0,0.0,0.0,0.0,0.0,0.0,0.0,0.0,0.0,0.0,0.0,0.0,0.0,0.0,0.0,0.0,0.0,0.0,0.0,0.0,0.0,0.0,0.0,0.0,0.0,0.0,0.0,0.0,0.0,0.0,0.0,0.0,0.0,0.0,0.0,0.0,0.0
0,Precipitation,1123,0.45,0.12,4.0,1.0,0.02,83.9,19.8,0.0,39.7,19.9,59.6,11.8,66.67,0.0,0.0,0.0,0.0,0.0,0.0,0.0,0.0,0.0,0.0,0.0,0.0,0.0,0.0,33.33,0.0,0.0,0.0,0.0,0.0,0.0,0.0,0.0,0.0,0.0,0.0,0.0,0.0,0.0,0.0,0.0,0.0,0.0,0.0,0.0,0.0,0.0,0.0,0.0,0.0,0.0,0.0,0.0,0.0,0.0,0.0,0.0,0.0,0.0,0.0,0.0,0.0
0,Precipitation,1173,0.45,0.12,4.0,1.0,0.02,92.9,21.6,0.0,41.4,16.6,58.0,12.5,66.67,0.0,0.0,0.0,0.0,0.0,0.0,0.0,0.0,0.0,0.0,0.0,0.0,0.0,0.0,33.33,0.0,0.0,0.0,0.0,0.0,0.0,0.0,0.0,0.0,0.0,0.0,0.0,0.0,0.0,0.0,0.0,0.0,0.0,0.0,0.0,0.0,0.0,0.0,0.0,0.0,0.0,0.0,0.0,0.0,0.0,0.0,0.0,0.0,0.0,0.0,0.0,0.0
0,Precipitation,1073,0.45,0.12,4.0,1.0,0.02,79.9,20.8,0.0,29.6,26.7,56.3,11.7,66.67,0.0,0.0,0.0,0.0,0.0,0.0,0.0,0.0,0.0,0.0,0.0,0.0,0.0,0.0,33.33,0.0,0.0,0.0,0.0,0.0,0.0,0.0,0.0,0.0,0.0,0.0,0.0,0.0,0.0,0.0,0.0,0.0,0.0,0.0,0.0,0.0,0.0,0.0,0.0,0.0,0.0,0.0,0.0,0.0,0.0,0.0,0.0,0.0,0.0,0.0,0.0,0.0
0,Precipitation,1123,0.45,0.12,4.0,1.0,0.02,84.9,21.4,0.0,31.4,25.2,56.6,12.1,66.67,0.0,0.0,0.0,0.0,0.0,0.0,0.0,0.0,0.0,0.0,0.0,0.0,0.0,0.0,33.33,0.0,0.0,0.0,0.0,0.0,0.0,0.0,0.0,0.0,0.0,0.0,0.0,0.0,0.0,0.0,0.0,0.0,0.0,0.0,0.0,0.0,0.0,0.0,0.0,0.0,0.0,0.0,0.0,0.0,0.0,0.0,0.0,0.0,0.0,0.0,0.0,0.0
0,Precipitation,1173,0.45,0.12,4.0,1.0,0.02,90.2,22.1,0.0,32.8,22.9,55.7,12.3,66.67,0.0,0.0,0.0,0.0,0.0,0.0,0.0,0.0,0.0,0.0,0.0,0.0,0.0,0.0,33.33,0.0,0.0,0.0,0.0,0.0,0.0,0.0,0.0,0.0,0.0,0.0,0.0,0.0,0.0,0.0,0.0,0.0,0.0,0.0,0.0,0.0,0.0,0.0,0.0,0.0,0.0,0.0,0.0,0.0,0.0,0.0,0.0,0.0,0.0,0.0,0.0,0.0
0,Precipitation,1073,0.45,0.12,4.0,1.0,0.02,89.6,19.7,0.0,26.2,23.5,49.7,9.8,66.67,0.0,0.0,0.0,0.0,0.0,0.0,0.0,0.0,0.0,0.0,0.0,0.0,0.0,0.0,33.33,0.0,0.0,0.0,0.0,0.0,0.0,0.0,0.0,0.0,0.0,0.0,0.0,0.0,0.0,0.0,0.0,0.0,0.0,0.0,0.0,0.0,0.0,0.0,0.0,0.0,0.0,0.0,0.0,0.0,0.0,0.0,0.0,0.0,0.0,0.0,0.0,0.0
0,Precipitation,1123,0.45,0.12,4.0,1.0,0.02,92.6,20.9,0.0,28.4,22.7,51.1,10.7,66.67,0.0,0.0,0.0,0.0,0.0,0.0,0.0,0.0,0.0,0.0,0.0,0.0,0.0,0.0,33.33,0.0,0.0,0.0,0.0,0.0,0.0,0.0,0.0,0.0,0.0,0.0,0.0,0.0,0.0,0.0,0.0,0.0,0.0,0.0,0.0,0.0,0.0,0.0,0.0,0.0,0.0,0.0,0.0,0.0,0.0,0.0,0.0,0.0,0.0,0.0,0.0,0.0
0,Precipitation,1173,0.45,0.12,4.0,1.0,0.02,94.3,22.2,0.0,29.3,23.4,52.7,11.7,66.67,0.0,0.0,0.0,0.0,0.0,0.0,0.0,0.0,0.0,0.0,0.0,0.0,0.0,0.0,33.33,0.0,0.0,0.0,0.0,0.0,0.0,0.0,0.0,0.0,0.0,0.0,0.0,0.0,0.0,0.0,0.0,0.0,0.0,0.0,0.0,0.0,0.0,0.0,0.0,0.0,0.0,0.0,0.0,0.0,0.0,0.0,0.0,0.0,0.0,0.0,0.0,0.0
0,Precipitation,1123,0.45,0.12,4.0,1.0,0.02,25.1,8.0,0.0,22.1,42.1,64.2,5.1,66.67,0.0,0.0,0.0,0.0,0.0,0.0,0.0,0.0,0.0,0.0,0.0,0.0,0.0,0.0,33.33,0.0,0.0,0.0,0.0,0.0,0.0,0.0,0.0,0.0,0.0,0.0,0.0,0.0,0.0,0.0,0.0,0.0,0.0,0.0,0.0,0.0,0.0,0.0,0.0,0.0,0.0,0.0,0.0,0.0,0.0,0.0,0.0,0.0,0.0,0.0,0.0,0.0
0,Impregnation,973,0.75,0.25,3.0,1.0,0.07,0.0,10.0,63.3,19.1,14.8,36.7,3.7,7.08,0.0,0.0,0.0,0.0,0.0,0.0,0.0,0.0,0.0,0.0,0.0,0.0,0.0,0.0,0.0,0.0,0.0,0.0,0.0,0.0,0.0,0.0,0.0,0.0,0.0,0.0,0.0,0.0,0.0,0.0,0.0,0.0,0.0,0.0,0.0,0.0,0.0,0.0,0.0,0.0,0.0,0.0,0.0,0.0,0.0,0.0,0.0,0.0,0.0,92.92,0.0,0.0
0,Pechini method,1073,0.6,0.2,3.0,1.0,0.36,100.0,32.5,51.1,34.9,14.0,48.9,15.9,50.0,0.0,0.0,0.0,0.0,0.0,0.0,0.0,0.0,0.0,0.0,0.0,0.0,0.0,0.0,50.0,0.0,0.0,0.0,0.0,0.0,0.0,0.0,0.0,0.0,0.0,0.0,0.0,0.0,0.0,0.0,0.0,0.0,0.0,0.0,0.0,0.0,0.0,0.0,0.0,0.0,0.0,0.0,0.0,0.0,0.0,0.0,0.0,0.0,0.0,0.0,0.0,0.0
0,Pechini method,1073,0.6,0.2,3.0,1.0,0.36,100.0,32.3,47.6,36.7,15.7,52.4,16.9,40.0,0.0,0.0,0.0,0.0,0.0,0.0,0.0,0.0,0.0,0.0,0.0,0.0,10.0,0.0,50.0,0.0,0.0,0.0,0.0,0.0,0.0,0.0,0.0,0.0,0.0,0.0,0.0,0.0,0.0,0.0,0.0,0.0,0.0,0.0,0.0,0.0,0.0,0.0,0.0,0.0,0.0,0.0,0.0,0.0,0.0,0.0,0.0,0.0,0.0,0.0,0.0,0.0
0,Pechini method,1073,0.6,0.2,3.0,1.0,0.36,100.0,30.4,48.1,38.2,13.7,51.9,15.8,40.0,10.0,0.0,0.0,0.0,0.0,0.0,0.0,0.0,0.0,0.0,0.0,0.0,0.0,0.0,50.0,0.0,0.0,0.0,0.0,0.0,0.0,0.0,0.0,0.0,0.0,0.0,0.0,0.0,0.0,0.0,0.0,0.0,0.0,0.0,0.0,0.0,0.0,0.0,0.0,0.0,0.0,0.0,0.0,0.0,0.0,0.0,0.0,0.0,0.0,0.0,0.0,0.0
0,Pechini method,1073,0.6,0.2,3.0,1.0,0.36,100.0,29.6,62.9,24.1,13.0,37.1,11.0,40.0,0.0,10.0,0.0,0.0,0.0,0.0,0.0,0.0,0.0,0.0,0.0,0.0,0.0,0.0,50.0,0.0,0.0,0.0,0.0,0.0,0.0,0.0,0.0,0.0,0.0,0.0,0.0,0.0,0.0,0.0,0.0,0.0,0.0,0.0,0.0,0.0,0.0,0.0,0.0,0.0,0.0,0.0,0.0,0.0,0.0,0.0,0.0,0.0,0.0,0.0,0.0,0.0
0,Pechini method,1073,0.6,0.2,3.0,1.0,0.36,100.0,29.3,66.3,22.1,11.6,33.7,9.9,40.0,0.0,0.0,0.0,0.0,0.0,0.0,10.0,0.0,0.0,0.0,0.0,0.0,0.0,0.0,50.0,0.0,0.0,0.0,0.0,0.0,0.0,0.0,0.0,0.0,0.0,0.0,0.0,0.0,0.0,0.0,0.0,0.0,0.0,0.0,0.0,0.0,0.0,0.0,0.0,0.0,0.0,0.0,0.0,0.0,0.0,0.0,0.0,0.0,0.0,0.0,0.0,0.0
0,Pechini method,1073,0.6,0.2,3.0,1.0,0.36,100.0,22.3,80.8,11.1,8.1,19.2,4.3,40.0,0.0,0.0,0.0,10.0,0.0,0.0,0.0,0.0,0.0,0.0,0.0,0.0,0.0,0.0,50.0,0.0,0.0,0.0,0.0,0.0,0.0,0.0,0.0,0.0,0.0,0.0,0.0,0.0,0.0,0.0,0.0,0.0,0.0,0.0,0.0,0.0,0.0,0.0,0.0,0.0,0.0,0.0,0.0,0.0,0.0,0.0,0.0,0.0,0.0,0.0,0.0,0.0
0,Pechini method,1073,0.6,0.2,3.0,1.0,0.36,100.0,29.8,55.3,30.0,14.7,44.7,13.3,40.0,0.0,0.0,0.0,0.0,0.0,0.0,0.0,0.0,0.0,0.0,0.0,0.0,0.0,0.0,50.0,0.0,0.0,0.0,0.0,0.0,0.0,0.0,0.0,0.0,0.0,0.0,0.0,0.0,10.0,0.0,0.0,0.0,0.0,0.0,0.0,0.0,0.0,0.0,0.0,0.0,0.0,0.0,0.0,0.0,0.0,0.0,0.0,0.0,0.0,0.0,0.0,0.0
0,Pechini method,1073,0.6,0.2,3.0,1.0,0.36,100.0,29.3,54.7,30.2,15.1,45.3,13.3,40.0,0.0,0.0,0.0,0.0,0.0,0.0,0.0,0.0,0.0,0.0,0.0,0.0,0.0,0.0,50.0,0.0,0.0,0.0,0.0,0.0,0.0,0.0,0.0,0.0,0.0,0.0,0.0,0.0,0.0,10.0,0.0,0.0,0.0,0.0,0.0,0.0,0.0,0.0,0.0,0.0,0.0,0.0,0.0,0.0,0.0,0.0,0.0,0.0,0.0,0.0,0.0,0.0
0,Pechini method,1073,0.6,0.2,3.0,1.0,0.36,100.0,24.5,70.3,17.3,12.4,29.7,7.3,40.0,0.0,0.0,0.0,0.0,0.0,0.0,0.0,0.0,0.0,0.0,0.0,0.0,0.0,0.0,50.0,0.0,0.0,0.0,0.0,0.0,0.0,0.0,0.0,0.0,0.0,0.0,0.0,0.0,0.0,0.0,10.0,0.0,0.0,0.0,0.0,0.0,0.0,0.0,0.0,0.0,0.0,0.0,0.0,0.0,0.0,0.0,0.0,0.0,0.0,0.0,0.0,0.0
0,Pechini method,1073,0.6,0.2,3.0,1.0,0.36,100.0,23.4,69.7,17.4,12.9,30.3,7.1,40.0,0.0,0.0,0.0,0.0,0.0,0.0,0.0,0.0,0.0,0.0,0.0,0.0,0.0,0.0,50.0,0.0,0.0,0.0,0.0,0.0,0.0,0.0,0.0,0.0,0.0,0.0,0.0,0.0,0.0,0.0,0.0,10.0,0.0,0.0,0.0,0.0,0.0,0.0,0.0,0.0,0.0,0.0,0.0,0.0,0.0,0.0,0.0,0.0,0.0,0.0,0.0,0.0
0,Pechini method,1073,0.6,0.2,3.0,1.0,0.36,100.0,20.9,93.0,3.5,3.5,7.0,1.5,40.0,0.0,0.0,0.0,0.0,0.0,0.0,0.0,0.0,0.0,0.0,0.0,0.0,0.0,0.0,50.0,0.0,0.0,0.0,0.0,0.0,0.0,0.0,0.0,0.0,0.0,0.0,0.0,0.0,0.0,0.0,0.0,0.0,10.0,0.0,0.0,0.0,0.0,0.0,0.0,0.0,0.0,0.0,0.0,0.0,0.0,0.0,0.0,0.0,0.0,0.0,0.0,0.0
0,Pechini method,1073,0.6,0.2,3.0,1.0,0.36,100.0,30.9,59.8,25.3,14.9,40.2,12.4,40.0,0.0,0.0,0.0,0.0,0.0,0.0,0.0,0.0,0.0,0.0,0.0,0.0,0.0,0.0,50.0,0.0,0.0,0.0,0.0,0.0,0.0,0.0,0.0,0.0,0.0,0.0,0.0,10.0,0.0,0.0,0.0,0.0,0.0,0.0,0.0,0.0,0.0,0.0,0.0,0.0,0.0,0.0,0.0,0.0,0.0,0.0,0.0,0.0,0.0,0.0,0.0,0.0
0,Pechini method,1073,0.6,0.2,3.0,1.0,0.36,100.0,30.8,47.9,37.9,14.2,52.1,16.0,50.0,0.0,0.0,0.0,0.0,0.0,0.0,0.0,0.0,0.0,0.0,0.0,0.0,0.0,0.0,40.0,10.0,0.0,0.0,0.0,0.0,0.0,0.0,0.0,0.0,0.0,0.0,0.0,0.0,0.0,0.0,0.0,0.0,0.0,0.0,0.0,0.0,0.0,0.0,0.0,0.0,0.0,0.0,0.0,0.0,0.0,0.0,0.0,0.0,0.0,0.0,0.0,0.0
0,Pechini method,1073,0.6,0.2,3.0,1.0,0.36,100.0,27.3,56.5,30.1,13.4,43.5,11.9,50.0,0.0,0.0,0.0,0.0,0.0,0.0,0.0,10.0,0.0,0.0,0.0,0.0,0.0,0.0,40.0,0.0,0.0,0.0,0.0,0.0,0.0,0.0,0.0,0.0,0.0,0.0,0.0,0.0,0.0,0.0,0.0,0.0,0.0,0.0,0.0,0.0,0.0,0.0,0.0,0.0,0.0,0.0,0.0,0.0,0.0,0.0,0.0,0.0,0.0,0.0,0.0,0.0
0,Pechini method,1073,0.6,0.2,3.0,1.0,0.36,100.0,28.9,69.4,22.0,8.6,30.6,8.8,50.0,0.0,0.0,0.0,0.0,0.0,0.0,0.0,0.0,0.0,0.0,0.0,0.0,0.0,10.0,40.0,0.0,0.0,0.0,0.0,0.0,0.0,0.0,0.0,0.0,0.0,0.0,0.0,0.0,0.0,0.0,0.0,0.0,0.0,0.0,0.0,0.0,0.0,0.0,0.0,0.0,0.0,0.0,0.0,0.0,0.0,0.0,0.0,0.0,0.0,0.0,0.0,0.0
0,Pechini method,1073,0.6,0.2,3.0,1.0,0.36,100.0,29.6,55.0,30.9,14.1,45.0,13.3,50.0,0.0,0.0,0.0,0.0,0.0,0.0,0.0,0.0,0.0,0.0,0.0,0.0,0.0,0.0,40.0,0.0,0.0,0.0,10.0,0.0,0.0,0.0,0.0,0.0,0.0,0.0,0.0,0.0,0.0,0.0,0.0,0.0,0.0,0.0,0.0,0.0,0.0,0.0,0.0,0.0,0.0,0.0,0.0,0.0,0.0,0.0,0.0,0.0,0.0,0.0,0.0,0.0
0,Pechini method,1073,0.6,0.2,3.0,1.0,0.36,100.0,30.7,45.8,36.7,17.5,54.2,16.6,50.0,0.0,0.0,0.0,0.0,0.0,0.0,0.0,0.0,0.0,0.0,0.0,0.0,0.0,0.0,40.0,0.0,0.0,10.0,0.0,0.0,0.0,0.0,0.0,0.0,0.0,0.0,0.0,0.0,0.0,0.0,0.0,0.0,0.0,0.0,0.0,0.0,0.0,0.0,0.0,0.0,0.0,0.0,0.0,0.0,0.0,0.0,0.0,0.0,0.0,0.0,0.0,0.0
0,Pechini method,1073,0.6,0.2,3.0,1.0,0.36,100.0,31.5,47.4,36.5,16.1,52.6,16.6,50.0,0.0,0.0,0.0,0.0,0.0,0.0,0.0,0.0,0.0,0.0,0.0,0.0,0.0,0.0,40.0,0.0,10.0,0.0,0.0,0.0,0.0,0.0,0.0,0.0,0.0,0.0,0.0,0.0,0.0,0.0,0.0,0.0,0.0,0.0,0.0,0.0,0.0,0.0,0.0,0.0,0.0,0.0,0.0,0.0,0.0,0.0,0.0,0.0,0.0,0.0,0.0,0.0
0,Pechini method,1073,0.6,0.2,3.0,1.0,0.36,100.0,29.6,45.0,38.5,16.5,55.0,16.3,50.0,0.0,0.0,0.0,0.0,0.0,0.0,0.0,0.0,0.0,0.0,0.0,0.0,0.0,0.0,45.0,0.0,5.0,0.0,0.0,0.0,0.0,0.0,0.0,0.0,0.0,0.0,0.0,0.0,0.0,0.0,0.0,0.0,0.0,0.0,0.0,0.0,0.0,0.0,0.0,0.0,0.0,0.0,0.0,0.0,0.0,0.0,0.0,0.0,0.0,0.0,0.0,0.0
0,Pechini method,1073,0.6,0.2,3.0,1.0,0.36,100.0,31.3,48.1,36.7,15.2,51.9,16.2,50.0,0.0,0.0,10.0,0.0,0.0,0.0,0.0,0.0,0.0,0.0,0.0,0.0,0.0,0.0,40.0,0.0,0.0,0.0,0.0,0.0,0.0,0.0,0.0,0.0,0.0,0.0,0.0,0.0,0.0,0.0,0.0,0.0,0.0,0.0,0.0,0.0,0.0,0.0,0.0,0.0,0.0,0.0,0.0,0.0,0.0,0.0,0.0,0.0,0.0,0.0,0.0,0.0
0,Pechini method,1073,0.6,0.2,3.0,1.0,0.36,100.0,18.5,88.4,6.6,5.0,11.6,2.1,50.0,0.0,0.0,0.0,0.0,0.0,0.0,0.0,0.0,0.0,0.0,0.0,0.0,0.0,0.0,40.0,0.0,0.0,0.0,0.0,0.0,0.0,0.0,0.0,0.0,0.0,0.0,0.0,0.0,0.0,0.0,0.0,0.0,0.0,10.0,0.0,0.0,0.0,0.0,0.0,0.0,0.0,0.0,0.0,0.0,0.0,0.0,0.0,0.0,0.0,0.0,0.0,0.0
0,Pechini method,1073,0.6,0.2,3.0,1.0,0.36,100.0,19.8,84.5,7.9,7.6,15.5,3.1,50.0,0.0,0.0,0.0,0.0,0.0,0.0,0.0,0.0,0.0,10.0,0.0,0.0,0.0,0.0,40.0,0.0,0.0,0.0,0.0,0.0,0.0,0.0,0.0,0.0,0.0,0.0,0.0,0.0,0.0,0.0,0.0,0.0,0.0,0.0,0.0,0.0,0.0,0.0,0.0,0.0,0.0,0.0,0.0,0.0,0.0,0.0,0.0,0.0,0.0,0.0,0.0,0.0
0,Pechini method,1073,0.6,0.2,3.0,1.0,0.36,100.0,17.6,91.0,3.6,5.4,9.0,1.6,50.0,0.0,0.0,0.0,0.0,0.0,0.0,0.0,0.0,10.0,0.0,0.0,0.0,0.0,0.0,40.0,0.0,0.0,0.0,0.0,0.0,0.0,0.0,0.0,0.0,0.0,0.0,0.0,0.0,0.0,0.0,0.0,0.0,0.0,0.0,0.0,0.0,0.0,0.0,0.0,0.0,0.0,0.0,0.0,0.0,0.0,0.0,0.0,0.0,0.0,0.0,0.0,0.0
0,Pechini method,1073,0.6,0.2,3.0,1.0,0.36,100.0,22.0,89.7,1.1,9.2,10.3,2.3,50.0,0.0,0.0,0.0,0.0,0.0,0.0,0.0,0.0,0.0,0.0,0.0,0.0,0.0,0.0,40.0,0.0,0.0,0.0,0.0,0.0,0.0,0.0,0.0,0.0,0.0,0.0,10.0,0.0,0.0,0.0,0.0,0.0,0.0,0.0,0.0,0.0,0.0,0.0,0.0,0.0,0.0,0.0,0.0,0.0,0.0,0.0,0.0,0.0,0.0,0.0,0.0,0.0
0,Pechini method,1073,0.6,0.2,3.0,1.0,0.36,100.0,30.5,45.6,38.5,15.9,54.4,16.6,50.0,0.0,0.0,0.0,0.0,0.0,0.0,0.0,0.0,0.0,0.0,10.0,0.0,0.0,0.0,40.0,0.0,0.0,0.0,0.0,0.0,0.0,0.0,0.0,0.0,0.0,0.0,0.0,0.0,0.0,0.0,0.0,0.0,0.0,0.0,0.0,0.0,0.0,0.0,0.0,0.0,0.0,0.0,0.0,0.0,0.0,0.0,0.0,0.0,0.0,0.0,0.0,0.0
0,Pechini method,1073,0.6,0.2,3.0,1.0,0.36,100.0,27.5,65.5,21.7,12.8,34.5,9.5,50.0,0.0,0.0,0.0,0.0,0.0,0.0,0.0,0.0,0.0,0.0,0.0,0.0,0.0,0.0,40.0,0.0,0.0,0.0,0.0,0.0,0.0,0.0,0.0,0.0,0.0,0.0,0.0,0.0,0.0,0.0,0.0,0.0,0.0,0.0,10.0,0.0,0.0,0.0,0.0,0.0,0.0,0.0,0.0,0.0,0.0,0.0,0.0,0.0,0.0,0.0,0.0,0.0
0,Impregnation,718,0.72,0.28,2.6,1.0,0.01,0.0,36.9,0.0,0.0,0.0,46.5,17.1,9.09,0.0,0.0,0.0,0.0,0.0,0.0,0.0,0.0,0.0,0.0,0.0,0.0,0.0,0.0,0.0,0.0,0.0,0.0,0.0,0.0,0.0,0.0,0.0,0.0,0.0,0.0,0.0,0.0,0.0,0.0,0.0,0.0,0.0,0.0,0.0,0.0,0.0,0.0,0.0,0.0,0.0,0.0,0.0,0.0,0.0,0.0,0.0,0.0,0.0,0.0,90.91,0.0
0,Impregnation,723,0.72,0.28,2.6,1.0,0.01,0.0,36.9,0.0,0.0,0.0,46.6,17.2,9.09,0.0,0.0,0.0,0.0,0.0,0.0,0.0,0.0,0.0,0.0,0.0,0.0,0.0,0.0,0.0,0.0,0.0,0.0,0.0,0.0,0.0,0.0,0.0,0.0,0.0,0.0,0.0,0.0,0.0,0.0,0.0,0.0,0.0,0.0,0.0,0.0,0.0,0.0,0.0,0.0,0.0,0.0,0.0,0.0,0.0,0.0,0.0,0.0,0.0,0.0,90.91,0.0
0,Impregnation,773,0.72,0.28,2.6,1.0,0.01,0.0,38.3,0.0,0.0,0.0,47.4,18.1,9.09,0.0,0.0,0.0,0.0,0.0,0.0,0.0,0.0,0.0,0.0,0.0,0.0,0.0,0.0,0.0,0.0,0.0,0.0,0.0,0.0,0.0,0.0,0.0,0.0,0.0,0.0,0.0,0.0,0.0,0.0,0.0,0.0,0.0,0.0,0.0,0.0,0.0,0.0,0.0,0.0,0.0,0.0,0.0,0.0,0.0,0.0,0.0,0.0,0.0,0.0,90.91,0.0
0,Impregnation,823,0.72,0.28,2.6,1.0,0.01,0.0,39.0,0.0,0.0,0.0,48.9,19.1,9.09,0.0,0.0,0.0,0.0,0.0,0.0,0.0,0.0,0.0,0.0,0.0,0.0,0.0,0.0,0.0,0.0,0.0,0.0,0.0,0.0,0.0,0.0,0.0,0.0,0.0,0.0,0.0,0.0,0.0,0.0,0.0,0.0,0.0,0.0,0.0,0.0,0.0,0.0,0.0,0.0,0.0,0.0,0.0,0.0,0.0,0.0,0.0,0.0,0.0,0.0,90.91,0.0
0,Impregnation,873,0.72,0.28,2.6,1.0,0.01,0.0,38.1,0.0,0.0,0.0,47.3,18.0,9.09,0.0,0.0,0.0,0.0,0.0,0.0,0.0,0.0,0.0,0.0,0.0,0.0,0.0,0.0,0.0,0.0,0.0,0.0,0.0,0.0,0.0,0.0,0.0,0.0,0.0,0.0,0.0,0.0,0.0,0.0,0.0,0.0,0.0,0.0,0.0,0.0,0.0,0.0,0.0,0.0,0.0,0.0,0.0,0.0,0.0,0.0,0.0,0.0,0.0,0.0,90.91,0.0
0,Impregnation,923,0.72,0.28,2.6,1.0,0.01,0.0,37.4,0.0,0.0,0.0,46.0,17.2,9.09,0.0,0.0,0.0,0.0,0.0,0.0,0.0,0.0,0.0,0.0,0.0,0.0,0.0,0.0,0.0,0.0,0.0,0.0,0.0,0.0,0.0,0.0,0.0,0.0,0.0,0.0,0.0,0.0,0.0,0.0,0.0,0.0,0.0,0.0,0.0,0.0,0.0,0.0,0.0,0.0,0.0,0.0,0.0,0.0,0.0,0.0,0.0,0.0,0.0,0.0,90.91,0.0
0,Impregnation,973,0.72,0.28,2.6,1.0,0.01,0.0,36.3,0.0,0.0,0.0,43.6,15.8,9.09,0.0,0.0,0.0,0.0,0.0,0.0,0.0,0.0,0.0,0.0,0.0,0.0,0.0,0.0,0.0,0.0,0.0,0.0,0.0,0.0,0.0,0.0,0.0,0.0,0.0,0.0,0.0,0.0,0.0,0.0,0.0,0.0,0.0,0.0,0.0,0.0,0.0,0.0,0.0,0.0,0.0,0.0,0.0,0.0,0.0,0.0,0.0,0.0,0.0,0.0,90.91,0.0
0,Impregnation,773,0.72,0.28,2.6,1.0,0.01,0.0,32.1,0.0,0.0,0.0,35.5,11.4,9.09,0.0,0.0,0.0,0.0,0.0,0.0,0.0,0.0,0.0,0.0,0.0,0.0,0.0,0.0,0.0,0.0,0.0,0.0,0.0,0.0,0.0,0.0,0.0,0.0,0.0,0.0,0.0,0.0,0.0,0.0,0.0,0.0,0.0,0.0,0.0,0.0,0.0,0.0,0.0,0.0,0.0,0.0,0.0,0.0,0.0,0.0,0.0,0.0,0.0,0.0,90.91,0.0
0,Impregnation,823,0.72,0.28,2.6,1.0,0.01,0.0,32.6,0.0,0.0,0.0,36.3,11.8,9.09,0.0,0.0,0.0,0.0,0.0,0.0,0.0,0.0,0.0,0.0,0.0,0.0,0.0,0.0,0.0,0.0,0.0,0.0,0.0,0.0,0.0,0.0,0.0,0.0,0.0,0.0,0.0,0.0,0.0,0.0,0.0,0.0,0.0,0.0,0.0,0.0,0.0,0.0,0.0,0.0,0.0,0.0,0.0,0.0,0.0,0.0,0.0,0.0,0.0,0.0,90.91,0.0
0,Impregnation,873,0.72,0.28,2.6,1.0,0.01,0.0,32.6,0.0,0.0,0.0,37.1,12.1,9.09,0.0,0.0,0.0,0.0,0.0,0.0,0.0,0.0,0.0,0.0,0.0,0.0,0.0,0.0,0.0,0.0,0.0,0.0,0.0,0.0,0.0,0.0,0.0,0.0,0.0,0.0,0.0,0.0,0.0,0.0,0.0,0.0,0.0,0.0,0.0,0.0,0.0,0.0,0.0,0.0,0.0,0.0,0.0,0.0,0.0,0.0,0.0,0.0,0.0,0.0,90.91,0.0
0,Impregnation,923,0.72,0.28,2.6,1.0,0.01,0.0,32.3,0.0,0.0,0.0,35.5,11.5,9.09,0.0,0.0,0.0,0.0,0.0,0.0,0.0,0.0,0.0,0.0,0.0,0.0,0.0,0.0,0.0,0.0,0.0,0.0,0.0,0.0,0.0,0.0,0.0,0.0,0.0,0.0,0.0,0.0,0.0,0.0,0.0,0.0,0.0,0.0,0.0,0.0,0.0,0.0,0.0,0.0,0.0,0.0,0.0,0.0,0.0,0.0,0.0,0.0,0.0,0.0,90.91,0.0
0,Impregnation,973,0.72,0.28,2.6,1.0,0.01,0.0,32.1,0.0,0.0,0.0,35.2,11.3,9.09,0.0,0.0,0.0,0.0,0.0,0.0,0.0,0.0,0.0,0.0,0.0,0.0,0.0,0.0,0.0,0.0,0.0,0.0,0.0,0.0,0.0,0.0,0.0,0.0,0.0,0.0,0.0,0.0,0.0,0.0,0.0,0.0,0.0,0.0,0.0,0.0,0.0,0.0,0.0,0.0,0.0,0.0,0.0,0.0,0.0,0.0,0.0,0.0,0.0,0.0,90.91,0.0
0,Therm.decomp.,1013,0.67,0.07,9.6,1.0,25.6,96.0,7.0,0.0,52.0,36.0,88.0,6.2,84.3,0.0,0.0,0.0,0.0,0.0,0.0,0.0,0.0,0.0,0.0,0.0,0.0,0.0,0.0,0.0,0.0,0.0,0.0,0.0,0.0,0.0,0.0,0.0,0.0,0.0,0.0,0.0,0.0,0.0,10.5,0.0,0.0,0.0,0.0,0.0,0.0,0.0,0.0,0.0,0.0,0.0,0.0,5.2,0.0,0.0,0.0,0.0,0.0,0.0,0.0,0.0,0.0
0,Therm.decomp.,1023,0.3,0.05,6.0,1.0,0.18,100.0,20.9,32.0,29.0,35.0,64.0,13.4,65.1,0.0,34.9,0.0,0.0,0.0,0.0,0.0,0.0,0.0,0.0,0.0,0.0,0.0,0.0,0.0,0.0,0.0,0.0,0.0,0.0,0.0,0.0,0.0,0.0,0.0,0.0,0.0,0.0,0.0,0.0,0.0,0.0,0.0,0.0,0.0,0.0,0.0,0.0,0.0,0.0,0.0,0.0,0.0,0.0,0.0,0.0,0.0,0.0,0.0,0.0,0.0,0.0
0,Therm.decomp.,1153,0.91,0.09,10.0,1.0,0.24,68.4,11.3,0.0,0.0,0.0,75.6,8.5,45.5,0.0,0.0,0.0,0.0,9.1,0.0,0.0,0.0,0.0,0.0,0.0,0.0,0.0,0.0,0.0,0.0,0.0,0.0,0.0,0.0,0.0,0.0,0.0,0.0,0.0,0.0,0.0,0.0,0.0,0.0,0.0,0.0,0.0,0.0,0.0,0.0,0.0,0.0,0.0,0.0,0.0,0.0,45.4,0.0,0.0,0.0,0.0,0.0,0.0,0.0,0.0,0.0
0,Therm.decomp.,1153,0.91,0.09,10.0,1.0,0.24,99.4,15.1,0.0,0.0,0.0,74.9,11.3,4.6,0.0,4.5,0.0,0.0,90.9,0.0,0.0,0.0,0.0,0.0,0.0,0.0,0.0,0.0,0.0,0.0,0.0,0.0,0.0,0.0,0.0,0.0,0.0,0.0,0.0,0.0,0.0,0.0,0.0,0.0,0.0,0.0,0.0,0.0,0.0,0.0,0.0,0.0,0.0,0.0,0.0,0.0,0.0,0.0,0.0,0.0,0.0,0.0,0.0,0.0,0.0,0.0
0,n.a.,973,0.13,0.07,2.0,1.0,0.8,0.0,28.0,43.0,26.0,32.0,58.0,16.2,5.0,0.0,45.0,0.0,45.0,0.0,0.0,0.0,0.0,0.0,0.0,0.0,0.0,0.0,5.0,0.0,0.0,0.0,0.0,0.0,0.0,0.0,0.0,0.0,0.0,0.0,0.0,0.0,0.0,0.0,0.0,0.0,0.0,0.0,0.0,0.0,0.0,0.0,0.0,0.0,0.0,0.0,0.0,0.0,0.0,0.0,0.0,0.0,0.0,0.0,0.0,0.0,0.0
0,n.a.,973,0.13,0.07,2.0,1.0,0.8,0.0,23.0,42.0,30.0,29.0,59.0,13.6,5.0,0.0,0.0,45.0,45.0,0.0,0.0,0.0,0.0,0.0,0.0,0.0,0.0,0.0,5.0,0.0,0.0,0.0,0.0,0.0,0.0,0.0,0.0,0.0,0.0,0.0,0.0,0.0,0.0,0.0,0.0,0.0,0.0,0.0,0.0,0.0,0.0,0.0,0.0,0.0,0.0,0.0,0.0,0.0,0.0,0.0,0.0,0.0,0.0,0.0,0.0,0.0,0.0
0,n.a.,973,0.13,0.07,2.0,1.0,0.8,0.0,33.0,49.0,19.0,33.0,52.0,17.2,5.0,0.0,0.0,0.0,45.0,0.0,0.0,0.0,0.0,0.0,0.0,0.0,0.0,0.0,5.0,0.0,0.0,45.0,0.0,0.0,0.0,0.0,0.0,0.0,0.0,0.0,0.0,0.0,0.0,0.0,0.0,0.0,0.0,0.0,0.0,0.0,0.0,0.0,0.0,0.0,0.0,0.0,0.0,0.0,0.0,0.0,0.0,0.0,0.0,0.0,0.0,0.0,0.0
Cl,n.a.,923,0.13,0.06,2.2,1.0,2.4,0.0,33.0,0.0,0.0,0.0,68.3,22.5,2.1,0.0,0.0,0.0,0.0,0.0,0.0,0.0,0.0,0.6,0.0,0.0,0.0,0.0,0.0,0.0,0.0,0.0,0.0,0.0,0.0,0.0,0.0,0.0,0.0,0.0,0.0,0.0,0.0,0.0,0.0,0.0,0.0,0.0,0.0,0.0,0.0,0.0,0.0,0.0,0.0,0.0,0.0,0.0,0.0,0.0,0.0,0.0,0.0,97.3,0.0,0.0,0.0
0,Impregnation,923,0.09,0.04,2.2,1.0,2.4,0.0,33.0,0.0,0.0,0.0,65.0,21.5,4.0,0.0,0.0,0.0,0.0,0.0,0.0,0.0,0.0,1.0,0.0,0.0,0.0,0.0,0.0,0.0,0.0,0.0,0.0,0.0,0.0,0.0,0.0,0.0,0.0,0.0,0.0,0.0,0.0,0.0,0.0,0.0,0.0,0.0,0.0,0.0,0.0,0.0,0.0,0.0,0.0,0.0,0.0,0.0,0.0,8.0,0.0,0.0,0.0,87.0,0.0,0.0,0.0
0,Impregnation,923,0.09,0.04,2.2,1.0,2.16,0.0,22.0,0.0,0.0,0.0,70.0,15.4,4.0,0.0,0.0,0.0,0.0,0.0,0.0,0.0,0.0,0.0,0.0,0.0,0.0,0.0,0.0,0.0,0.0,0.0,0.0,0.0,0.0,0.0,0.0,0.0,0.0,0.0,0.0,1.0,0.0,0.0,0.0,0.0,0.0,0.0,0.0,0.0,0.0,0.0,0.0,0.0,0.0,0.0,0.0,0.0,0.0,8.0,0.0,0.0,0.0,87.0,0.0,0.0,0.0
0,Impregnation,923,0.09,0.04,2.2,1.0,2.27,0.0,6.9,0.0,0.0,0.0,16.0,1.1,4.0,0.0,0.0,0.0,0.0,0.0,0.0,0.0,0.0,0.0,1.0,0.0,0.0,0.0,0.0,0.0,0.0,0.0,0.0,0.0,0.0,0.0,0.0,0.0,0.0,0.0,0.0,0.0,0.0,0.0,0.0,0.0,0.0,0.0,0.0,0.0,0.0,0.0,0.0,0.0,0.0,0.0,0.0,0.0,0.0,8.0,0.0,0.0,0.0,87.0,0.0,0.0,0.0
0,Impregnation,923,0.09,0.04,2.2,1.0,2.47,0.0,21.0,0.0,0.0,0.0,4.7,1.0,4.0,0.0,0.0,0.0,0.0,0.0,0.0,0.0,0.0,0.0,0.0,0.0,0.0,0.0,0.0,0.0,0.0,0.0,0.0,0.0,0.0,0.0,0.0,0.0,0.0,0.0,0.0,0.0,0.0,0.0,0.0,0.0,0.0,0.0,0.0,0.0,1.0,0.0,0.0,0.0,0.0,0.0,0.0,0.0,0.0,8.0,0.0,0.0,0.0,87.0,0.0,0.0,0.0
0,Impregnation,923,0.09,0.04,2.2,1.0,4.8,0.0,20.0,0.0,0.0,0.0,3.4,0.7,4.0,0.0,0.0,0.0,0.0,0.0,0.0,0.0,0.0,1.0,0.0,0.0,0.0,0.0,0.0,0.0,0.0,0.0,0.0,0.0,0.0,0.0,0.0,0.0,0.0,0.0,0.0,0.0,0.0,0.0,0.0,0.0,0.0,0.0,0.0,0.0,0.0,0.0,0.0,0.0,0.0,0.0,0.0,8.0,0.0,0.0,0.0,0.0,0.0,87.0,0.0,0.0,0.0
0,Impregnation,1023,0.09,0.04,2.2,1.0,4.56,0.0,36.0,0.0,0.0,0.0,51.0,18.4,8.0,0.0,0.0,0.0,0.0,0.0,0.0,0.0,0.0,0.0,0.0,0.0,0.0,0.0,0.0,0.0,0.0,0.0,0.0,0.0,0.0,0.0,0.0,0.0,0.0,0.0,0.0,0.0,0.0,0.0,0.0,0.0,0.0,0.0,0.0,0.0,0.0,1.0,0.0,0.0,0.0,0.0,0.0,0.0,0.0,16.0,0.0,0.0,0.0,75.0,0.0,0.0,0.0
0,Impregnation,943,0.09,0.05,1.9,1.0,4.56,0.0,18.0,0.0,0.0,0.0,30.0,5.4,8.0,0.0,0.0,0.0,0.0,0.0,0.0,0.0,0.0,0.0,0.0,0.0,0.0,0.0,0.0,0.0,0.0,0.0,0.0,0.0,0.0,0.0,0.0,0.0,0.0,0.0,0.0,0.0,0.0,0.0,0.0,0.0,0.0,0.0,0.0,0.0,0.0,0.0,1.0,0.0,0.0,0.0,0.0,0.0,0.0,16.0,0.0,0.0,0.0,75.0,0.0,0.0,0.0
Cl,Impregnation,973,0.09,0.04,2.2,1.0,4.0,0.0,23.0,0.0,0.0,0.0,54.0,12.4,4.0,0.0,0.0,0.0,0.0,0.0,0.0,0.0,0.0,1.0,0.0,0.0,0.0,0.0,0.0,0.0,0.0,0.0,0.0,0.0,0.0,0.0,0.0,0.0,0.0,0.0,0.0,0.0,0.0,0.0,0.0,0.0,0.0,0.0,0.0,0.0,0.0,0.0,0.0,0.0,0.0,0.0,0.0,8.0,0.0,0.0,0.0,0.0,0.0,87.0,0.0,0.0,0.0
Cl,Impregnation,923,0.09,0.04,2.2,1.0,4.7,0.0,26.0,0.0,0.0,0.0,55.0,14.3,4.0,0.0,0.0,0.0,0.0,0.0,0.0,0.0,0.0,1.0,0.0,0.0,0.0,0.0,0.0,0.0,0.0,0.0,0.0,0.0,0.0,0.0,0.0,0.0,0.0,0.0,0.0,0.0,0.0,0.0,0.0,0.0,0.0,0.0,0.0,0.0,0.0,0.0,0.0,0.0,0.0,0.0,0.0,0.0,0.0,8.0,0.0,0.0,0.0,87.0,0.0,0.0,0.0
0,n.a.,1023,0.95,0.05,19.0,1.0,0.07,55.0,7.0,10.0,66.0,22.0,88.0,6.2,95.7,0.0,0.0,0.0,0.0,0.0,0.0,0.0,0.0,0.0,0.0,0.0,0.0,0.0,0.0,0.0,0.0,0.0,0.0,0.0,0.0,0.0,0.0,0.0,0.0,0.0,0.0,0.0,0.0,4.3,0.0,0.0,0.0,0.0,0.0,0.0,0.0,0.0,0.0,0.0,0.0,0.0,0.0,0.0,0.0,0.0,0.0,0.0,0.0,0.0,0.0,0.0,0.0
0,Impregnation,1023,0.95,0.05,19.0,1.0,0.02,0.0,0.8,0.0,0.0,0.0,80.0,0.6,49.0,0.0,0.0,0.0,0.0,0.0,0.0,0.0,0.0,0.0,0.0,0.0,0.0,0.0,0.0,0.0,0.0,0.0,0.0,0.0,0.0,0.0,0.0,0.0,0.0,0.0,0.0,0.0,0.0,2.0,0.0,0.0,0.0,0.0,0.0,0.0,0.0,0.0,0.0,0.0,0.0,0.0,0.0,49.0,0.0,0.0,0.0,0.0,0.0,0.0,0.0,0.0,0.0
0,Therm.decomp.,1023,0.4,0.08,5.0,1.0,0.3,23.6,7.7,38.3,25.2,34.4,59.6,4.6,33.3,0.0,0.0,0.0,0.0,0.0,0.0,0.0,0.0,0.0,0.0,50.0,0.0,0.0,0.0,0.0,0.0,0.0,0.0,0.0,0.0,0.0,0.0,0.0,0.0,0.0,0.0,0.0,0.0,0.0,16.7,0.0,0.0,0.0,0.0,0.0,0.0,0.0,0.0,0.0,0.0,0.0,0.0,0.0,0.0,0.0,0.0,0.0,0.0,0.0,0.0,0.0,0.0
0,Sol-gel,1068,0.3,0.05,6.0,1.0,0.24,0.0,18.3,0.0,0.0,0.0,59.6,10.9,10.0,0.0,90.0,0.0,0.0,0.0,0.0,0.0,0.0,0.0,0.0,0.0,0.0,0.0,0.0,0.0,0.0,0.0,0.0,0.0,0.0,0.0,0.0,0.0,0.0,0.0,0.0,0.0,0.0,0.0,0.0,0.0,0.0,0.0,0.0,0.0,0.0,0.0,0.0,0.0,0.0,0.0,0.0,0.0,0.0,0.0,0.0,0.0,0.0,0.0,0.0,0.0,0.0
0,Therm.decomp.,1068,0.3,0.05,6.0,1.0,0.24,0.0,11.9,0.0,0.0,0.0,18.4,2.2,10.0,0.0,40.0,0.0,0.0,0.0,0.0,0.0,0.0,0.0,0.0,0.0,0.0,0.0,0.0,0.0,0.0,0.0,0.0,0.0,0.0,0.0,0.0,0.0,0.0,0.0,0.0,0.0,0.0,0.0,0.0,0.0,0.0,0.0,50.0,0.0,0.0,0.0,0.0,0.0,0.0,0.0,0.0,0.0,0.0,0.0,0.0,0.0,0.0,0.0,0.0,0.0,0.0
0,Therm.decomp.,1068,0.3,0.05,6.0,1.0,0.24,0.0,15.4,0.0,0.0,0.0,43.7,6.7,10.0,0.0,40.0,0.0,0.0,0.0,0.0,50.0,0.0,0.0,0.0,0.0,0.0,0.0,0.0,0.0,0.0,0.0,0.0,0.0,0.0,0.0,0.0,0.0,0.0,0.0,0.0,0.0,0.0,0.0,0.0,0.0,0.0,0.0,0.0,0.0,0.0,0.0,0.0,0.0,0.0,0.0,0.0,0.0,0.0,0.0,0.0,0.0,0.0,0.0,0.0,0.0,0.0
0,Impregnation,1048,0.28,0.04,7.3,1.0,3.0,0.0,11.0,0.0,0.0,0.0,19.0,2.1,8.0,0.0,0.0,0.0,0.0,0.0,0.0,0.0,0.0,0.0,0.0,0.0,0.0,0.0,8.0,0.0,0.0,0.0,0.0,0.0,0.0,0.0,0.0,0.0,0.0,0.0,0.0,0.0,0.0,0.0,0.0,0.0,0.0,0.0,0.0,0.0,0.0,0.0,0.0,0.0,0.0,0.0,0.0,0.0,0.0,0.0,0.0,0.0,0.0,0.0,84.0,0.0,0.0
0,Impregnation,1048,0.28,0.04,7.3,1.0,3.0,0.0,8.5,0.0,0.0,0.0,17.0,1.4,8.0,8.0,0.0,0.0,0.0,0.0,0.0,0.0,0.0,0.0,0.0,0.0,0.0,0.0,0.0,0.0,0.0,0.0,0.0,0.0,0.0,0.0,0.0,0.0,0.0,0.0,0.0,0.0,0.0,0.0,0.0,0.0,0.0,0.0,0.0,0.0,0.0,0.0,0.0,0.0,0.0,0.0,0.0,0.0,0.0,0.0,0.0,0.0,0.0,0.0,84.0,0.0,0.0
0,Precipitation,1123,0.95,0.05,19.0,1.0,0.05,89.0,10.2,0.0,0.0,0.0,79.0,8.1,83.3,0.0,0.0,0.0,0.0,0.0,0.0,0.0,0.0,0.0,0.0,0.0,0.0,0.0,0.0,0.0,0.0,0.0,0.0,0.0,0.0,0.0,0.0,0.0,0.0,0.0,0.0,0.0,0.0,0.0,0.0,0.0,0.0,0.0,0.0,0.0,0.0,0.0,0.0,16.7,0.0,0.0,0.0,0.0,0.0,0.0,0.0,0.0,0.0,0.0,0.0,0.0,0.0
0,Precipitation,1123,0.95,0.05,19.0,1.0,0.05,100.0,10.0,0.0,0.0,0.0,88.0,8.8,20.0,0.0,0.0,0.0,1.4,0.0,0.0,0.0,0.0,0.0,0.0,0.0,0.0,0.0,78.6,0.0,0.0,0.0,0.0,0.0,0.0,0.0,0.0,0.0,0.0,0.0,0.0,0.0,0.0,0.0,0.0,0.0,0.0,0.0,0.0,0.0,0.0,0.0,0.0,0.0,0.0,0.0,0.0,0.0,0.0,0.0,0.0,0.0,0.0,0.0,0.0,0.0,0.0
0,Precipitation,1123,0.95,0.05,19.0,1.0,0.05,100.0,9.4,0.0,0.0,0.0,89.0,8.4,20.0,0.0,0.0,0.0,0.0,0.0,0.0,0.0,0.0,0.0,0.0,0.0,0.0,0.0,78.4,0.0,0.0,0.0,0.0,0.0,0.0,0.0,0.0,0.0,0.0,0.0,0.0,0.0,0.0,1.6,0.0,0.0,0.0,0.0,0.0,0.0,0.0,0.0,0.0,0.0,0.0,0.0,0.0,0.0,0.0,0.0,0.0,0.0,0.0,0.0,0.0,0.0,0.0
0,Precipitation,1123,0.95,0.05,19.0,1.0,0.05,100.0,10.2,0.0,0.0,0.0,83.0,8.5,20.0,0.0,0.0,0.0,0.0,0.0,0.0,0.0,2.2,0.0,0.0,0.0,0.0,0.0,77.8,0.0,0.0,0.0,0.0,0.0,0.0,0.0,0.0,0.0,0.0,0.0,0.0,0.0,0.0,0.0,0.0,0.0,0.0,0.0,0.0,0.0,0.0,0.0,0.0,0.0,0.0,0.0,0.0,0.0,0.0,0.0,0.0,0.0,0.0,0.0,0.0,0.0,0.0
0,Precipitation,1123,0.95,0.05,19.0,1.0,0.05,100.0,7.8,0.0,0.0,0.0,68.0,5.3,20.0,0.0,0.0,0.0,0.0,0.0,0.0,0.0,0.0,0.0,1.1,0.0,0.0,0.0,78.9,0.0,0.0,0.0,0.0,0.0,0.0,0.0,0.0,0.0,0.0,0.0,0.0,0.0,0.0,0.0,0.0,0.0,0.0,0.0,0.0,0.0,0.0,0.0,0.0,0.0,0.0,0.0,0.0,0.0,0.0,0.0,0.0,0.0,0.0,0.0,0.0,0.0,0.0
0,Precipitation,1123,0.95,0.05,19.0,1.0,0.05,100.0,10.6,0.0,0.0,0.0,85.0,9.0,20.0,0.0,2.1,0.0,0.0,0.0,0.0,0.0,0.0,0.0,0.0,0.0,0.0,0.0,77.9,0.0,0.0,0.0,0.0,0.0,0.0,0.0,0.0,0.0,0.0,0.0,0.0,0.0,0.0,0.0,0.0,0.0,0.0,0.0,0.0,0.0,0.0,0.0,0.0,0.0,0.0,0.0,0.0,0.0,0.0,0.0,0.0,0.0,0.0,0.0,0.0,0.0,0.0
0,Precipitation,1123,0.95,0.05,19.0,1.0,0.05,100.0,10.3,0.0,0.0,0.0,87.0,9.0,20.0,0.0,0.0,0.0,0.0,0.0,0.2,0.0,0.0,0.0,0.0,0.0,0.0,0.0,79.0,0.0,0.0,0.0,0.0,0.0,0.0,0.0,0.0,0.0,0.0,0.0,0.0,0.0,0.0,0.0,0.0,0.0,0.0,0.0,0.0,0.0,0.0,0.0,0.0,0.0,0.0,0.0,0.0,0.0,0.0,0.8,0.0,0.0,0.0,0.0,0.0,0.0,0.0
0,Precipitation,1123,0.95,0.05,19.0,1.0,0.05,100.0,10.2,0.0,0.0,0.0,83.0,8.5,20.0,0.0,0.0,0.0,0.0,0.0,1.0,0.0,0.0,0.0,0.0,0.0,0.0,0.0,79.0,0.0,0.0,0.0,0.0,0.0,0.0,0.0,0.0,0.0,0.0,0.0,0.0,0.0,0.0,0.0,0.0,0.0,0.0,0.0,0.0,0.0,0.0,0.0,0.0,0.0,0.0,0.0,0.0,0.0,0.0,0.0,0.0,0.0,0.0,0.0,0.0,0.0,0.0
0,Precipitation,1123,0.95,0.05,19.0,1.0,0.05,100.0,10.4,0.0,0.0,0.0,88.0,9.2,20.0,0.0,0.0,0.0,0.0,0.0,0.0,0.0,0.0,0.0,0.0,1.0,0.0,0.0,79.0,0.0,0.0,0.0,0.0,0.0,0.0,0.0,0.0,0.0,0.0,0.0,0.0,0.0,0.0,0.0,0.0,0.0,0.0,0.0,0.0,0.0,0.0,0.0,0.0,0.0,0.0,0.0,0.0,0.0,0.0,0.0,0.0,0.0,0.0,0.0,0.0,0.0,0.0
0,Precipitation,1123,0.95,0.05,19.0,1.0,0.05,100.0,8.0,0.0,0.0,0.0,69.0,5.5,20.0,0.0,0.0,0.0,0.0,0.0,0.0,0.0,0.0,0.0,0.0,0.0,0.0,0.0,78.9,0.0,0.0,0.0,0.0,0.0,0.0,0.0,0.0,0.0,0.0,0.0,0.0,0.0,0.0,0.0,0.0,0.0,0.0,0.0,0.0,0.0,0.0,0.0,0.0,0.0,1.1,0.0,0.0,0.0,0.0,0.0,0.0,0.0,0.0,0.0,0.0,0.0,0.0
0,Impregnation,1048,0.28,0.04,7.1,1.0,3.0,0.0,4.0,0.0,43.0,15.0,58.0,2.3,7.4,0.0,0.0,0.0,6.6,0.0,0.0,0.0,0.0,0.0,0.0,0.0,0.0,0.0,0.0,0.0,0.0,0.0,0.0,0.0,0.0,0.0,0.0,0.0,0.0,0.0,0.0,0.0,0.0,0.0,0.0,0.0,0.0,0.0,0.0,0.0,0.0,0.0,0.0,0.0,0.0,0.0,0.0,0.0,0.0,0.0,0.0,0.0,0.0,0.0,86.0,0.0,0.0
0,Impregnation,1073,0.5,0.1,5.0,1.0,0.04,0.0,26.6,31.8,27.9,40.3,68.2,18.1,8.3,0.0,16.7,0.0,0.0,0.0,58.3,0.0,0.0,0.0,0.0,0.0,0.0,0.0,0.0,0.0,0.0,0.0,0.0,0.0,0.0,0.0,0.0,0.0,0.0,0.0,0.0,0.0,0.0,0.0,16.7,0.0,0.0,0.0,0.0,0.0,0.0,0.0,0.0,0.0,0.0,0.0,0.0,0.0,0.0,0.0,0.0,0.0,0.0,0.0,0.0,0.0,0.0
0,Therm.decomp.,893,0.44,0.11,4.0,1.0,0.33,0.0,18.0,0.0,28.4,44.6,73.0,13.1,38.0,0.0,0.0,0.0,24.0,0.0,0.0,0.0,0.0,0.0,0.0,0.0,0.0,0.0,0.0,0.0,0.0,0.0,0.0,36.1,1.9,0.0,0.0,0.0,0.0,0.0,0.0,0.0,0.0,0.0,0.0,0.0,0.0,0.0,0.0,0.0,0.0,0.0,0.0,0.0,0.0,0.0,0.0,0.0,0.0,0.0,0.0,0.0,0.0,0.0,0.0,0.0,0.0
0,Therm.decomp.,1023,0.17,0.08,2.0,1.0,0.6,0.0,38.6,0.0,0.0,0.0,40.7,15.7,69.4,0.0,0.0,0.0,0.0,0.0,0.0,0.0,0.0,0.0,0.0,0.0,0.0,0.0,0.0,0.0,0.0,0.0,0.0,0.0,0.0,0.0,0.0,0.0,0.0,0.0,0.0,0.0,0.8,0.0,0.0,0.0,0.0,0.0,0.0,0.0,0.0,0.0,0.0,0.0,0.0,0.0,0.0,0.0,0.0,0.0,29.8,0.0,0.0,0.0,0.0,0.0,0.0
Cl,Therm.decomp.,1023,0.17,0.08,2.0,1.0,0.6,0.0,26.5,0.0,0.0,0.0,60.2,16.0,69.4,0.0,0.0,0.0,0.0,0.0,0.0,0.0,0.0,0.0,0.0,0.0,0.0,0.0,0.0,0.0,0.0,0.0,0.0,0.0,0.0,0.0,0.0,0.0,0.0,0.0,0.0,0.0,0.8,0.0,0.0,0.0,0.0,0.0,0.0,0.0,0.0,0.0,0.0,0.0,0.0,0.0,0.0,0.0,0.0,0.0,29.8,0.0,0.0,0.0,0.0,0.0,0.0
0,Therm.decomp.,1023,0.17,0.08,2.0,1.0,0.6,0.0,26.4,0.0,7.8,14.4,22.2,5.9,63.7,0.0,0.0,0.0,0.0,0.0,0.0,0.0,0.0,0.0,0.0,0.0,0.0,0.0,0.0,0.0,0.0,0.0,0.0,0.0,0.0,0.0,0.0,0.0,0.0,0.0,0.0,0.0,0.0,0.0,0.0,0.0,0.0,0.0,0.0,0.0,0.0,0.0,0.0,0.0,0.0,0.7,0.0,0.0,0.0,0.0,35.6,0.0,0.0,0.0,0.0,0.0,0.0
0,Therm.decomp.,1023,0.17,0.08,2.0,1.0,0.6,0.0,28.4,0.0,0.7,1.1,1.8,0.5,67.5,0.0,0.0,0.0,0.0,0.0,0.0,0.0,0.0,0.8,0.0,0.0,0.0,0.0,0.0,0.0,0.0,0.0,0.0,0.0,0.0,0.0,0.0,0.0,0.0,0.0,0.0,0.0,0.0,0.0,0.0,0.0,0.0,0.0,0.0,0.0,0.0,0.0,0.0,0.0,0.0,0.0,0.0,0.0,0.0,0.0,31.7,0.0,0.0,0.0,0.0,0.0,0.0
0,Therm.decomp.,1023,0.17,0.08,2.0,1.0,0.6,0.0,99.9,0.0,0.0,0.0,0.0,0.0,63.8,0.0,0.0,0.0,0.0,0.0,0.0,0.0,0.0,0.0,0.0,0.0,0.0,0.0,0.0,0.0,0.0,0.0,0.0,0.0,0.0,0.0,0.0,0.0,0.0,0.0,0.0,0.7,0.0,0.0,0.0,0.0,0.0,0.0,0.0,0.0,0.0,0.0,0.0,0.0,0.0,0.0,0.0,0.0,0.0,0.0,35.5,0.0,0.0,0.0,0.0,0.0,0.0
0,Sol-gel,1048,0.67,0.33,2.0,1.0,0.3,99.0,34.2,0.0,0.0,0.0,53.8,18.4,33.9,0.0,0.0,0.0,0.0,0.0,0.0,0.0,0.0,0.0,0.0,0.0,0.0,32.2,0.0,33.9,0.0,0.0,0.0,0.0,0.0,0.0,0.0,0.0,0.0,0.0,0.0,0.0,0.0,0.0,0.0,0.0,0.0,0.0,0.0,0.0,0.0,0.0,0.0,0.0,0.0,0.0,0.0,0.0,0.0,0.0,0.0,0.0,0.0,0.0,0.0,0.0,0.0
0,Impregnation,973,0.78,0.22,3.6,1.0,0.06,0.0,19.0,0.0,0.0,0.0,12.4,2.4,2.0,0.0,96.0,0.0,0.0,0.0,0.0,0.0,0.0,0.0,0.0,0.0,0.0,0.0,0.0,0.0,0.0,0.0,0.0,0.0,0.0,0.0,0.0,0.0,0.0,0.0,0.0,2.0,0.0,0.0,0.0,0.0,0.0,0.0,0.0,0.0,0.0,0.0,0.0,0.0,0.0,0.0,0.0,0.0,0.0,0.0,0.0,0.0,0.0,0.0,0.0,0.0,0.0
0,n.a.,1073,0.1,0.03,3.0,1.0,0.06,97.0,33.0,0.0,0.0,0.0,57.0,18.8,20.0,70.0,10.0,0.0,0.0,0.0,0.0,0.0,0.0,0.0,0.0,0.0,0.0,0.0,0.0,0.0,0.0,0.0,0.0,0.0,0.0,0.0,0.0,0.0,0.0,0.0,0.0,0.0,0.0,0.0,0.0,0.0,0.0,0.0,0.0,0.0,0.0,0.0,0.0,0.0,0.0,0.0,0.0,0.0,0.0,0.0,0.0,0.0,0.0,0.0,0.0,0.0,0.0
0,n.a.,1073,0.07,0.03,2.0,1.0,0.06,97.0,42.0,0.0,0.0,0.0,47.0,19.7,20.0,70.0,10.0,0.0,0.0,0.0,0.0,0.0,0.0,0.0,0.0,0.0,0.0,0.0,0.0,0.0,0.0,0.0,0.0,0.0,0.0,0.0,0.0,0.0,0.0,0.0,0.0,0.0,0.0,0.0,0.0,0.0,0.0,0.0,0.0,0.0,0.0,0.0,0.0,0.0,0.0,0.0,0.0,0.0,0.0,0.0,0.0,0.0,0.0,0.0,0.0,0.0,0.0
0,Impregnation,1073,0.4,0.2,2.0,1.0,0.6,0.0,47.0,0.0,0.0,0.0,29.5,13.9,25.8,0.0,0.0,0.0,0.0,0.0,0.0,0.0,0.0,0.0,0.0,0.0,0.0,37.9,0.0,36.3,0.0,0.0,0.0,0.0,0.0,0.0,0.0,0.0,0.0,0.0,0.0,0.0,0.0,0.0,0.0,0.0,0.0,0.0,0.0,0.0,0.0,0.0,0.0,0.0,0.0,0.0,0.0,0.0,0.0,0.0,0.0,0.0,0.0,0.0,0.0,0.0,0.0
0,n.a.,1073,0.83,0.1,8.2,0.9,0.03,0.0,1.4,0.0,0.0,0.0,57.7,0.8,20.0,0.0,30.0,0.0,0.0,0.0,0.0,0.0,0.0,40.0,10.0,0.0,0.0,0.0,0.0,0.0,0.0,0.0,0.0,0.0,0.0,0.0,0.0,0.0,0.0,0.0,0.0,0.0,0.0,0.0,0.0,0.0,0.0,0.0,0.0,0.0,0.0,0.0,0.0,0.0,0.0,0.0,0.0,0.0,0.0,0.0,0.0,0.0,0.0,0.0,0.0,0.0,0.0
0,n.a.,1073,0.72,0.1,7.1,0.8,0.03,0.0,1.7,0.0,0.0,0.0,55.6,0.9,20.0,0.0,30.0,0.0,0.0,0.0,0.0,0.0,0.0,40.0,10.0,0.0,0.0,0.0,0.0,0.0,0.0,0.0,0.0,0.0,0.0,0.0,0.0,0.0,0.0,0.0,0.0,0.0,0.0,0.0,0.0,0.0,0.0,0.0,0.0,0.0,0.0,0.0,0.0,0.0,0.0,0.0,0.0,0.0,0.0,0.0,0.0,0.0,0.0,0.0,0.0,0.0,0.0
0,n.a.,1073,0.61,0.1,6.0,0.7,0.03,0.0,1.9,0.0,0.0,0.0,52.2,1.0,20.0,0.0,30.0,0.0,0.0,0.0,0.0,0.0,0.0,40.0,10.0,0.0,0.0,0.0,0.0,0.0,0.0,0.0,0.0,0.0,0.0,0.0,0.0,0.0,0.0,0.0,0.0,0.0,0.0,0.0,0.0,0.0,0.0,0.0,0.0,0.0,0.0,0.0,0.0,0.0,0.0,0.0,0.0,0.0,0.0,0.0,0.0,0.0,0.0,0.0,0.0,0.0,0.0
0,n.a.,1073,0.51,0.1,5.0,0.6,0.03,0.0,2.2,0.0,0.0,0.0,51.6,1.1,20.0,0.0,30.0,0.0,0.0,0.0,0.0,0.0,0.0,40.0,10.0,0.0,0.0,0.0,0.0,0.0,0.0,0.0,0.0,0.0,0.0,0.0,0.0,0.0,0.0,0.0,0.0,0.0,0.0,0.0,0.0,0.0,0.0,0.0,0.0,0.0,0.0,0.0,0.0,0.0,0.0,0.0,0.0,0.0,0.0,0.0,0.0,0.0,0.0,0.0,0.0,0.0,0.0
0,n.a.,1073,0.42,0.1,4.1,0.5,0.03,0.0,2.5,0.0,0.0,0.0,53.4,1.4,20.0,0.0,30.0,0.0,0.0,0.0,0.0,0.0,0.0,40.0,10.0,0.0,0.0,0.0,0.0,0.0,0.0,0.0,0.0,0.0,0.0,0.0,0.0,0.0,0.0,0.0,0.0,0.0,0.0,0.0,0.0,0.0,0.0,0.0,0.0,0.0,0.0,0.0,0.0,0.0,0.0,0.0,0.0,0.0,0.0,0.0,0.0,0.0,0.0,0.0,0.0,0.0,0.0
0,n.a.,1073,0.31,0.1,3.1,0.4,0.03,0.0,2.7,0.0,0.0,0.0,48.1,1.3,20.0,0.0,30.0,0.0,0.0,0.0,0.0,0.0,0.0,40.0,10.0,0.0,0.0,0.0,0.0,0.0,0.0,0.0,0.0,0.0,0.0,0.0,0.0,0.0,0.0,0.0,0.0,0.0,0.0,0.0,0.0,0.0,0.0,0.0,0.0,0.0,0.0,0.0,0.0,0.0,0.0,0.0,0.0,0.0,0.0,0.0,0.0,0.0,0.0,0.0,0.0,0.0,0.0
0,n.a.,1073,0.21,0.1,2.1,0.3,0.03,0.0,2.8,0.0,0.0,0.0,43.2,1.2,20.0,0.0,30.0,0.0,0.0,0.0,0.0,0.0,0.0,40.0,10.0,0.0,0.0,0.0,0.0,0.0,0.0,0.0,0.0,0.0,0.0,0.0,0.0,0.0,0.0,0.0,0.0,0.0,0.0,0.0,0.0,0.0,0.0,0.0,0.0,0.0,0.0,0.0,0.0,0.0,0.0,0.0,0.0,0.0,0.0,0.0,0.0,0.0,0.0,0.0,0.0,0.0,0.0
0,n.a.,1098,0.83,0.1,8.2,0.9,0.03,0.0,2.2,0.0,0.0,0.0,50.1,1.1,20.0,0.0,30.0,0.0,0.0,0.0,0.0,0.0,0.0,40.0,10.0,0.0,0.0,0.0,0.0,0.0,0.0,0.0,0.0,0.0,0.0,0.0,0.0,0.0,0.0,0.0,0.0,0.0,0.0,0.0,0.0,0.0,0.0,0.0,0.0,0.0,0.0,0.0,0.0,0.0,0.0,0.0,0.0,0.0,0.0,0.0,0.0,0.0,0.0,0.0,0.0,0.0,0.0
0,n.a.,1098,0.72,0.1,7.1,0.8,0.03,0.0,2.6,0.0,0.0,0.0,46.9,1.2,20.0,0.0,30.0,0.0,0.0,0.0,0.0,0.0,0.0,40.0,10.0,0.0,0.0,0.0,0.0,0.0,0.0,0.0,0.0,0.0,0.0,0.0,0.0,0.0,0.0,0.0,0.0,0.0,0.0,0.0,0.0,0.0,0.0,0.0,0.0,0.0,0.0,0.0,0.0,0.0,0.0,0.0,0.0,0.0,0.0,0.0,0.0,0.0,0.0,0.0,0.0,0.0,0.0
0,n.a.,1098,0.61,0.1,6.0,0.7,0.03,0.0,2.9,0.0,0.0,0.0,49.0,1.4,20.0,0.0,30.0,0.0,0.0,0.0,0.0,0.0,0.0,40.0,10.0,0.0,0.0,0.0,0.0,0.0,0.0,0.0,0.0,0.0,0.0,0.0,0.0,0.0,0.0,0.0,0.0,0.0,0.0,0.0,0.0,0.0,0.0,0.0,0.0,0.0,0.0,0.0,0.0,0.0,0.0,0.0,0.0,0.0,0.0,0.0,0.0,0.0,0.0,0.0,0.0,0.0,0.0
0,n.a.,1098,0.51,0.1,5.0,0.6,0.03,0.0,3.3,0.0,0.0,0.0,47.1,1.6,20.0,0.0,30.0,0.0,0.0,0.0,0.0,0.0,0.0,40.0,10.0,0.0,0.0,0.0,0.0,0.0,0.0,0.0,0.0,0.0,0.0,0.0,0.0,0.0,0.0,0.0,0.0,0.0,0.0,0.0,0.0,0.0,0.0,0.0,0.0,0.0,0.0,0.0,0.0,0.0,0.0,0.0,0.0,0.0,0.0,0.0,0.0,0.0,0.0,0.0,0.0,0.0,0.0
0,n.a.,1098,0.42,0.1,4.1,0.5,0.03,0.0,3.9,0.0,0.0,0.0,42.9,1.7,20.0,0.0,30.0,0.0,0.0,0.0,0.0,0.0,0.0,40.0,10.0,0.0,0.0,0.0,0.0,0.0,0.0,0.0,0.0,0.0,0.0,0.0,0.0,0.0,0.0,0.0,0.0,0.0,0.0,0.0,0.0,0.0,0.0,0.0,0.0,0.0,0.0,0.0,0.0,0.0,0.0,0.0,0.0,0.0,0.0,0.0,0.0,0.0,0.0,0.0,0.0,0.0,0.0
0,n.a.,1098,0.31,0.1,3.1,0.4,0.03,0.0,4.7,0.0,0.0,0.0,41.3,1.9,20.0,0.0,30.0,0.0,0.0,0.0,0.0,0.0,0.0,40.0,10.0,0.0,0.0,0.0,0.0,0.0,0.0,0.0,0.0,0.0,0.0,0.0,0.0,0.0,0.0,0.0,0.0,0.0,0.0,0.0,0.0,0.0,0.0,0.0,0.0,0.0,0.0,0.0,0.0,0.0,0.0,0.0,0.0,0.0,0.0,0.0,0.0,0.0,0.0,0.0,0.0,0.0,0.0
0,n.a.,1098,0.21,0.1,2.1,0.3,0.03,0.0,4.9,0.0,0.0,0.0,31.0,1.5,20.0,0.0,30.0,0.0,0.0,0.0,0.0,0.0,0.0,40.0,10.0,0.0,0.0,0.0,0.0,0.0,0.0,0.0,0.0,0.0,0.0,0.0,0.0,0.0,0.0,0.0,0.0,0.0,0.0,0.0,0.0,0.0,0.0,0.0,0.0,0.0,0.0,0.0,0.0,0.0,0.0,0.0,0.0,0.0,0.0,0.0,0.0,0.0,0.0,0.0,0.0,0.0,0.0
0,n.a.,1123,0.83,0.1,8.2,0.9,0.03,0.0,2.6,0.0,0.0,0.0,52.6,1.4,20.0,0.0,30.0,0.0,0.0,0.0,0.0,0.0,0.0,40.0,10.0,0.0,0.0,0.0,0.0,0.0,0.0,0.0,0.0,0.0,0.0,0.0,0.0,0.0,0.0,0.0,0.0,0.0,0.0,0.0,0.0,0.0,0.0,0.0,0.0,0.0,0.0,0.0,0.0,0.0,0.0,0.0,0.0,0.0,0.0,0.0,0.0,0.0,0.0,0.0,0.0,0.0,0.0
0,n.a.,1123,0.72,0.1,7.1,0.8,0.03,0.0,3.0,0.0,0.0,0.0,52.2,1.6,20.0,0.0,30.0,0.0,0.0,0.0,0.0,0.0,0.0,40.0,10.0,0.0,0.0,0.0,0.0,0.0,0.0,0.0,0.0,0.0,0.0,0.0,0.0,0.0,0.0,0.0,0.0,0.0,0.0,0.0,0.0,0.0,0.0,0.0,0.0,0.0,0.0,0.0,0.0,0.0,0.0,0.0,0.0,0.0,0.0,0.0,0.0,0.0,0.0,0.0,0.0,0.0,0.0
0,n.a.,1123,0.61,0.1,6.0,0.7,0.03,0.0,3.4,0.0,0.0,0.0,53.6,1.8,20.0,0.0,30.0,0.0,0.0,0.0,0.0,0.0,0.0,40.0,10.0,0.0,0.0,0.0,0.0,0.0,0.0,0.0,0.0,0.0,0.0,0.0,0.0,0.0,0.0,0.0,0.0,0.0,0.0,0.0,0.0,0.0,0.0,0.0,0.0,0.0,0.0,0.0,0.0,0.0,0.0,0.0,0.0,0.0,0.0,0.0,0.0,0.0,0.0,0.0,0.0,0.0,0.0
0,n.a.,1123,0.51,0.1,5.0,0.6,0.03,0.0,4.0,0.0,0.0,0.0,52.9,2.1,20.0,0.0,30.0,0.0,0.0,0.0,0.0,0.0,0.0,40.0,10.0,0.0,0.0,0.0,0.0,0.0,0.0,0.0,0.0,0.0,0.0,0.0,0.0,0.0,0.0,0.0,0.0,0.0,0.0,0.0,0.0,0.0,0.0,0.0,0.0,0.0,0.0,0.0,0.0,0.0,0.0,0.0,0.0,0.0,0.0,0.0,0.0,0.0,0.0,0.0,0.0,0.0,0.0
0,n.a.,1123,0.42,0.1,4.1,0.5,0.03,0.0,4.8,0.0,0.0,0.0,52.9,2.5,20.0,0.0,30.0,0.0,0.0,0.0,0.0,0.0,0.0,40.0,10.0,0.0,0.0,0.0,0.0,0.0,0.0,0.0,0.0,0.0,0.0,0.0,0.0,0.0,0.0,0.0,0.0,0.0,0.0,0.0,0.0,0.0,0.0,0.0,0.0,0.0,0.0,0.0,0.0,0.0,0.0,0.0,0.0,0.0,0.0,0.0,0.0,0.0,0.0,0.0,0.0,0.0,0.0
0,n.a.,1123,0.31,0.1,3.1,0.4,0.03,0.0,5.3,0.0,0.0,0.0,52.1,2.8,20.0,0.0,30.0,0.0,0.0,0.0,0.0,0.0,0.0,40.0,10.0,0.0,0.0,0.0,0.0,0.0,0.0,0.0,0.0,0.0,0.0,0.0,0.0,0.0,0.0,0.0,0.0,0.0,0.0,0.0,0.0,0.0,0.0,0.0,0.0,0.0,0.0,0.0,0.0,0.0,0.0,0.0,0.0,0.0,0.0,0.0,0.0,0.0,0.0,0.0,0.0,0.0,0.0
0,n.a.,1123,0.21,0.1,2.1,0.3,0.03,0.0,6.2,0.0,0.0,0.0,49.8,3.1,20.0,0.0,30.0,0.0,0.0,0.0,0.0,0.0,0.0,40.0,10.0,0.0,0.0,0.0,0.0,0.0,0.0,0.0,0.0,0.0,0.0,0.0,0.0,0.0,0.0,0.0,0.0,0.0,0.0,0.0,0.0,0.0,0.0,0.0,0.0,0.0,0.0,0.0,0.0,0.0,0.0,0.0,0.0,0.0,0.0,0.0,0.0,0.0,0.0,0.0,0.0,0.0,0.0
0,n.a.,1153,0.83,0.1,8.2,0.9,0.03,0.0,3.5,0.0,0.0,0.0,48.4,1.7,20.0,0.0,30.0,0.0,0.0,0.0,0.0,0.0,0.0,40.0,10.0,0.0,0.0,0.0,0.0,0.0,0.0,0.0,0.0,0.0,0.0,0.0,0.0,0.0,0.0,0.0,0.0,0.0,0.0,0.0,0.0,0.0,0.0,0.0,0.0,0.0,0.0,0.0,0.0,0.0,0.0,0.0,0.0,0.0,0.0,0.0,0.0,0.0,0.0,0.0,0.0,0.0,0.0
0,n.a.,1153,0.72,0.1,7.1,0.8,0.03,0.0,4.1,0.0,0.0,0.0,47.4,1.9,20.0,0.0,30.0,0.0,0.0,0.0,0.0,0.0,0.0,40.0,10.0,0.0,0.0,0.0,0.0,0.0,0.0,0.0,0.0,0.0,0.0,0.0,0.0,0.0,0.0,0.0,0.0,0.0,0.0,0.0,0.0,0.0,0.0,0.0,0.0,0.0,0.0,0.0,0.0,0.0,0.0,0.0,0.0,0.0,0.0,0.0,0.0,0.0,0.0,0.0,0.0,0.0,0.0
0,n.a.,1153,0.61,0.1,6.0,0.7,0.03,0.0,4.7,0.0,0.0,0.0,45.8,2.2,20.0,0.0,30.0,0.0,0.0,0.0,0.0,0.0,0.0,40.0,10.0,0.0,0.0,0.0,0.0,0.0,0.0,0.0,0.0,0.0,0.0,0.0,0.0,0.0,0.0,0.0,0.0,0.0,0.0,0.0,0.0,0.0,0.0,0.0,0.0,0.0,0.0,0.0,0.0,0.0,0.0,0.0,0.0,0.0,0.0,0.0,0.0,0.0,0.0,0.0,0.0,0.0,0.0
0,n.a.,1153,0.51,0.1,5.0,0.6,0.03,0.0,5.6,0.0,0.0,0.0,47.1,2.6,20.0,0.0,30.0,0.0,0.0,0.0,0.0,0.0,0.0,40.0,10.0,0.0,0.0,0.0,0.0,0.0,0.0,0.0,0.0,0.0,0.0,0.0,0.0,0.0,0.0,0.0,0.0,0.0,0.0,0.0,0.0,0.0,0.0,0.0,0.0,0.0,0.0,0.0,0.0,0.0,0.0,0.0,0.0,0.0,0.0,0.0,0.0,0.0,0.0,0.0,0.0,0.0,0.0
0,n.a.,1153,0.42,0.1,4.1,0.5,0.03,0.0,6.5,0.0,0.0,0.0,46.0,3.0,20.0,0.0,30.0,0.0,0.0,0.0,0.0,0.0,0.0,40.0,10.0,0.0,0.0,0.0,0.0,0.0,0.0,0.0,0.0,0.0,0.0,0.0,0.0,0.0,0.0,0.0,0.0,0.0,0.0,0.0,0.0,0.0,0.0,0.0,0.0,0.0,0.0,0.0,0.0,0.0,0.0,0.0,0.0,0.0,0.0,0.0,0.0,0.0,0.0,0.0,0.0,0.0,0.0
0,n.a.,1153,0.31,0.1,3.1,0.4,0.03,0.0,7.5,0.0,0.0,0.0,45.0,3.4,20.0,0.0,30.0,0.0,0.0,0.0,0.0,0.0,0.0,40.0,10.0,0.0,0.0,0.0,0.0,0.0,0.0,0.0,0.0,0.0,0.0,0.0,0.0,0.0,0.0,0.0,0.0,0.0,0.0,0.0,0.0,0.0,0.0,0.0,0.0,0.0,0.0,0.0,0.0,0.0,0.0,0.0,0.0,0.0,0.0,0.0,0.0,0.0,0.0,0.0,0.0,0.0,0.0
0,n.a.,1153,0.21,0.1,2.1,0.3,0.03,0.0,7.6,0.0,0.0,0.0,44.2,3.4,20.0,0.0,30.0,0.0,0.0,0.0,0.0,0.0,0.0,40.0,10.0,0.0,0.0,0.0,0.0,0.0,0.0,0.0,0.0,0.0,0.0,0.0,0.0,0.0,0.0,0.0,0.0,0.0,0.0,0.0,0.0,0.0,0.0,0.0,0.0,0.0,0.0,0.0,0.0,0.0,0.0,0.0,0.0,0.0,0.0,0.0,0.0,0.0,0.0,0.0,0.0,0.0,0.0
0,n.a.,1173,0.83,0.1,8.2,0.9,0.03,0.0,4.4,0.0,0.0,0.0,41.8,1.8,20.0,0.0,30.0,0.0,0.0,0.0,0.0,0.0,0.0,40.0,10.0,0.0,0.0,0.0,0.0,0.0,0.0,0.0,0.0,0.0,0.0,0.0,0.0,0.0,0.0,0.0,0.0,0.0,0.0,0.0,0.0,0.0,0.0,0.0,0.0,0.0,0.0,0.0,0.0,0.0,0.0,0.0,0.0,0.0,0.0,0.0,0.0,0.0,0.0,0.0,0.0,0.0,0.0
0,n.a.,1173,0.72,0.1,7.1,0.8,0.03,0.0,4.7,0.0,0.0,0.0,46.1,2.2,20.0,0.0,30.0,0.0,0.0,0.0,0.0,0.0,0.0,40.0,10.0,0.0,0.0,0.0,0.0,0.0,0.0,0.0,0.0,0.0,0.0,0.0,0.0,0.0,0.0,0.0,0.0,0.0,0.0,0.0,0.0,0.0,0.0,0.0,0.0,0.0,0.0,0.0,0.0,0.0,0.0,0.0,0.0,0.0,0.0,0.0,0.0,0.0,0.0,0.0,0.0,0.0,0.0
0,n.a.,1173,0.61,0.1,6.0,0.7,0.03,0.0,5.4,0.0,0.0,0.0,45.3,2.4,20.0,0.0,30.0,0.0,0.0,0.0,0.0,0.0,0.0,40.0,10.0,0.0,0.0,0.0,0.0,0.0,0.0,0.0,0.0,0.0,0.0,0.0,0.0,0.0,0.0,0.0,0.0,0.0,0.0,0.0,0.0,0.0,0.0,0.0,0.0,0.0,0.0,0.0,0.0,0.0,0.0,0.0,0.0,0.0,0.0,0.0,0.0,0.0,0.0,0.0,0.0,0.0,0.0
0,n.a.,1173,0.51,0.1,5.0,0.6,0.03,0.0,6.3,0.0,0.0,0.0,43.7,2.7,20.0,0.0,30.0,0.0,0.0,0.0,0.0,0.0,0.0,40.0,10.0,0.0,0.0,0.0,0.0,0.0,0.0,0.0,0.0,0.0,0.0,0.0,0.0,0.0,0.0,0.0,0.0,0.0,0.0,0.0,0.0,0.0,0.0,0.0,0.0,0.0,0.0,0.0,0.0,0.0,0.0,0.0,0.0,0.0,0.0,0.0,0.0,0.0,0.0,0.0,0.0,0.0,0.0
0,n.a.,1173,0.42,0.1,4.1,0.5,0.03,0.0,6.8,0.0,0.0,0.0,42.9,2.9,20.0,0.0,30.0,0.0,0.0,0.0,0.0,0.0,0.0,40.0,10.0,0.0,0.0,0.0,0.0,0.0,0.0,0.0,0.0,0.0,0.0,0.0,0.0,0.0,0.0,0.0,0.0,0.0,0.0,0.0,0.0,0.0,0.0,0.0,0.0,0.0,0.0,0.0,0.0,0.0,0.0,0.0,0.0,0.0,0.0,0.0,0.0,0.0,0.0,0.0,0.0,0.0,0.0
0,n.a.,1173,0.31,0.1,3.1,0.4,0.03,0.0,7.5,0.0,0.0,0.0,40.3,3.0,20.0,0.0,30.0,0.0,0.0,0.0,0.0,0.0,0.0,40.0,10.0,0.0,0.0,0.0,0.0,0.0,0.0,0.0,0.0,0.0,0.0,0.0,0.0,0.0,0.0,0.0,0.0,0.0,0.0,0.0,0.0,0.0,0.0,0.0,0.0,0.0,0.0,0.0,0.0,0.0,0.0,0.0,0.0,0.0,0.0,0.0,0.0,0.0,0.0,0.0,0.0,0.0,0.0
0,n.a.,1173,0.21,0.1,2.1,0.3,0.03,0.0,8.8,0.0,0.0,0.0,36.9,3.3,20.0,0.0,30.0,0.0,0.0,0.0,0.0,0.0,0.0,40.0,10.0,0.0,0.0,0.0,0.0,0.0,0.0,0.0,0.0,0.0,0.0,0.0,0.0,0.0,0.0,0.0,0.0,0.0,0.0,0.0,0.0,0.0,0.0,0.0,0.0,0.0,0.0,0.0,0.0,0.0,0.0,0.0,0.0,0.0,0.0,0.0,0.0,0.0,0.0,0.0,0.0,0.0,0.0
0,n.a.,1073,0.04,0.3,0.1,0.1,0.03,0.0,1.7,0.0,0.0,0.0,37.2,0.6,20.0,0.0,30.0,0.0,0.0,0.0,0.0,0.0,0.0,40.0,10.0,0.0,0.0,0.0,0.0,0.0,0.0,0.0,0.0,0.0,0.0,0.0,0.0,0.0,0.0,0.0,0.0,0.0,0.0,0.0,0.0,0.0,0.0,0.0,0.0,0.0,0.0,0.0,0.0,0.0,0.0,0.0,0.0,0.0,0.0,0.0,0.0,0.0,0.0,0.0,0.0,0.0,0.0
0,n.a.,1073,0.06,0.3,0.2,0.2,0.03,0.0,2.0,0.0,0.0,0.0,43.5,0.9,20.0,0.0,30.0,0.0,0.0,0.0,0.0,0.0,0.0,40.0,10.0,0.0,0.0,0.0,0.0,0.0,0.0,0.0,0.0,0.0,0.0,0.0,0.0,0.0,0.0,0.0,0.0,0.0,0.0,0.0,0.0,0.0,0.0,0.0,0.0,0.0,0.0,0.0,0.0,0.0,0.0,0.0,0.0,0.0,0.0,0.0,0.0,0.0,0.0,0.0,0.0,0.0,0.0
0,n.a.,1073,0.1,0.3,0.3,0.2,0.03,0.0,2.7,0.0,0.0,0.0,50.3,1.4,20.0,0.0,30.0,0.0,0.0,0.0,0.0,0.0,0.0,40.0,10.0,0.0,0.0,0.0,0.0,0.0,0.0,0.0,0.0,0.0,0.0,0.0,0.0,0.0,0.0,0.0,0.0,0.0,0.0,0.0,0.0,0.0,0.0,0.0,0.0,0.0,0.0,0.0,0.0,0.0,0.0,0.0,0.0,0.0,0.0,0.0,0.0,0.0,0.0,0.0,0.0,0.0,0.0
0,n.a.,1073,0.13,0.3,0.4,0.2,0.03,0.0,3.1,0.0,0.0,0.0,43.6,1.4,20.0,0.0,30.0,0.0,0.0,0.0,0.0,0.0,0.0,40.0,10.0,0.0,0.0,0.0,0.0,0.0,0.0,0.0,0.0,0.0,0.0,0.0,0.0,0.0,0.0,0.0,0.0,0.0,0.0,0.0,0.0,0.0,0.0,0.0,0.0,0.0,0.0,0.0,0.0,0.0,0.0,0.0,0.0,0.0,0.0,0.0,0.0,0.0,0.0,0.0,0.0,0.0,0.0
0,n.a.,1073,0.15,0.3,0.5,0.2,0.03,0.0,3.5,0.0,0.0,0.0,34.2,1.2,20.0,0.0,30.0,0.0,0.0,0.0,0.0,0.0,0.0,40.0,10.0,0.0,0.0,0.0,0.0,0.0,0.0,0.0,0.0,0.0,0.0,0.0,0.0,0.0,0.0,0.0,0.0,0.0,0.0,0.0,0.0,0.0,0.0,0.0,0.0,0.0,0.0,0.0,0.0,0.0,0.0,0.0,0.0,0.0,0.0,0.0,0.0,0.0,0.0,0.0,0.0,0.0,0.0
0,n.a.,1098,0.04,0.3,0.1,0.1,0.03,0.0,2.3,0.0,0.0,0.0,43.2,1.0,20.0,0.0,30.0,0.0,0.0,0.0,0.0,0.0,0.0,40.0,10.0,0.0,0.0,0.0,0.0,0.0,0.0,0.0,0.0,0.0,0.0,0.0,0.0,0.0,0.0,0.0,0.0,0.0,0.0,0.0,0.0,0.0,0.0,0.0,0.0,0.0,0.0,0.0,0.0,0.0,0.0,0.0,0.0,0.0,0.0,0.0,0.0,0.0,0.0,0.0,0.0,0.0,0.0
0,n.a.,1098,0.06,0.3,0.2,0.2,0.03,0.0,2.6,0.0,0.0,0.0,45.0,1.2,20.0,0.0,30.0,0.0,0.0,0.0,0.0,0.0,0.0,40.0,10.0,0.0,0.0,0.0,0.0,0.0,0.0,0.0,0.0,0.0,0.0,0.0,0.0,0.0,0.0,0.0,0.0,0.0,0.0,0.0,0.0,0.0,0.0,0.0,0.0,0.0,0.0,0.0,0.0,0.0,0.0,0.0,0.0,0.0,0.0,0.0,0.0,0.0,0.0,0.0,0.0,0.0,0.0
