Repository: jsjong98/Catalyst-AI

Catalyst-AI
Sungkyunkwan University, School of Chemical Engineering
IPSE (Laboratory of Intelligence Process System Engieering)
Jonghwan Oh (1), Janggeun Lee (2), Dongin Jung (2), Jiyong Kim (*)

Don't Copy this code.

File: Database/La_Cat_1.csv (part 4 of 6)
Promotor,Preparation,"Temperature, K","p(CH4), bar","p(O2), bar",p(CH4)/p(O2),"p total, bar","Contact time, s","X(O2), %","X(CH4), %","S(COx), %","S(C2=), %","S(C2-), %","S(C2), %","Y(C2), %",La_C_mol%,Mg_C_mol%,Ce_C_mol%,Re_C_mol%,Al_C_mol%,Sr_C_mol%,Ti_C_mol%,Ca_C_mol%,Ba_C_mol%,Th_C_mol%,Na_C_mol%,Mn_C_mol%,Co_C_mol%,Y_C_mol%,Fe_C_mol%,Nb_C_mol%,Zr_C_mol%,Sn_C_mol%,Pb_C_mol%,Zn_C_mol%,Nd_C_mol%,Pr_C_mol%,W_C_mol%,Li_C_mol%,Cr_C_mol%,Ni_C_mol%,Si_C_mol%,Ga_C_mol%,In_C_mol%,Rb_C_mol%,Cu_C_mol%,K_C_mol%,Bi_C_mol%,Ag_C_mol%,Cs_C_mol%,Sb_C_mol%,Au_C_mol%,Ir_C_mol%,V_C_mol%,Ta_C_mol%,Cl_A_mol%,C_A_mol%,F_A_mol%,Br_A_mol%,N_A_mol%,S_A_mol%,P_A_mol%,Si_S_mol%,Al_S_mol%,Mg_S_mol%,Ce_S_mol%,Ca_S_mol%,Co_S_mol%
0,Sol-gel,823,0.67,0.17,4.0,1.0,0.36,0.0,15.0,100.0,0.0,0.0,0.0,0.0,50.0,0.0,0.0,0.0,0.0,0.0,0.0,0.0,0.0,0.0,0.0,0.0,0.0,0.0,0.0,0.0,0.0,0.0,0.0,0.0,0.0,0.0,0.0,0.0,0.0,50.0,0.0,0.0,0.0,0.0,0.0,0.0,0.0,0.0,0.0,0.0,0.0,0.0,0.0,0.0,0.0,0.0,0.0,0.0,0.0,0.0,0.0,0.0,0.0,0.0,0.0,0.0,0.0
0,Sol-gel,873,0.67,0.17,4.0,1.0,0.36,0.0,15.6,99.2,0.3,0.6,0.8,0.1,50.0,0.0,0.0,0.0,0.0,0.0,0.0,0.0,0.0,0.0,0.0,0.0,0.0,0.0,0.0,0.0,0.0,0.0,0.0,0.0,0.0,0.0,0.0,0.0,0.0,50.0,0.0,0.0,0.0,0.0,0.0,0.0,0.0,0.0,0.0,0.0,0.0,0.0,0.0,0.0,0.0,0.0,0.0,0.0,0.0,0.0,0.0,0.0,0.0,0.0,0.0,0.0,0.0
0,Sol-gel,923,0.67,0.17,4.0,1.0,0.36,0.0,14.3,99.2,0.1,0.8,0.8,0.1,50.0,0.0,0.0,0.0,0.0,0.0,0.0,0.0,0.0,0.0,0.0,0.0,0.0,0.0,0.0,0.0,0.0,0.0,0.0,0.0,0.0,0.0,0.0,0.0,0.0,50.0,0.0,0.0,0.0,0.0,0.0,0.0,0.0,0.0,0.0,0.0,0.0,0.0,0.0,0.0,0.0,0.0,0.0,0.0,0.0,0.0,0.0,0.0,0.0,0.0,0.0,0.0,0.0
0,Sol-gel,973,0.67,0.17,4.0,1.0,0.36,0.0,14.3,97.7,0.8,1.5,2.3,0.3,50.0,0.0,0.0,0.0,0.0,0.0,0.0,0.0,0.0,0.0,0.0,0.0,0.0,0.0,0.0,0.0,0.0,0.0,0.0,0.0,0.0,0.0,0.0,0.0,0.0,50.0,0.0,0.0,0.0,0.0,0.0,0.0,0.0,0.0,0.0,0.0,0.0,0.0,0.0,0.0,0.0,0.0,0.0,0.0,0.0,0.0,0.0,0.0,0.0,0.0,0.0,0.0,0.0
0,n.a.,773,0.0,0.0,3.0,1.0,0.03,12.9,4.3,0.0,0.2,0.8,0.9,0.0,100.0,0.0,0.0,0.0,0.0,0.0,0.0,0.0,0.0,0.0,0.0,0.0,0.0,0.0,0.0,0.0,0.0,0.0,0.0,0.0,0.0,0.0,0.0,0.0,0.0,0.0,0.0,0.0,0.0,0.0,0.0,0.0,0.0,0.0,0.0,0.0,0.0,0.0,0.0,0.0,0.0,0.0,0.0,0.0,0.0,0.0,0.0,0.0,0.0,0.0,0.0,0.0,0.0
0,n.a.,823,0.0,0.0,3.0,1.0,0.03,79.7,19.3,0.0,0.1,0.5,0.7,0.1,100.0,0.0,0.0,0.0,0.0,0.0,0.0,0.0,0.0,0.0,0.0,0.0,0.0,0.0,0.0,0.0,0.0,0.0,0.0,0.0,0.0,0.0,0.0,0.0,0.0,0.0,0.0,0.0,0.0,0.0,0.0,0.0,0.0,0.0,0.0,0.0,0.0,0.0,0.0,0.0,0.0,0.0,0.0,0.0,0.0,0.0,0.0,0.0,0.0,0.0,0.0,0.0,0.0
0,n.a.,873,0.0,0.0,3.0,1.0,0.03,90.2,25.0,0.0,1.6,5.7,7.3,1.8,100.0,0.0,0.0,0.0,0.0,0.0,0.0,0.0,0.0,0.0,0.0,0.0,0.0,0.0,0.0,0.0,0.0,0.0,0.0,0.0,0.0,0.0,0.0,0.0,0.0,0.0,0.0,0.0,0.0,0.0,0.0,0.0,0.0,0.0,0.0,0.0,0.0,0.0,0.0,0.0,0.0,0.0,0.0,0.0,0.0,0.0,0.0,0.0,0.0,0.0,0.0,0.0,0.0
0,n.a.,923,0.0,0.0,3.0,1.0,0.03,91.6,26.5,0.0,4.9,8.6,13.5,3.6,100.0,0.0,0.0,0.0,0.0,0.0,0.0,0.0,0.0,0.0,0.0,0.0,0.0,0.0,0.0,0.0,0.0,0.0,0.0,0.0,0.0,0.0,0.0,0.0,0.0,0.0,0.0,0.0,0.0,0.0,0.0,0.0,0.0,0.0,0.0,0.0,0.0,0.0,0.0,0.0,0.0,0.0,0.0,0.0,0.0,0.0,0.0,0.0,0.0,0.0,0.0,0.0,0.0
0,n.a.,973,0.0,0.0,3.0,1.0,0.03,91.4,26.2,0.0,9.7,9.8,19.5,5.1,100.0,0.0,0.0,0.0,0.0,0.0,0.0,0.0,0.0,0.0,0.0,0.0,0.0,0.0,0.0,0.0,0.0,0.0,0.0,0.0,0.0,0.0,0.0,0.0,0.0,0.0,0.0,0.0,0.0,0.0,0.0,0.0,0.0,0.0,0.0,0.0,0.0,0.0,0.0,0.0,0.0,0.0,0.0,0.0,0.0,0.0,0.0,0.0,0.0,0.0,0.0,0.0,0.0
0,n.a.,1023,0.0,0.0,3.0,1.0,0.03,95.4,27.8,0.0,23.0,12.4,35.4,9.9,100.0,0.0,0.0,0.0,0.0,0.0,0.0,0.0,0.0,0.0,0.0,0.0,0.0,0.0,0.0,0.0,0.0,0.0,0.0,0.0,0.0,0.0,0.0,0.0,0.0,0.0,0.0,0.0,0.0,0.0,0.0,0.0,0.0,0.0,0.0,0.0,0.0,0.0,0.0,0.0,0.0,0.0,0.0,0.0,0.0,0.0,0.0,0.0,0.0,0.0,0.0,0.0,0.0
0,n.a.,1073,0.0,0.0,3.0,1.0,0.03,98.5,29.2,0.0,25.7,14.2,39.9,11.6,100.0,0.0,0.0,0.0,0.0,0.0,0.0,0.0,0.0,0.0,0.0,0.0,0.0,0.0,0.0,0.0,0.0,0.0,0.0,0.0,0.0,0.0,0.0,0.0,0.0,0.0,0.0,0.0,0.0,0.0,0.0,0.0,0.0,0.0,0.0,0.0,0.0,0.0,0.0,0.0,0.0,0.0,0.0,0.0,0.0,0.0,0.0,0.0,0.0,0.0,0.0,0.0,0.0
0,n.a.,973,0.0,0.0,2.0,1.0,0.03,0.0,37.3,0.0,10.5,8.3,18.8,7.0,100.0,0.0,0.0,0.0,0.0,0.0,0.0,0.0,0.0,0.0,0.0,0.0,0.0,0.0,0.0,0.0,0.0,0.0,0.0,0.0,0.0,0.0,0.0,0.0,0.0,0.0,0.0,0.0,0.0,0.0,0.0,0.0,0.0,0.0,0.0,0.0,0.0,0.0,0.0,0.0,0.0,0.0,0.0,0.0,0.0,0.0,0.0,0.0,0.0,0.0,0.0,0.0,0.0
0,n.a.,973,0.0,0.0,4.0,1.0,0.03,0.0,22.7,0.0,8.9,14.0,22.9,5.2,100.0,0.0,0.0,0.0,0.0,0.0,0.0,0.0,0.0,0.0,0.0,0.0,0.0,0.0,0.0,0.0,0.0,0.0,0.0,0.0,0.0,0.0,0.0,0.0,0.0,0.0,0.0,0.0,0.0,0.0,0.0,0.0,0.0,0.0,0.0,0.0,0.0,0.0,0.0,0.0,0.0,0.0,0.0,0.0,0.0,0.0,0.0,0.0,0.0,0.0,0.0,0.0,0.0
0,n.a.,973,0.0,0.0,5.0,1.0,0.03,0.0,19.4,0.0,8.5,16.3,24.8,4.8,100.0,0.0,0.0,0.0,0.0,0.0,0.0,0.0,0.0,0.0,0.0,0.0,0.0,0.0,0.0,0.0,0.0,0.0,0.0,0.0,0.0,0.0,0.0,0.0,0.0,0.0,0.0,0.0,0.0,0.0,0.0,0.0,0.0,0.0,0.0,0.0,0.0,0.0,0.0,0.0,0.0,0.0,0.0,0.0,0.0,0.0,0.0,0.0,0.0,0.0,0.0,0.0,0.0
0,n.a.,973,0.0,0.0,3.0,1.0,0.05,0.0,27.4,0.0,10.6,15.2,25.8,7.1,100.0,0.0,0.0,0.0,0.0,0.0,0.0,0.0,0.0,0.0,0.0,0.0,0.0,0.0,0.0,0.0,0.0,0.0,0.0,0.0,0.0,0.0,0.0,0.0,0.0,0.0,0.0,0.0,0.0,0.0,0.0,0.0,0.0,0.0,0.0,0.0,0.0,0.0,0.0,0.0,0.0,0.0,0.0,0.0,0.0,0.0,0.0,0.0,0.0,0.0,0.0,0.0,0.0
0,n.a.,973,0.0,0.0,3.0,1.0,0.04,0.0,26.8,0.0,12.4,14.4,26.8,7.2,100.0,0.0,0.0,0.0,0.0,0.0,0.0,0.0,0.0,0.0,0.0,0.0,0.0,0.0,0.0,0.0,0.0,0.0,0.0,0.0,0.0,0.0,0.0,0.0,0.0,0.0,0.0,0.0,0.0,0.0,0.0,0.0,0.0,0.0,0.0,0.0,0.0,0.0,0.0,0.0,0.0,0.0,0.0,0.0,0.0,0.0,0.0,0.0,0.0,0.0,0.0,0.0,0.0
0,n.a.,973,0.0,0.0,3.0,1.0,0.02,0.0,27.0,0.0,12.2,15.6,27.8,7.5,100.0,0.0,0.0,0.0,0.0,0.0,0.0,0.0,0.0,0.0,0.0,0.0,0.0,0.0,0.0,0.0,0.0,0.0,0.0,0.0,0.0,0.0,0.0,0.0,0.0,0.0,0.0,0.0,0.0,0.0,0.0,0.0,0.0,0.0,0.0,0.0,0.0,0.0,0.0,0.0,0.0,0.0,0.0,0.0,0.0,0.0,0.0,0.0,0.0,0.0,0.0,0.0,0.0
0,n.a.,973,0.0,0.0,3.0,1.0,0.01,0.0,27.0,0.0,11.4,17.4,28.8,7.8,100.0,0.0,0.0,0.0,0.0,0.0,0.0,0.0,0.0,0.0,0.0,0.0,0.0,0.0,0.0,0.0,0.0,0.0,0.0,0.0,0.0,0.0,0.0,0.0,0.0,0.0,0.0,0.0,0.0,0.0,0.0,0.0,0.0,0.0,0.0,0.0,0.0,0.0,0.0,0.0,0.0,0.0,0.0,0.0,0.0,0.0,0.0,0.0,0.0,0.0,0.0,0.0,0.0
0,n.a.,973,0.0,0.0,3.0,1.0,0.01,0.0,29.3,0.0,9.8,20.0,29.8,8.7,100.0,0.0,0.0,0.0,0.0,0.0,0.0,0.0,0.0,0.0,0.0,0.0,0.0,0.0,0.0,0.0,0.0,0.0,0.0,0.0,0.0,0.0,0.0,0.0,0.0,0.0,0.0,0.0,0.0,0.0,0.0,0.0,0.0,0.0,0.0,0.0,0.0,0.0,0.0,0.0,0.0,0.0,0.0,0.0,0.0,0.0,0.0,0.0,0.0,0.0,0.0,0.0,0.0
0,n.a.,973,0.0,0.0,3.0,1.0,0.01,0.0,29.4,0.0,10.1,20.7,30.8,9.1,100.0,0.0,0.0,0.0,0.0,0.0,0.0,0.0,0.0,0.0,0.0,0.0,0.0,0.0,0.0,0.0,0.0,0.0,0.0,0.0,0.0,0.0,0.0,0.0,0.0,0.0,0.0,0.0,0.0,0.0,0.0,0.0,0.0,0.0,0.0,0.0,0.0,0.0,0.0,0.0,0.0,0.0,0.0,0.0,0.0,0.0,0.0,0.0,0.0,0.0,0.0,0.0,0.0
0,Impregnation,1073,0.5,0.25,2.0,1.0,0.36,28.2,11.9,0.0,0.0,0.0,49.5,6.1,2.23,0.0,0.0,0.0,0.0,0.0,0.0,0.0,0.0,0.0,2.08,0.0,0.0,0.0,0.0,0.0,0.0,0.0,0.0,0.0,0.0,0.0,1.04,0.0,0.0,0.0,0.0,0.0,0.0,0.0,0.0,0.0,0.0,0.0,0.0,0.0,0.0,0.0,0.0,0.0,0.0,0.0,0.0,0.0,0.0,0.0,0.0,94.65,0.0,0.0,0.0,0.0,0.0
0,Sol-gel,823,0.4,0.1,4.0,1.0,0.03,0.0,16.9,0.0,14.0,20.8,34.8,6.0,50.0,0.0,50.0,0.0,0.0,0.0,0.0,0.0,0.0,0.0,0.0,0.0,0.0,0.0,0.0,0.0,0.0,0.0,0.0,0.0,0.0,0.0,0.0,0.0,0.0,0.0,0.0,0.0,0.0,0.0,0.0,0.0,0.0,0.0,0.0,0.0,0.0,0.0,0.0,0.0,0.0,0.0,0.0,0.0,0.0,0.0,0.0,0.0,0.0,0.0,0.0,0.0,0.0
0,Sol-gel,873,0.4,0.1,4.0,1.0,0.03,0.0,20.7,0.0,19.1,27.0,46.2,9.6,50.0,0.0,50.0,0.0,0.0,0.0,0.0,0.0,0.0,0.0,0.0,0.0,0.0,0.0,0.0,0.0,0.0,0.0,0.0,0.0,0.0,0.0,0.0,0.0,0.0,0.0,0.0,0.0,0.0,0.0,0.0,0.0,0.0,0.0,0.0,0.0,0.0,0.0,0.0,0.0,0.0,0.0,0.0,0.0,0.0,0.0,0.0,0.0,0.0,0.0,0.0,0.0,0.0
0,Sol-gel,923,0.4,0.1,4.0,1.0,0.03,0.0,26.8,0.0,23.8,33.7,57.5,15.2,50.0,0.0,50.0,0.0,0.0,0.0,0.0,0.0,0.0,0.0,0.0,0.0,0.0,0.0,0.0,0.0,0.0,0.0,0.0,0.0,0.0,0.0,0.0,0.0,0.0,0.0,0.0,0.0,0.0,0.0,0.0,0.0,0.0,0.0,0.0,0.0,0.0,0.0,0.0,0.0,0.0,0.0,0.0,0.0,0.0,0.0,0.0,0.0,0.0,0.0,0.0,0.0,0.0
0,Sol-gel,973,0.4,0.1,4.0,1.0,0.03,0.0,27.8,0.0,24.9,33.9,58.8,16.1,50.0,0.0,50.0,0.0,0.0,0.0,0.0,0.0,0.0,0.0,0.0,0.0,0.0,0.0,0.0,0.0,0.0,0.0,0.0,0.0,0.0,0.0,0.0,0.0,0.0,0.0,0.0,0.0,0.0,0.0,0.0,0.0,0.0,0.0,0.0,0.0,0.0,0.0,0.0,0.0,0.0,0.0,0.0,0.0,0.0,0.0,0.0,0.0,0.0,0.0,0.0,0.0,0.0
0,Sol-gel,1023,0.4,0.1,4.0,1.0,0.03,0.0,28.3,0.0,28.8,30.1,58.8,16.5,50.0,0.0,50.0,0.0,0.0,0.0,0.0,0.0,0.0,0.0,0.0,0.0,0.0,0.0,0.0,0.0,0.0,0.0,0.0,0.0,0.0,0.0,0.0,0.0,0.0,0.0,0.0,0.0,0.0,0.0,0.0,0.0,0.0,0.0,0.0,0.0,0.0,0.0,0.0,0.0,0.0,0.0,0.0,0.0,0.0,0.0,0.0,0.0,0.0,0.0,0.0,0.0,0.0
0,n.a.,1023,0.67,0.17,4.0,1.0,0.36,0.0,18.3,0.0,17.4,19.0,36.4,6.7,50.0,0.0,0.0,0.0,50.0,0.0,0.0,0.0,0.0,0.0,0.0,0.0,0.0,0.0,0.0,0.0,0.0,0.0,0.0,0.0,0.0,0.0,0.0,0.0,0.0,0.0,0.0,0.0,0.0,0.0,0.0,0.0,0.0,0.0,0.0,0.0,0.0,0.0,0.0,0.0,0.0,0.0,0.0,0.0,0.0,0.0,0.0,0.0,0.0,0.0,0.0,0.0,0.0
0,n.a.,1023,0.67,0.17,4.0,1.0,0.36,0.0,12.8,0.0,5.0,8.3,13.3,1.7,50.0,0.0,0.0,0.0,50.0,0.0,0.0,0.0,0.0,0.0,0.0,0.0,0.0,0.0,0.0,0.0,0.0,0.0,0.0,0.0,0.0,0.0,0.0,0.0,0.0,0.0,0.0,0.0,0.0,0.0,0.0,0.0,0.0,0.0,0.0,0.0,0.0,0.0,0.0,0.0,0.0,0.0,0.0,0.0,0.0,0.0,0.0,0.0,0.0,0.0,0.0,0.0,0.0
0,Sol-gel,1023,0.67,0.17,4.0,1.0,0.36,0.0,24.5,0.0,28.3,22.3,50.6,12.4,50.0,0.0,0.0,0.0,50.0,0.0,0.0,0.0,0.0,0.0,0.0,0.0,0.0,0.0,0.0,0.0,0.0,0.0,0.0,0.0,0.0,0.0,0.0,0.0,0.0,0.0,0.0,0.0,0.0,0.0,0.0,0.0,0.0,0.0,0.0,0.0,0.0,0.0,0.0,0.0,0.0,0.0,0.0,0.0,0.0,0.0,0.0,0.0,0.0,0.0,0.0,0.0,0.0
0,Sol-gel,823,0.4,0.1,4.0,1.0,0.03,0.0,16.8,0.0,11.9,19.9,31.8,5.3,50.0,0.0,50.0,0.0,0.0,0.0,0.0,0.0,0.0,0.0,0.0,0.0,0.0,0.0,0.0,0.0,0.0,0.0,0.0,0.0,0.0,0.0,0.0,0.0,0.0,0.0,0.0,0.0,0.0,0.0,0.0,0.0,0.0,0.0,0.0,0.0,0.0,0.0,0.0,0.0,0.0,0.0,0.0,0.0,0.0,0.0,0.0,0.0,0.0,0.0,0.0,0.0,0.0
0,Sol-gel,873,0.4,0.1,4.0,1.0,0.03,0.0,20.8,0.0,19.8,23.8,43.6,9.0,50.0,0.0,50.0,0.0,0.0,0.0,0.0,0.0,0.0,0.0,0.0,0.0,0.0,0.0,0.0,0.0,0.0,0.0,0.0,0.0,0.0,0.0,0.0,0.0,0.0,0.0,0.0,0.0,0.0,0.0,0.0,0.0,0.0,0.0,0.0,0.0,0.0,0.0,0.0,0.0,0.0,0.0,0.0,0.0,0.0,0.0,0.0,0.0,0.0,0.0,0.0,0.0,0.0
0,Sol-gel,923,0.4,0.1,4.0,1.0,0.03,0.0,25.2,0.0,23.7,32.6,56.2,14.1,50.0,0.0,50.0,0.0,0.0,0.0,0.0,0.0,0.0,0.0,0.0,0.0,0.0,0.0,0.0,0.0,0.0,0.0,0.0,0.0,0.0,0.0,0.0,0.0,0.0,0.0,0.0,0.0,0.0,0.0,0.0,0.0,0.0,0.0,0.0,0.0,0.0,0.0,0.0,0.0,0.0,0.0,0.0,0.0,0.0,0.0,0.0,0.0,0.0,0.0,0.0,0.0,0.0
0,Sol-gel,973,0.4,0.1,4.0,1.0,0.03,0.0,25.9,0.0,24.8,31.8,56.6,14.4,50.0,0.0,50.0,0.0,0.0,0.0,0.0,0.0,0.0,0.0,0.0,0.0,0.0,0.0,0.0,0.0,0.0,0.0,0.0,0.0,0.0,0.0,0.0,0.0,0.0,0.0,0.0,0.0,0.0,0.0,0.0,0.0,0.0,0.0,0.0,0.0,0.0,0.0,0.0,0.0,0.0,0.0,0.0,0.0,0.0,0.0,0.0,0.0,0.0,0.0,0.0,0.0,0.0
0,Sol-gel,1023,0.4,0.1,4.0,1.0,0.03,0.0,29.0,0.0,28.8,28.7,57.5,16.4,50.0,0.0,50.0,0.0,0.0,0.0,0.0,0.0,0.0,0.0,0.0,0.0,0.0,0.0,0.0,0.0,0.0,0.0,0.0,0.0,0.0,0.0,0.0,0.0,0.0,0.0,0.0,0.0,0.0,0.0,0.0,0.0,0.0,0.0,0.0,0.0,0.0,0.0,0.0,0.0,0.0,0.0,0.0,0.0,0.0,0.0,0.0,0.0,0.0,0.0,0.0,0.0,0.0
0,Sol-gel,1073,0.4,0.1,4.0,1.0,0.03,0.0,29.7,0.0,31.0,28.0,59.0,17.3,50.0,0.0,50.0,0.0,0.0,0.0,0.0,0.0,0.0,0.0,0.0,0.0,0.0,0.0,0.0,0.0,0.0,0.0,0.0,0.0,0.0,0.0,0.0,0.0,0.0,0.0,0.0,0.0,0.0,0.0,0.0,0.0,0.0,0.0,0.0,0.0,0.0,0.0,0.0,0.0,0.0,0.0,0.0,0.0,0.0,0.0,0.0,0.0,0.0,0.0,0.0,0.0,0.0
0,Sol-gel,823,0.4,0.1,4.0,1.0,0.03,0.0,13.1,0.0,0.6,3.3,4.0,0.6,50.0,0.0,0.0,0.0,0.0,0.0,0.0,0.0,0.0,0.0,0.0,0.0,0.0,0.0,0.0,0.0,50.0,0.0,0.0,0.0,0.0,0.0,0.0,0.0,0.0,0.0,0.0,0.0,0.0,0.0,0.0,0.0,0.0,0.0,0.0,0.0,0.0,0.0,0.0,0.0,0.0,0.0,0.0,0.0,0.0,0.0,0.0,0.0,0.0,0.0,0.0,0.0,0.0
0,Sol-gel,873,0.4,0.1,4.0,1.0,0.03,0.0,19.1,0.0,2.6,4.4,7.1,1.2,50.0,0.0,0.0,0.0,0.0,0.0,0.0,0.0,0.0,0.0,0.0,0.0,0.0,0.0,0.0,0.0,50.0,0.0,0.0,0.0,0.0,0.0,0.0,0.0,0.0,0.0,0.0,0.0,0.0,0.0,0.0,0.0,0.0,0.0,0.0,0.0,0.0,0.0,0.0,0.0,0.0,0.0,0.0,0.0,0.0,0.0,0.0,0.0,0.0,0.0,0.0,0.0,0.0
0,Sol-gel,923,0.4,0.1,4.0,1.0,0.03,0.0,20.3,0.0,18.0,23.7,41.8,8.6,50.0,0.0,0.0,0.0,0.0,0.0,0.0,0.0,0.0,0.0,0.0,0.0,0.0,0.0,0.0,0.0,50.0,0.0,0.0,0.0,0.0,0.0,0.0,0.0,0.0,0.0,0.0,0.0,0.0,0.0,0.0,0.0,0.0,0.0,0.0,0.0,0.0,0.0,0.0,0.0,0.0,0.0,0.0,0.0,0.0,0.0,0.0,0.0,0.0,0.0,0.0,0.0,0.0
0,Sol-gel,973,0.4,0.1,4.0,1.0,0.03,0.0,21.9,0.0,21.9,24.2,46.1,10.0,50.0,0.0,0.0,0.0,0.0,0.0,0.0,0.0,0.0,0.0,0.0,0.0,0.0,0.0,0.0,0.0,50.0,0.0,0.0,0.0,0.0,0.0,0.0,0.0,0.0,0.0,0.0,0.0,0.0,0.0,0.0,0.0,0.0,0.0,0.0,0.0,0.0,0.0,0.0,0.0,0.0,0.0,0.0,0.0,0.0,0.0,0.0,0.0,0.0,0.0,0.0,0.0,0.0
0,Sol-gel,1023,0.4,0.1,4.0,1.0,0.03,0.0,23.8,0.0,25.0,24.6,49.5,11.8,50.0,0.0,0.0,0.0,0.0,0.0,0.0,0.0,0.0,0.0,0.0,0.0,0.0,0.0,0.0,0.0,50.0,0.0,0.0,0.0,0.0,0.0,0.0,0.0,0.0,0.0,0.0,0.0,0.0,0.0,0.0,0.0,0.0,0.0,0.0,0.0,0.0,0.0,0.0,0.0,0.0,0.0,0.0,0.0,0.0,0.0,0.0,0.0,0.0,0.0,0.0,0.0,0.0
0,Sol-gel,1073,0.4,0.1,4.0,1.0,0.03,0.0,24.5,0.0,26.0,24.7,50.6,12.7,50.0,0.0,0.0,0.0,0.0,0.0,0.0,0.0,0.0,0.0,0.0,0.0,0.0,0.0,0.0,0.0,50.0,0.0,0.0,0.0,0.0,0.0,0.0,0.0,0.0,0.0,0.0,0.0,0.0,0.0,0.0,0.0,0.0,0.0,0.0,0.0,0.0,0.0,0.0,0.0,0.0,0.0,0.0,0.0,0.0,0.0,0.0,0.0,0.0,0.0,0.0,0.0,0.0
0,Sol-gel,823,0.4,0.1,4.0,1.0,0.04,0.0,1.2,0.0,1.6,5.4,7.1,0.1,50.0,0.0,0.0,0.0,0.0,0.0,50.0,0.0,0.0,0.0,0.0,0.0,0.0,0.0,0.0,0.0,0.0,0.0,0.0,0.0,0.0,0.0,0.0,0.0,0.0,0.0,0.0,0.0,0.0,0.0,0.0,0.0,0.0,0.0,0.0,0.0,0.0,0.0,0.0,0.0,0.0,0.0,0.0,0.0,0.0,0.0,0.0,0.0,0.0,0.0,0.0,0.0,0.0
0,Sol-gel,873,0.4,0.1,4.0,1.0,0.04,0.0,4.2,0.0,4.7,15.2,19.9,0.5,50.0,0.0,0.0,0.0,0.0,0.0,50.0,0.0,0.0,0.0,0.0,0.0,0.0,0.0,0.0,0.0,0.0,0.0,0.0,0.0,0.0,0.0,0.0,0.0,0.0,0.0,0.0,0.0,0.0,0.0,0.0,0.0,0.0,0.0,0.0,0.0,0.0,0.0,0.0,0.0,0.0,0.0,0.0,0.0,0.0,0.0,0.0,0.0,0.0,0.0,0.0,0.0,0.0
0,Sol-gel,923,0.4,0.1,4.0,1.0,0.04,0.0,13.6,0.0,7.4,17.4,24.8,3.3,50.0,0.0,0.0,0.0,0.0,0.0,50.0,0.0,0.0,0.0,0.0,0.0,0.0,0.0,0.0,0.0,0.0,0.0,0.0,0.0,0.0,0.0,0.0,0.0,0.0,0.0,0.0,0.0,0.0,0.0,0.0,0.0,0.0,0.0,0.0,0.0,0.0,0.0,0.0,0.0,0.0,0.0,0.0,0.0,0.0,0.0,0.0,0.0,0.0,0.0,0.0,0.0,0.0
0,Sol-gel,973,0.4,0.1,4.0,1.0,0.04,0.0,15.1,0.0,10.9,15.3,26.2,4.0,50.0,0.0,0.0,0.0,0.0,0.0,50.0,0.0,0.0,0.0,0.0,0.0,0.0,0.0,0.0,0.0,0.0,0.0,0.0,0.0,0.0,0.0,0.0,0.0,0.0,0.0,0.0,0.0,0.0,0.0,0.0,0.0,0.0,0.0,0.0,0.0,0.0,0.0,0.0,0.0,0.0,0.0,0.0,0.0,0.0,0.0,0.0,0.0,0.0,0.0,0.0,0.0,0.0
0,Sol-gel,1023,0.4,0.1,4.0,1.0,0.04,0.0,16.4,0.0,14.4,17.3,31.6,5.0,50.0,0.0,0.0,0.0,0.0,0.0,50.0,0.0,0.0,0.0,0.0,0.0,0.0,0.0,0.0,0.0,0.0,0.0,0.0,0.0,0.0,0.0,0.0,0.0,0.0,0.0,0.0,0.0,0.0,0.0,0.0,0.0,0.0,0.0,0.0,0.0,0.0,0.0,0.0,0.0,0.0,0.0,0.0,0.0,0.0,0.0,0.0,0.0,0.0,0.0,0.0,0.0,0.0
0,Sol-gel,1073,0.4,0.1,4.0,1.0,0.04,0.0,18.1,0.0,15.8,17.0,32.7,5.9,50.0,0.0,0.0,0.0,0.0,0.0,50.0,0.0,0.0,0.0,0.0,0.0,0.0,0.0,0.0,0.0,0.0,0.0,0.0,0.0,0.0,0.0,0.0,0.0,0.0,0.0,0.0,0.0,0.0,0.0,0.0,0.0,0.0,0.0,0.0,0.0,0.0,0.0,0.0,0.0,0.0,0.0,0.0,0.0,0.0,0.0,0.0,0.0,0.0,0.0,0.0,0.0,0.0
0,Impregnation,973,0.75,0.25,3.0,1.0,0.07,0.0,10.5,47.2,30.6,18.2,52.8,5.6,4.59,0.0,0.0,0.0,0.0,0.0,0.0,0.0,0.0,0.0,0.0,0.0,0.0,0.0,0.0,0.0,0.0,0.0,0.0,0.0,0.0,0.0,0.0,0.0,0.0,0.0,0.0,0.0,0.0,0.0,0.0,0.0,0.0,0.0,0.0,0.0,0.0,0.0,0.0,0.0,0.0,0.0,0.0,0.0,0.0,0.0,0.0,95.41,0.0,0.0,0.0,0.0,0.0
0,Impregnation,973,0.75,0.25,3.0,1.0,0.07,0.0,15.9,68.6,18.8,10.4,31.4,5.0,2.67,0.0,0.0,0.0,13.75,0.0,0.0,0.0,0.0,0.0,0.0,0.0,0.0,0.0,0.0,0.0,0.0,0.0,0.0,0.0,0.0,0.0,0.0,0.0,0.0,0.0,0.0,0.0,0.0,0.0,0.0,0.0,0.0,0.0,0.0,0.0,0.0,0.0,0.0,0.0,0.0,0.0,0.0,0.0,0.0,0.0,0.0,83.59,0.0,0.0,0.0,0.0,0.0
0,Impregnation,973,0.75,0.25,3.0,1.0,0.07,0.0,24.6,80.7,13.6,4.4,19.3,4.7,3.0,0.0,2.98,0.0,0.0,0.0,0.0,0.0,0.0,0.0,0.0,0.0,0.0,0.0,0.0,0.0,0.0,0.0,0.0,0.0,0.0,0.0,0.0,0.0,0.0,0.0,0.0,0.0,0.0,0.0,0.0,0.0,0.0,0.0,0.0,0.0,0.0,0.0,0.0,0.0,0.0,0.0,0.0,0.0,0.0,0.0,0.0,94.02,0.0,0.0,0.0,0.0,0.0
0,Impregnation,973,0.75,0.25,3.0,1.0,0.07,0.0,14.5,68.1,18.6,10.9,31.9,4.6,3.0,0.0,0.0,0.0,0.0,0.0,0.0,0.0,3.04,0.0,0.0,0.0,0.0,0.0,0.0,0.0,0.0,0.0,0.0,0.0,0.0,0.0,0.0,0.0,0.0,0.0,0.0,0.0,0.0,0.0,0.0,0.0,0.0,0.0,0.0,0.0,0.0,0.0,0.0,0.0,0.0,0.0,0.0,0.0,0.0,0.0,0.0,93.96,0.0,0.0,0.0,0.0,0.0
0,Impregnation,973,0.75,0.25,3.0,1.0,0.07,0.0,27.1,84.2,12.0,2.9,15.8,4.3,2.84,0.0,0.0,0.0,0.0,0.0,8.24,0.0,0.0,0.0,0.0,0.0,0.0,0.0,0.0,0.0,0.0,0.0,0.0,0.0,0.0,0.0,0.0,0.0,0.0,0.0,0.0,0.0,0.0,0.0,0.0,0.0,0.0,0.0,0.0,0.0,0.0,0.0,0.0,0.0,0.0,0.0,0.0,0.0,0.0,0.0,0.0,88.92,0.0,0.0,0.0,0.0,0.0
0,Impregnation,973,0.75,0.25,3.0,1.0,0.07,0.0,12.9,70.3,16.2,11.2,29.7,3.8,2.86,0.0,0.0,0.0,0.0,0.0,0.0,0.0,0.0,0.0,0.0,0.0,0.0,0.0,0.0,0.0,0.0,0.0,0.0,0.0,0.0,0.0,0.0,0.0,7.64,0.0,0.0,0.0,0.0,0.0,0.0,0.0,0.0,0.0,0.0,0.0,0.0,0.0,0.0,0.0,0.0,0.0,0.0,0.0,0.0,0.0,0.0,89.5,0.0,0.0,0.0,0.0,0.0
0,Impregnation,973,0.75,0.25,3.0,1.0,0.07,0.0,10.6,64.0,19.4,13.7,36.0,3.8,2.95,0.0,0.0,0.0,0.0,0.0,0.0,0.0,0.0,0.0,0.0,0.0,0.0,0.0,0.0,0.0,0.0,0.0,0.0,0.0,0.0,0.0,0.0,0.0,0.0,0.0,0.0,0.0,0.0,4.79,0.0,0.0,0.0,0.0,0.0,0.0,0.0,0.0,0.0,0.0,0.0,0.0,0.0,0.0,0.0,0.0,0.0,92.26,0.0,0.0,0.0,0.0,0.0
0,Impregnation,973,0.75,0.25,3.0,1.0,0.07,0.0,11.5,67.0,17.5,12.6,33.0,3.8,2.88,0.0,0.0,0.0,0.0,0.0,0.0,0.0,0.0,0.0,0.0,0.0,0.0,0.0,0.0,0.0,0.0,0.0,0.0,0.0,0.0,0.0,0.0,0.0,0.0,6.83,0.0,0.0,0.0,0.0,0.0,0.0,0.0,0.0,0.0,0.0,0.0,0.0,0.0,0.0,0.0,0.0,0.0,0.0,0.0,0.0,0.0,90.29,0.0,0.0,0.0,0.0,0.0
0,Impregnation,973,0.75,0.25,3.0,1.0,0.07,0.0,19.8,88.5,6.2,4.5,11.5,2.3,2.9,0.0,0.0,0.0,0.0,0.0,0.0,0.0,0.0,0.0,0.0,0.0,0.0,0.0,0.0,0.0,0.0,0.0,0.0,0.0,0.0,0.0,0.0,0.0,0.0,0.0,0.0,0.0,0.0,0.0,6.34,0.0,0.0,0.0,0.0,0.0,0.0,0.0,0.0,0.0,0.0,0.0,0.0,0.0,0.0,0.0,0.0,90.76,0.0,0.0,0.0,0.0,0.0
0,n.a.,1048,0.6,0.2,4.0,1.0,0.36,0.0,30.0,47.0,15.9,31.4,51.7,15.5,66.67,0.0,0.0,0.0,16.67,0.0,0.0,0.0,0.0,0.0,0.0,0.0,0.0,0.0,0.0,0.0,0.0,0.0,0.0,0.0,0.0,0.0,0.0,16.67,0.0,0.0,0.0,0.0,0.0,0.0,0.0,0.0,0.0,0.0,0.0,0.0,0.0,0.0,0.0,0.0,0.0,0.0,0.0,0.0,0.0,0.0,0.0,0.0,0.0,0.0,0.0,0.0,0.0
0,Sol-gel,1048,0.6,0.2,4.0,1.0,0.36,0.0,30.0,48.8,13.4,23.7,39.5,11.9,50.0,0.0,0.0,0.0,0.0,0.0,0.0,0.0,0.0,0.0,0.0,0.0,0.0,0.0,0.0,0.0,0.0,0.0,0.0,0.0,0.0,0.0,0.0,50.0,0.0,0.0,0.0,0.0,0.0,0.0,0.0,0.0,0.0,0.0,0.0,0.0,0.0,0.0,0.0,0.0,0.0,0.0,0.0,0.0,0.0,0.0,0.0,0.0,0.0,0.0,0.0,0.0,0.0
0,Sol-gel,823,0.4,0.1,4.0,1.0,0.03,0.0,10.6,0.0,0.0,0.0,34.5,3.7,51.22,0.0,48.78,0.0,0.0,0.0,0.0,0.0,0.0,0.0,0.0,0.0,0.0,0.0,0.0,0.0,0.0,0.0,0.0,0.0,0.0,0.0,0.0,0.0,0.0,0.0,0.0,0.0,0.0,0.0,0.0,0.0,0.0,0.0,0.0,0.0,0.0,0.0,0.0,0.0,0.0,0.0,0.0,0.0,0.0,0.0,0.0,0.0,0.0,0.0,0.0,0.0,0.0
0,Sol-gel,873,0.4,0.1,4.0,1.0,0.03,0.0,17.4,0.0,0.0,0.0,42.4,7.4,51.22,0.0,48.78,0.0,0.0,0.0,0.0,0.0,0.0,0.0,0.0,0.0,0.0,0.0,0.0,0.0,0.0,0.0,0.0,0.0,0.0,0.0,0.0,0.0,0.0,0.0,0.0,0.0,0.0,0.0,0.0,0.0,0.0,0.0,0.0,0.0,0.0,0.0,0.0,0.0,0.0,0.0,0.0,0.0,0.0,0.0,0.0,0.0,0.0,0.0,0.0,0.0,0.0
0,Sol-gel,923,0.4,0.1,4.0,1.0,0.03,0.0,25.6,0.0,0.0,0.0,54.7,14.0,51.22,0.0,48.78,0.0,0.0,0.0,0.0,0.0,0.0,0.0,0.0,0.0,0.0,0.0,0.0,0.0,0.0,0.0,0.0,0.0,0.0,0.0,0.0,0.0,0.0,0.0,0.0,0.0,0.0,0.0,0.0,0.0,0.0,0.0,0.0,0.0,0.0,0.0,0.0,0.0,0.0,0.0,0.0,0.0,0.0,0.0,0.0,0.0,0.0,0.0,0.0,0.0,0.0
0,Sol-gel,973,0.4,0.1,4.0,1.0,0.03,0.0,27.2,0.0,0.0,0.0,58.0,15.8,51.22,0.0,48.78,0.0,0.0,0.0,0.0,0.0,0.0,0.0,0.0,0.0,0.0,0.0,0.0,0.0,0.0,0.0,0.0,0.0,0.0,0.0,0.0,0.0,0.0,0.0,0.0,0.0,0.0,0.0,0.0,0.0,0.0,0.0,0.0,0.0,0.0,0.0,0.0,0.0,0.0,0.0,0.0,0.0,0.0,0.0,0.0,0.0,0.0,0.0,0.0,0.0,0.0
0,Sol-gel,1023,0.4,0.1,4.0,1.0,0.03,0.0,27.5,0.0,0.0,0.0,57.8,15.9,51.22,0.0,48.78,0.0,0.0,0.0,0.0,0.0,0.0,0.0,0.0,0.0,0.0,0.0,0.0,0.0,0.0,0.0,0.0,0.0,0.0,0.0,0.0,0.0,0.0,0.0,0.0,0.0,0.0,0.0,0.0,0.0,0.0,0.0,0.0,0.0,0.0,0.0,0.0,0.0,0.0,0.0,0.0,0.0,0.0,0.0,0.0,0.0,0.0,0.0,0.0,0.0,0.0
0,Sol-gel,823,0.4,0.1,4.0,1.0,0.03,0.0,3.3,0.0,0.0,0.0,5.5,0.2,45.18,0.0,43.86,0.0,0.0,0.0,0.0,10.96,0.0,0.0,0.0,0.0,0.0,0.0,0.0,0.0,0.0,0.0,0.0,0.0,0.0,0.0,0.0,0.0,0.0,0.0,0.0,0.0,0.0,0.0,0.0,0.0,0.0,0.0,0.0,0.0,0.0,0.0,0.0,0.0,0.0,0.0,0.0,0.0,0.0,0.0,0.0,0.0,0.0,0.0,0.0,0.0,0.0
0,Sol-gel,873,0.4,0.1,4.0,1.0,0.03,0.0,9.1,0.0,0.0,0.0,25.1,2.3,45.18,0.0,43.86,0.0,0.0,0.0,0.0,10.96,0.0,0.0,0.0,0.0,0.0,0.0,0.0,0.0,0.0,0.0,0.0,0.0,0.0,0.0,0.0,0.0,0.0,0.0,0.0,0.0,0.0,0.0,0.0,0.0,0.0,0.0,0.0,0.0,0.0,0.0,0.0,0.0,0.0,0.0,0.0,0.0,0.0,0.0,0.0,0.0,0.0,0.0,0.0,0.0,0.0
0,Sol-gel,923,0.4,0.1,4.0,1.0,0.03,0.0,24.5,0.0,0.0,0.0,49.9,12.2,45.18,0.0,43.86,0.0,0.0,0.0,0.0,10.96,0.0,0.0,0.0,0.0,0.0,0.0,0.0,0.0,0.0,0.0,0.0,0.0,0.0,0.0,0.0,0.0,0.0,0.0,0.0,0.0,0.0,0.0,0.0,0.0,0.0,0.0,0.0,0.0,0.0,0.0,0.0,0.0,0.0,0.0,0.0,0.0,0.0,0.0,0.0,0.0,0.0,0.0,0.0,0.0,0.0
0,Sol-gel,973,0.4,0.1,4.0,1.0,0.03,0.0,26.9,0.0,0.0,0.0,54.7,14.7,45.18,0.0,43.86,0.0,0.0,0.0,0.0,10.96,0.0,0.0,0.0,0.0,0.0,0.0,0.0,0.0,0.0,0.0,0.0,0.0,0.0,0.0,0.0,0.0,0.0,0.0,0.0,0.0,0.0,0.0,0.0,0.0,0.0,0.0,0.0,0.0,0.0,0.0,0.0,0.0,0.0,0.0,0.0,0.0,0.0,0.0,0.0,0.0,0.0,0.0,0.0,0.0,0.0
0,Sol-gel,1023,0.4,0.1,4.0,1.0,0.03,0.0,27.7,0.0,0.0,0.0,56.7,15.7,45.18,0.0,43.86,0.0,0.0,0.0,0.0,10.96,0.0,0.0,0.0,0.0,0.0,0.0,0.0,0.0,0.0,0.0,0.0,0.0,0.0,0.0,0.0,0.0,0.0,0.0,0.0,0.0,0.0,0.0,0.0,0.0,0.0,0.0,0.0,0.0,0.0,0.0,0.0,0.0,0.0,0.0,0.0,0.0,0.0,0.0,0.0,0.0,0.0,0.0,0.0,0.0,0.0
0,Sol-gel,823,0.4,0.1,4.0,1.0,0.03,0.0,23.5,0.0,0.0,0.0,48.6,11.4,43.18,0.0,56.82,0.0,0.0,0.0,0.0,0.0,0.0,0.0,0.0,0.0,0.0,0.0,0.0,0.0,0.0,0.0,0.0,0.0,0.0,0.0,0.0,0.0,0.0,0.0,0.0,0.0,0.0,0.0,0.0,0.0,0.0,0.0,0.0,0.0,0.0,0.0,0.0,0.0,0.0,0.0,0.0,0.0,0.0,0.0,0.0,0.0,0.0,0.0,0.0,0.0,0.0
0,Sol-gel,873,0.4,0.1,4.0,1.0,0.03,0.0,24.6,0.0,0.0,0.0,48.6,11.9,43.18,0.0,56.82,0.0,0.0,0.0,0.0,0.0,0.0,0.0,0.0,0.0,0.0,0.0,0.0,0.0,0.0,0.0,0.0,0.0,0.0,0.0,0.0,0.0,0.0,0.0,0.0,0.0,0.0,0.0,0.0,0.0,0.0,0.0,0.0,0.0,0.0,0.0,0.0,0.0,0.0,0.0,0.0,0.0,0.0,0.0,0.0,0.0,0.0,0.0,0.0,0.0,0.0
0,Sol-gel,923,0.4,0.1,4.0,1.0,0.03,0.0,25.1,0.0,0.0,0.0,49.9,12.5,43.18,0.0,56.82,0.0,0.0,0.0,0.0,0.0,0.0,0.0,0.0,0.0,0.0,0.0,0.0,0.0,0.0,0.0,0.0,0.0,0.0,0.0,0.0,0.0,0.0,0.0,0.0,0.0,0.0,0.0,0.0,0.0,0.0,0.0,0.0,0.0,0.0,0.0,0.0,0.0,0.0,0.0,0.0,0.0,0.0,0.0,0.0,0.0,0.0,0.0,0.0,0.0,0.0
0,Sol-gel,973,0.4,0.1,4.0,1.0,0.03,0.0,25.5,0.0,0.0,0.0,49.9,12.7,43.18,0.0,56.82,0.0,0.0,0.0,0.0,0.0,0.0,0.0,0.0,0.0,0.0,0.0,0.0,0.0,0.0,0.0,0.0,0.0,0.0,0.0,0.0,0.0,0.0,0.0,0.0,0.0,0.0,0.0,0.0,0.0,0.0,0.0,0.0,0.0,0.0,0.0,0.0,0.0,0.0,0.0,0.0,0.0,0.0,0.0,0.0,0.0,0.0,0.0,0.0,0.0,0.0
0,Sol-gel,1023,0.4,0.1,4.0,1.0,0.03,0.0,25.6,0.0,0.0,0.0,49.7,12.7,43.18,0.0,56.82,0.0,0.0,0.0,0.0,0.0,0.0,0.0,0.0,0.0,0.0,0.0,0.0,0.0,0.0,0.0,0.0,0.0,0.0,0.0,0.0,0.0,0.0,0.0,0.0,0.0,0.0,0.0,0.0,0.0,0.0,0.0,0.0,0.0,0.0,0.0,0.0,0.0,0.0,0.0,0.0,0.0,0.0,0.0,0.0,0.0,0.0,0.0,0.0,0.0,0.0
0,Sol-gel,823,0.4,0.1,4.0,1.0,0.03,0.0,8.8,0.0,0.0,0.0,13.6,1.2,37.75,0.0,49.02,0.0,0.0,0.0,0.0,13.24,0.0,0.0,0.0,0.0,0.0,0.0,0.0,0.0,0.0,0.0,0.0,0.0,0.0,0.0,0.0,0.0,0.0,0.0,0.0,0.0,0.0,0.0,0.0,0.0,0.0,0.0,0.0,0.0,0.0,0.0,0.0,0.0,0.0,0.0,0.0,0.0,0.0,0.0,0.0,0.0,0.0,0.0,0.0,0.0,0.0
0,Sol-gel,873,0.4,0.1,4.0,1.0,0.03,0.0,11.0,0.0,0.0,0.0,18.7,2.1,37.75,0.0,49.02,0.0,0.0,0.0,0.0,13.24,0.0,0.0,0.0,0.0,0.0,0.0,0.0,0.0,0.0,0.0,0.0,0.0,0.0,0.0,0.0,0.0,0.0,0.0,0.0,0.0,0.0,0.0,0.0,0.0,0.0,0.0,0.0,0.0,0.0,0.0,0.0,0.0,0.0,0.0,0.0,0.0,0.0,0.0,0.0,0.0,0.0,0.0,0.0,0.0,0.0
0,Sol-gel,923,0.4,0.1,4.0,1.0,0.03,0.0,23.5,0.0,0.0,0.0,41.5,9.8,37.75,0.0,49.02,0.0,0.0,0.0,0.0,13.24,0.0,0.0,0.0,0.0,0.0,0.0,0.0,0.0,0.0,0.0,0.0,0.0,0.0,0.0,0.0,0.0,0.0,0.0,0.0,0.0,0.0,0.0,0.0,0.0,0.0,0.0,0.0,0.0,0.0,0.0,0.0,0.0,0.0,0.0,0.0,0.0,0.0,0.0,0.0,0.0,0.0,0.0,0.0,0.0,0.0
0,Sol-gel,973,0.4,0.1,4.0,1.0,0.03,0.0,26.4,0.0,0.0,0.0,45.9,12.1,37.75,0.0,49.02,0.0,0.0,0.0,0.0,13.24,0.0,0.0,0.0,0.0,0.0,0.0,0.0,0.0,0.0,0.0,0.0,0.0,0.0,0.0,0.0,0.0,0.0,0.0,0.0,0.0,0.0,0.0,0.0,0.0,0.0,0.0,0.0,0.0,0.0,0.0,0.0,0.0,0.0,0.0,0.0,0.0,0.0,0.0,0.0,0.0,0.0,0.0,0.0,0.0,0.0
0,Sol-gel,1023,0.4,0.1,4.0,1.0,0.03,0.0,27.2,0.0,0.0,0.0,46.4,12.6,37.75,0.0,49.02,0.0,0.0,0.0,0.0,13.24,0.0,0.0,0.0,0.0,0.0,0.0,0.0,0.0,0.0,0.0,0.0,0.0,0.0,0.0,0.0,0.0,0.0,0.0,0.0,0.0,0.0,0.0,0.0,0.0,0.0,0.0,0.0,0.0,0.0,0.0,0.0,0.0,0.0,0.0,0.0,0.0,0.0,0.0,0.0,0.0,0.0,0.0,0.0,0.0,0.0
0,Sol-gel,823,0.4,0.1,4.0,1.0,0.03,0.0,17.9,0.0,0.0,0.0,44.8,8.0,57.63,0.0,42.37,0.0,0.0,0.0,0.0,0.0,0.0,0.0,0.0,0.0,0.0,0.0,0.0,0.0,0.0,0.0,0.0,0.0,0.0,0.0,0.0,0.0,0.0,0.0,0.0,0.0,0.0,0.0,0.0,0.0,0.0,0.0,0.0,0.0,0.0,0.0,0.0,0.0,0.0,0.0,0.0,0.0,0.0,0.0,0.0,0.0,0.0,0.0,0.0,0.0,0.0
0,Sol-gel,873,0.4,0.1,4.0,1.0,0.03,0.0,25.1,0.0,0.0,0.0,55.4,13.9,57.63,0.0,42.37,0.0,0.0,0.0,0.0,0.0,0.0,0.0,0.0,0.0,0.0,0.0,0.0,0.0,0.0,0.0,0.0,0.0,0.0,0.0,0.0,0.0,0.0,0.0,0.0,0.0,0.0,0.0,0.0,0.0,0.0,0.0,0.0,0.0,0.0,0.0,0.0,0.0,0.0,0.0,0.0,0.0,0.0,0.0,0.0,0.0,0.0,0.0,0.0,0.0,0.0
0,Sol-gel,923,0.4,0.1,4.0,1.0,0.03,0.0,27.5,0.0,0.0,0.0,57.8,15.9,57.63,0.0,42.37,0.0,0.0,0.0,0.0,0.0,0.0,0.0,0.0,0.0,0.0,0.0,0.0,0.0,0.0,0.0,0.0,0.0,0.0,0.0,0.0,0.0,0.0,0.0,0.0,0.0,0.0,0.0,0.0,0.0,0.0,0.0,0.0,0.0,0.0,0.0,0.0,0.0,0.0,0.0,0.0,0.0,0.0,0.0,0.0,0.0,0.0,0.0,0.0,0.0,0.0
0,Sol-gel,973,0.4,0.1,4.0,1.0,0.03,0.0,29.5,0.0,0.0,0.0,63.3,18.7,57.63,0.0,42.37,0.0,0.0,0.0,0.0,0.0,0.0,0.0,0.0,0.0,0.0,0.0,0.0,0.0,0.0,0.0,0.0,0.0,0.0,0.0,0.0,0.0,0.0,0.0,0.0,0.0,0.0,0.0,0.0,0.0,0.0,0.0,0.0,0.0,0.0,0.0,0.0,0.0,0.0,0.0,0.0,0.0,0.0,0.0,0.0,0.0,0.0,0.0,0.0,0.0,0.0
0,Sol-gel,1023,0.4,0.1,4.0,1.0,0.03,0.0,29.8,0.0,0.0,0.0,64.4,19.2,57.63,0.0,42.37,0.0,0.0,0.0,0.0,0.0,0.0,0.0,0.0,0.0,0.0,0.0,0.0,0.0,0.0,0.0,0.0,0.0,0.0,0.0,0.0,0.0,0.0,0.0,0.0,0.0,0.0,0.0,0.0,0.0,0.0,0.0,0.0,0.0,0.0,0.0,0.0,0.0,0.0,0.0,0.0,0.0,0.0,0.0,0.0,0.0,0.0,0.0,0.0,0.0,0.0
0,Sol-gel,823,0.4,0.1,4.0,1.0,0.03,0.0,15.3,0.0,0.0,0.0,47.5,7.3,51.84,0.0,38.68,0.0,0.0,0.0,0.0,9.48,0.0,0.0,0.0,0.0,0.0,0.0,0.0,0.0,0.0,0.0,0.0,0.0,0.0,0.0,0.0,0.0,0.0,0.0,0.0,0.0,0.0,0.0,0.0,0.0,0.0,0.0,0.0,0.0,0.0,0.0,0.0,0.0,0.0,0.0,0.0,0.0,0.0,0.0,0.0,0.0,0.0,0.0,0.0,0.0,0.0
0,Sol-gel,873,0.4,0.1,4.0,1.0,0.03,0.0,24.7,0.0,0.0,0.0,55.8,13.8,51.84,0.0,38.68,0.0,0.0,0.0,0.0,9.48,0.0,0.0,0.0,0.0,0.0,0.0,0.0,0.0,0.0,0.0,0.0,0.0,0.0,0.0,0.0,0.0,0.0,0.0,0.0,0.0,0.0,0.0,0.0,0.0,0.0,0.0,0.0,0.0,0.0,0.0,0.0,0.0,0.0,0.0,0.0,0.0,0.0,0.0,0.0,0.0,0.0,0.0,0.0,0.0,0.0
0,Sol-gel,923,0.4,0.1,4.0,1.0,0.03,0.0,28.6,0.0,0.0,0.0,61.8,17.7,51.84,0.0,38.68,0.0,0.0,0.0,0.0,9.48,0.0,0.0,0.0,0.0,0.0,0.0,0.0,0.0,0.0,0.0,0.0,0.0,0.0,0.0,0.0,0.0,0.0,0.0,0.0,0.0,0.0,0.0,0.0,0.0,0.0,0.0,0.0,0.0,0.0,0.0,0.0,0.0,0.0,0.0,0.0,0.0,0.0,0.0,0.0,0.0,0.0,0.0,0.0,0.0,0.0
0,Sol-gel,973,0.4,0.1,4.0,1.0,0.03,0.0,31.2,0.0,0.0,0.0,68.1,21.3,51.84,0.0,38.68,0.0,0.0,0.0,0.0,9.48,0.0,0.0,0.0,0.0,0.0,0.0,0.0,0.0,0.0,0.0,0.0,0.0,0.0,0.0,0.0,0.0,0.0,0.0,0.0,0.0,0.0,0.0,0.0,0.0,0.0,0.0,0.0,0.0,0.0,0.0,0.0,0.0,0.0,0.0,0.0,0.0,0.0,0.0,0.0,0.0,0.0,0.0,0.0,0.0,0.0
0,Sol-gel,1023,0.4,0.1,4.0,1.0,0.03,0.0,33.1,0.0,0.0,0.0,69.5,23.0,51.84,0.0,38.68,0.0,0.0,0.0,0.0,9.48,0.0,0.0,0.0,0.0,0.0,0.0,0.0,0.0,0.0,0.0,0.0,0.0,0.0,0.0,0.0,0.0,0.0,0.0,0.0,0.0,0.0,0.0,0.0,0.0,0.0,0.0,0.0,0.0,0.0,0.0,0.0,0.0,0.0,0.0,0.0,0.0,0.0,0.0,0.0,0.0,0.0,0.0,0.0,0.0,0.0
0,Precipitation,923,0.4,0.1,4.0,1.0,0.03,0.0,8.9,0.0,0.0,0.0,60.8,5.4,50.0,0.0,0.0,0.0,0.0,0.0,0.0,0.0,0.0,0.0,0.0,0.0,0.0,0.0,0.0,0.0,50.0,0.0,0.0,0.0,0.0,0.0,0.0,0.0,0.0,0.0,0.0,0.0,0.0,0.0,0.0,0.0,0.0,0.0,0.0,0.0,0.0,0.0,0.0,0.0,0.0,0.0,0.0,0.0,0.0,0.0,0.0,0.0,0.0,0.0,0.0,0.0,0.0
0,Precipitation,948,0.4,0.1,4.0,1.0,0.03,0.0,11.9,0.0,0.0,0.0,63.7,7.6,50.0,0.0,0.0,0.0,0.0,0.0,0.0,0.0,0.0,0.0,0.0,0.0,0.0,0.0,0.0,0.0,50.0,0.0,0.0,0.0,0.0,0.0,0.0,0.0,0.0,0.0,0.0,0.0,0.0,0.0,0.0,0.0,0.0,0.0,0.0,0.0,0.0,0.0,0.0,0.0,0.0,0.0,0.0,0.0,0.0,0.0,0.0,0.0,0.0,0.0,0.0,0.0,0.0
0,Precipitation,973,0.4,0.1,4.0,1.0,0.03,0.0,14.4,0.0,0.0,0.0,67.2,9.7,50.0,0.0,0.0,0.0,0.0,0.0,0.0,0.0,0.0,0.0,0.0,0.0,0.0,0.0,0.0,0.0,50.0,0.0,0.0,0.0,0.0,0.0,0.0,0.0,0.0,0.0,0.0,0.0,0.0,0.0,0.0,0.0,0.0,0.0,0.0,0.0,0.0,0.0,0.0,0.0,0.0,0.0,0.0,0.0,0.0,0.0,0.0,0.0,0.0,0.0,0.0,0.0,0.0
0,Precipitation,998,0.4,0.1,4.0,1.0,0.03,0.0,17.1,0.0,0.0,0.0,69.5,11.9,50.0,0.0,0.0,0.0,0.0,0.0,0.0,0.0,0.0,0.0,0.0,0.0,0.0,0.0,0.0,0.0,50.0,0.0,0.0,0.0,0.0,0.0,0.0,0.0,0.0,0.0,0.0,0.0,0.0,0.0,0.0,0.0,0.0,0.0,0.0,0.0,0.0,0.0,0.0,0.0,0.0,0.0,0.0,0.0,0.0,0.0,0.0,0.0,0.0,0.0,0.0,0.0,0.0
0,Precipitation,1023,0.4,0.1,4.0,1.0,0.03,0.0,20.6,0.0,0.0,0.0,72.4,14.9,50.0,0.0,0.0,0.0,0.0,0.0,0.0,0.0,0.0,0.0,0.0,0.0,0.0,0.0,0.0,0.0,50.0,0.0,0.0,0.0,0.0,0.0,0.0,0.0,0.0,0.0,0.0,0.0,0.0,0.0,0.0,0.0,0.0,0.0,0.0,0.0,0.0,0.0,0.0,0.0,0.0,0.0,0.0,0.0,0.0,0.0,0.0,0.0,0.0,0.0,0.0,0.0,0.0
0,Sol-gel,1053,0.0,0.0,2.0,1.0,0.03,0.0,26.0,91.8,5.6,2.5,8.2,2.1,4.65,0.0,0.0,0.0,0.0,14.74,0.0,80.61,0.0,0.0,0.0,0.0,0.0,0.0,0.0,0.0,0.0,0.0,0.0,0.0,0.0,0.0,0.0,0.0,0.0,0.0,0.0,0.0,0.0,0.0,0.0,0.0,0.0,0.0,0.0,0.0,0.0,0.0,0.0,0.0,0.0,0.0,0.0,0.0,0.0,0.0,0.0,0.0,0.0,0.0,0.0,0.0,0.0
0,Sol-gel,1053,0.0,0.0,4.0,1.0,0.03,0.0,9.1,53.1,28.0,18.9,46.9,4.3,4.65,0.0,0.0,0.0,0.0,14.74,0.0,80.61,0.0,0.0,0.0,0.0,0.0,0.0,0.0,0.0,0.0,0.0,0.0,0.0,0.0,0.0,0.0,0.0,0.0,0.0,0.0,0.0,0.0,0.0,0.0,0.0,0.0,0.0,0.0,0.0,0.0,0.0,0.0,0.0,0.0,0.0,0.0,0.0,0.0,0.0,0.0,0.0,0.0,0.0,0.0,0.0,0.0
0,Sol-gel,1053,0.0,0.0,2.0,1.0,0.03,0.0,25.4,90.7,6.4,2.9,9.3,2.4,4.65,0.0,0.0,0.0,0.0,14.74,0.0,80.61,0.0,0.0,0.0,0.0,0.0,0.0,0.0,0.0,0.0,0.0,0.0,0.0,0.0,0.0,0.0,0.0,0.0,0.0,0.0,0.0,0.0,0.0,0.0,0.0,0.0,0.0,0.0,0.0,0.0,0.0,0.0,0.0,0.0,0.0,0.0,0.0,0.0,0.0,0.0,0.0,0.0,0.0,0.0,0.0,0.0
0,Sol-gel,1053,0.0,0.0,2.0,1.0,0.01,0.0,34.6,94.3,4.5,1.3,5.7,2.0,4.65,0.0,0.0,0.0,0.0,14.74,0.0,80.61,0.0,0.0,0.0,0.0,0.0,0.0,0.0,0.0,0.0,0.0,0.0,0.0,0.0,0.0,0.0,0.0,0.0,0.0,0.0,0.0,0.0,0.0,0.0,0.0,0.0,0.0,0.0,0.0,0.0,0.0,0.0,0.0,0.0,0.0,0.0,0.0,0.0,0.0,0.0,0.0,0.0,0.0,0.0,0.0,0.0
0,Sol-gel,1053,0.0,0.0,4.0,1.0,0.01,0.0,6.6,71.3,17.5,11.3,28.7,1.9,4.65,0.0,0.0,0.0,0.0,14.74,0.0,80.61,0.0,0.0,0.0,0.0,0.0,0.0,0.0,0.0,0.0,0.0,0.0,0.0,0.0,0.0,0.0,0.0,0.0,0.0,0.0,0.0,0.0,0.0,0.0,0.0,0.0,0.0,0.0,0.0,0.0,0.0,0.0,0.0,0.0,0.0,0.0,0.0,0.0,0.0,0.0,0.0,0.0,0.0,0.0,0.0,0.0
0,Sol-gel,1053,0.0,0.0,6.0,1.0,0.01,0.0,2.8,41.0,32.3,26.7,59.0,1.7,4.65,0.0,0.0,0.0,0.0,14.74,0.0,80.61,0.0,0.0,0.0,0.0,0.0,0.0,0.0,0.0,0.0,0.0,0.0,0.0,0.0,0.0,0.0,0.0,0.0,0.0,0.0,0.0,0.0,0.0,0.0,0.0,0.0,0.0,0.0,0.0,0.0,0.0,0.0,0.0,0.0,0.0,0.0,0.0,0.0,0.0,0.0,0.0,0.0,0.0,0.0,0.0,0.0
0,Sol-gel,1053,0.0,0.0,4.0,1.0,0.03,0.0,11.1,44.5,34.0,21.6,55.5,6.2,4.65,0.0,0.0,0.0,0.0,14.74,0.0,80.61,0.0,0.0,0.0,0.0,0.0,0.0,0.0,0.0,0.0,0.0,0.0,0.0,0.0,0.0,0.0,0.0,0.0,0.0,0.0,0.0,0.0,0.0,0.0,0.0,0.0,0.0,0.0,0.0,0.0,0.0,0.0,0.0,0.0,0.0,0.0,0.0,0.0,0.0,0.0,0.0,0.0,0.0,0.0,0.0,0.0
0,Hydrothermal treatment,708,0.72,0.28,2.6,1.0,0.01,0.0,34.9,0.0,0.0,0.0,40.4,14.1,100.0,0.0,0.0,0.0,0.0,0.0,0.0,0.0,0.0,0.0,0.0,0.0,0.0,0.0,0.0,0.0,0.0,0.0,0.0,0.0,0.0,0.0,0.0,0.0,0.0,0.0,0.0,0.0,0.0,0.0,0.0,0.0,0.0,0.0,0.0,0.0,0.0,0.0,0.0,0.0,0.0,0.0,0.0,0.0,0.0,0.0,0.0,0.0,0.0,0.0,0.0,0.0,0.0
0,Hydrothermal treatment,723,0.72,0.28,2.6,1.0,0.01,0.0,35.1,0.0,0.0,0.0,41.2,14.5,100.0,0.0,0.0,0.0,0.0,0.0,0.0,0.0,0.0,0.0,0.0,0.0,0.0,0.0,0.0,0.0,0.0,0.0,0.0,0.0,0.0,0.0,0.0,0.0,0.0,0.0,0.0,0.0,0.0,0.0,0.0,0.0,0.0,0.0,0.0,0.0,0.0,0.0,0.0,0.0,0.0,0.0,0.0,0.0,0.0,0.0,0.0,0.0,0.0,0.0,0.0,0.0,0.0
0,Hydrothermal treatment,773,0.72,0.28,2.6,1.0,0.01,0.0,35.3,0.0,0.0,0.0,41.4,14.6,100.0,0.0,0.0,0.0,0.0,0.0,0.0,0.0,0.0,0.0,0.0,0.0,0.0,0.0,0.0,0.0,0.0,0.0,0.0,0.0,0.0,0.0,0.0,0.0,0.0,0.0,0.0,0.0,0.0,0.0,0.0,0.0,0.0,0.0,0.0,0.0,0.0,0.0,0.0,0.0,0.0,0.0,0.0,0.0,0.0,0.0,0.0,0.0,0.0,0.0,0.0,0.0,0.0
0,Hydrothermal treatment,823,0.72,0.28,2.6,1.0,0.01,0.0,35.2,0.0,0.0,0.0,40.8,14.4,100.0,0.0,0.0,0.0,0.0,0.0,0.0,0.0,0.0,0.0,0.0,0.0,0.0,0.0,0.0,0.0,0.0,0.0,0.0,0.0,0.0,0.0,0.0,0.0,0.0,0.0,0.0,0.0,0.0,0.0,0.0,0.0,0.0,0.0,0.0,0.0,0.0,0.0,0.0,0.0,0.0,0.0,0.0,0.0,0.0,0.0,0.0,0.0,0.0,0.0,0.0,0.0,0.0
0,Hydrothermal treatment,873,0.72,0.28,2.6,1.0,0.01,0.0,35.2,0.0,0.0,0.0,40.0,14.1,100.0,0.0,0.0,0.0,0.0,0.0,0.0,0.0,0.0,0.0,0.0,0.0,0.0,0.0,0.0,0.0,0.0,0.0,0.0,0.0,0.0,0.0,0.0,0.0,0.0,0.0,0.0,0.0,0.0,0.0,0.0,0.0,0.0,0.0,0.0,0.0,0.0,0.0,0.0,0.0,0.0,0.0,0.0,0.0,0.0,0.0,0.0,0.0,0.0,0.0,0.0,0.0,0.0
0,Hydrothermal treatment,923,0.72,0.28,2.6,1.0,0.01,0.0,34.1,0.0,0.0,0.0,36.2,12.4,100.0,0.0,0.0,0.0,0.0,0.0,0.0,0.0,0.0,0.0,0.0,0.0,0.0,0.0,0.0,0.0,0.0,0.0,0.0,0.0,0.0,0.0,0.0,0.0,0.0,0.0,0.0,0.0,0.0,0.0,0.0,0.0,0.0,0.0,0.0,0.0,0.0,0.0,0.0,0.0,0.0,0.0,0.0,0.0,0.0,0.0,0.0,0.0,0.0,0.0,0.0,0.0,0.0
0,Hydrothermal treatment,973,0.72,0.28,2.6,1.0,0.01,0.0,33.2,0.0,0.0,0.0,32.3,10.7,100.0,0.0,0.0,0.0,0.0,0.0,0.0,0.0,0.0,0.0,0.0,0.0,0.0,0.0,0.0,0.0,0.0,0.0,0.0,0.0,0.0,0.0,0.0,0.0,0.0,0.0,0.0,0.0,0.0,0.0,0.0,0.0,0.0,0.0,0.0,0.0,0.0,0.0,0.0,0.0,0.0,0.0,0.0,0.0,0.0,0.0,0.0,0.0,0.0,0.0,0.0,0.0,0.0
0,Hydrothermal treatment,773,0.72,0.28,2.6,1.0,0.01,0.0,30.8,0.0,0.0,0.0,27.2,8.4,100.0,0.0,0.0,0.0,0.0,0.0,0.0,0.0,0.0,0.0,0.0,0.0,0.0,0.0,0.0,0.0,0.0,0.0,0.0,0.0,0.0,0.0,0.0,0.0,0.0,0.0,0.0,0.0,0.0,0.0,0.0,0.0,0.0,0.0,0.0,0.0,0.0,0.0,0.0,0.0,0.0,0.0,0.0,0.0,0.0,0.0,0.0,0.0,0.0,0.0,0.0,0.0,0.0
0,Hydrothermal treatment,823,0.72,0.28,2.6,1.0,0.01,0.0,31.4,0.0,0.0,0.0,29.4,9.2,100.0,0.0,0.0,0.0,0.0,0.0,0.0,0.0,0.0,0.0,0.0,0.0,0.0,0.0,0.0,0.0,0.0,0.0,0.0,0.0,0.0,0.0,0.0,0.0,0.0,0.0,0.0,0.0,0.0,0.0,0.0,0.0,0.0,0.0,0.0,0.0,0.0,0.0,0.0,0.0,0.0,0.0,0.0,0.0,0.0,0.0,0.0,0.0,0.0,0.0,0.0,0.0,0.0
0,Hydrothermal treatment,873,0.72,0.28,2.6,1.0,0.01,0.0,32.2,0.0,0.0,0.0,30.5,9.8,100.0,0.0,0.0,0.0,0.0,0.0,0.0,0.0,0.0,0.0,0.0,0.0,0.0,0.0,0.0,0.0,0.0,0.0,0.0,0.0,0.0,0.0,0.0,0.0,0.0,0.0,0.0,0.0,0.0,0.0,0.0,0.0,0.0,0.0,0.0,0.0,0.0,0.0,0.0,0.0,0.0,0.0,0.0,0.0,0.0,0.0,0.0,0.0,0.0,0.0,0.0,0.0,0.0
0,Hydrothermal treatment,923,0.72,0.28,2.6,1.0,0.01,0.0,31.8,0.0,0.0,0.0,28.9,9.2,100.0,0.0,0.0,0.0,0.0,0.0,0.0,0.0,0.0,0.0,0.0,0.0,0.0,0.0,0.0,0.0,0.0,0.0,0.0,0.0,0.0,0.0,0.0,0.0,0.0,0.0,0.0,0.0,0.0,0.0,0.0,0.0,0.0,0.0,0.0,0.0,0.0,0.0,0.0,0.0,0.0,0.0,0.0,0.0,0.0,0.0,0.0,0.0,0.0,0.0,0.0,0.0,0.0
0,Hydrothermal treatment,973,0.72,0.28,2.6,1.0,0.01,0.0,31.3,0.0,0.0,0.0,25.5,8.0,100.0,0.0,0.0,0.0,0.0,0.0,0.0,0.0,0.0,0.0,0.0,0.0,0.0,0.0,0.0,0.0,0.0,0.0,0.0,0.0,0.0,0.0,0.0,0.0,0.0,0.0,0.0,0.0,0.0,0.0,0.0,0.0,0.0,0.0,0.0,0.0,0.0,0.0,0.0,0.0,0.0,0.0,0.0,0.0,0.0,0.0,0.0,0.0,0.0,0.0,0.0,0.0,0.0
0,Impregnation,1073,0.3,0.05,6.0,1.0,0.1,100.0,21.6,0.0,32.6,37.6,70.2,15.2,90.0,0.0,0.0,0.0,0.0,0.0,0.0,0.0,0.0,0.0,0.0,0.0,0.0,0.0,0.0,0.0,0.0,0.0,0.0,0.0,0.0,0.0,0.0,10.0,0.0,0.0,0.0,0.0,0.0,0.0,0.0,0.0,0.0,0.0,0.0,0.0,0.0,0.0,0.0,0.0,0.0,0.0,0.0,0.0,0.0,0.0,0.0,0.0,0.0,0.0,0.0,0.0,0.0
0,Impregnation,1073,0.3,0.05,6.0,1.0,0.1,100.0,20.0,0.0,31.4,33.2,64.6,12.9,90.0,0.0,0.0,0.0,0.0,0.0,0.0,0.0,0.0,0.0,10.0,0.0,0.0,0.0,0.0,0.0,0.0,0.0,0.0,0.0,0.0,0.0,0.0,0.0,0.0,0.0,0.0,0.0,0.0,0.0,0.0,0.0,0.0,0.0,0.0,0.0,0.0,0.0,0.0,0.0,0.0,0.0,0.0,0.0,0.0,0.0,0.0,0.0,0.0,0.0,0.0,0.0,0.0
0,Impregnation,1073,0.3,0.05,6.0,1.0,0.1,100.0,20.6,0.0,30.1,30.3,60.4,12.4,90.0,0.0,0.0,0.0,0.0,0.0,0.0,0.0,0.0,0.0,0.0,0.0,0.0,0.0,0.0,0.0,0.0,0.0,0.0,0.0,0.0,0.0,0.0,0.0,0.0,0.0,0.0,0.0,0.0,0.0,0.0,10.0,0.0,0.0,0.0,0.0,0.0,0.0,0.0,0.0,0.0,0.0,0.0,0.0,0.0,0.0,0.0,0.0,0.0,0.0,0.0,0.0,0.0
0,Impregnation,1023,0.3,0.05,6.0,1.0,0.1,100.0,20.7,0.0,28.0,32.1,60.1,12.4,90.0,10.0,0.0,0.0,0.0,0.0,0.0,0.0,0.0,0.0,0.0,0.0,0.0,0.0,0.0,0.0,0.0,0.0,0.0,0.0,0.0,0.0,0.0,0.0,0.0,0.0,0.0,0.0,0.0,0.0,0.0,0.0,0.0,0.0,0.0,0.0,0.0,0.0,0.0,0.0,0.0,0.0,0.0,0.0,0.0,0.0,0.0,0.0,0.0,0.0,0.0,0.0,0.0
0,Impregnation,1023,0.3,0.05,6.0,1.0,0.1,100.0,19.4,0.0,28.6,31.1,59.7,11.6,90.0,0.0,0.0,0.0,0.0,0.0,0.0,10.0,0.0,0.0,0.0,0.0,0.0,0.0,0.0,0.0,0.0,0.0,0.0,0.0,0.0,0.0,0.0,0.0,0.0,0.0,0.0,0.0,0.0,0.0,0.0,0.0,0.0,0.0,0.0,0.0,0.0,0.0,0.0,0.0,0.0,0.0,0.0,0.0,0.0,0.0,0.0,0.0,0.0,0.0,0.0,0.0,0.0
0,Impregnation,1023,0.3,0.05,6.0,1.0,0.1,100.0,20.6,0.0,28.0,35.2,63.2,13.2,90.0,0.0,0.0,0.0,0.0,10.0,0.0,0.0,0.0,0.0,0.0,0.0,0.0,0.0,0.0,0.0,0.0,0.0,0.0,0.0,0.0,0.0,0.0,0.0,0.0,0.0,0.0,0.0,0.0,0.0,0.0,0.0,0.0,0.0,0.0,0.0,0.0,0.0,0.0,0.0,0.0,0.0,0.0,0.0,0.0,0.0,0.0,0.0,0.0,0.0,0.0,0.0,0.0
0,Impregnation,1073,0.3,0.05,6.0,1.0,0.1,100.0,20.3,0.0,30.5,33.6,64.1,13.0,90.0,0.0,0.0,0.0,0.0,0.0,0.0,0.0,10.0,0.0,0.0,0.0,0.0,0.0,0.0,0.0,0.0,0.0,0.0,0.0,0.0,0.0,0.0,0.0,0.0,0.0,0.0,0.0,0.0,0.0,0.0,0.0,0.0,0.0,0.0,0.0,0.0,0.0,0.0,0.0,0.0,0.0,0.0,0.0,0.0,0.0,0.0,0.0,0.0,0.0,0.0,0.0,0.0
0,Impregnation,1023,0.3,0.05,6.0,1.0,0.1,100.0,18.5,0.0,24.9,33.2,58.1,10.7,90.0,0.0,0.0,0.0,0.0,0.0,0.0,0.0,0.0,0.0,0.0,0.0,0.0,0.0,0.0,0.0,0.0,0.0,10.0,0.0,0.0,0.0,0.0,0.0,0.0,0.0,0.0,0.0,0.0,0.0,0.0,0.0,0.0,0.0,0.0,0.0,0.0,0.0,0.0,0.0,0.0,0.0,0.0,0.0,0.0,0.0,0.0,0.0,0.0,0.0,0.0,0.0,0.0
0,Impregnation,1023,0.3,0.05,6.0,1.0,0.1,100.0,18.4,0.0,27.0,34.6,61.6,11.3,90.0,0.0,0.0,0.0,0.0,0.0,0.0,0.0,0.0,0.0,0.0,0.0,0.0,0.0,0.0,0.0,0.0,0.0,0.0,0.0,0.0,0.0,0.0,0.0,0.0,0.0,0.0,0.0,0.0,0.0,0.0,0.0,10.0,0.0,0.0,0.0,0.0,0.0,0.0,0.0,0.0,0.0,0.0,0.0,0.0,0.0,0.0,0.0,0.0,0.0,0.0,0.0,0.0
0,Impregnation,1073,0.3,0.05,6.0,1.0,0.1,100.0,20.0,0.0,27.8,31.9,59.7,11.9,90.0,0.0,0.0,0.0,0.0,0.0,0.0,0.0,0.0,0.0,0.0,0.0,0.0,0.0,0.0,0.0,0.0,0.0,0.0,0.0,0.0,0.0,0.0,0.0,0.0,0.0,0.0,0.0,0.0,0.0,0.0,0.0,0.0,10.0,0.0,0.0,0.0,0.0,0.0,0.0,0.0,0.0,0.0,0.0,0.0,0.0,0.0,0.0,0.0,0.0,0.0,0.0,0.0
0,Impregnation,1023,0.3,0.05,6.0,1.0,0.1,100.0,21.2,0.0,28.9,35.2,64.1,13.6,99.5,0.0,0.0,0.0,0.0,0.4,0.0,0.0,0.0,0.0,0.0,0.0,0.0,0.0,0.0,0.0,0.0,0.0,0.0,0.0,0.0,0.0,0.0,0.0,0.0,0.0,0.0,0.0,0.0,0.0,0.0,0.0,0.0,0.0,0.0,0.0,0.0,0.0,0.0,0.0,0.0,0.0,0.0,0.0,0.0,0.0,0.0,0.0,0.0,0.0,0.0,0.0,0.0
0,Impregnation,1023,0.3,0.05,6.0,1.0,0.1,100.0,21.4,0.0,29.0,36.2,65.2,14.0,99.2,0.0,0.0,0.0,0.0,0.8,0.0,0.0,0.0,0.0,0.0,0.0,0.0,0.0,0.0,0.0,0.0,0.0,0.0,0.0,0.0,0.0,0.0,0.0,0.0,0.0,0.0,0.0,0.0,0.0,0.0,0.0,0.0,0.0,0.0,0.0,0.0,0.0,0.0,0.0,0.0,0.0,0.0,0.0,0.0,0.0,0.0,0.0,0.0,0.0,0.0,0.0,0.0
0,Impregnation,1023,0.3,0.05,6.0,1.0,0.1,100.0,20.9,0.0,28.7,34.9,63.6,13.3,98.5,0.0,0.0,0.0,0.0,1.5,0.0,0.0,0.0,0.0,0.0,0.0,0.0,0.0,0.0,0.0,0.0,0.0,0.0,0.0,0.0,0.0,0.0,0.0,0.0,0.0,0.0,0.0,0.0,0.0,0.0,0.0,0.0,0.0,0.0,0.0,0.0,0.0,0.0,0.0,0.0,0.0,0.0,0.0,0.0,0.0,0.0,0.0,0.0,0.0,0.0,0.0,0.0
0,Impregnation,1023,0.3,0.05,6.0,1.0,0.1,100.0,21.0,0.0,28.9,35.8,64.7,13.6,97.0,0.0,0.0,0.0,0.0,3.0,0.0,0.0,0.0,0.0,0.0,0.0,0.0,0.0,0.0,0.0,0.0,0.0,0.0,0.0,0.0,0.0,0.0,0.0,0.0,0.0,0.0,0.0,0.0,0.0,0.0,0.0,0.0,0.0,0.0,0.0,0.0,0.0,0.0,0.0,0.0,0.0,0.0,0.0,0.0,0.0,0.0,0.0,0.0,0.0,0.0,0.0,0.0
0,Impregnation,1023,0.3,0.05,6.0,1.0,0.1,100.0,19.6,0.0,28.0,35.2,63.2,12.4,85.0,0.0,0.0,0.0,0.0,15.0,0.0,0.0,0.0,0.0,0.0,0.0,0.0,0.0,0.0,0.0,0.0,0.0,0.0,0.0,0.0,0.0,0.0,0.0,0.0,0.0,0.0,0.0,0.0,0.0,0.0,0.0,0.0,0.0,0.0,0.0,0.0,0.0,0.0,0.0,0.0,0.0,0.0,0.0,0.0,0.0,0.0,0.0,0.0,0.0,0.0,0.0,0.0
0,n.a.,977,0.47,0.11,4.2,1.0,8.0,0.0,34.0,4.0,52.0,34.0,86.0,29.2,54.5,0.0,0.0,0.0,0.0,0.0,0.0,0.0,0.0,0.0,0.0,0.0,0.0,0.0,0.0,0.0,0.0,0.0,0.0,0.0,0.0,0.0,0.0,45.5,0.0,0.0,0.0,0.0,0.0,0.0,0.0,0.0,0.0,0.0,0.0,0.0,0.0,0.0,0.0,0.0,0.0,0.0,0.0,0.0,0.0,0.0,0.0,0.0,0.0,0.0,0.0,0.0,0.0
0,n.a.,976,0.5,0.1,4.7,1.0,7.2,0.0,43.0,20.0,31.0,43.0,74.0,31.8,81.8,0.0,0.0,0.0,0.0,0.0,0.0,0.0,0.0,0.0,18.2,0.0,0.0,0.0,0.0,0.0,0.0,0.0,0.0,0.0,0.0,0.0,0.0,0.0,0.0,0.0,0.0,0.0,0.0,0.0,0.0,0.0,0.0,0.0,0.0,0.0,0.0,0.0,0.0,0.0,0.0,0.0,0.0,0.0,0.0,0.0,0.0,0.0,0.0,0.0,0.0,0.0,0.0
0,n.a.,974,0.5,0.1,4.7,1.0,7.2,0.0,41.0,26.0,28.0,41.0,69.0,28.3,88.5,0.0,0.0,0.0,0.0,0.0,0.0,0.0,0.0,0.0,0.0,0.0,0.0,0.0,0.0,0.0,0.0,0.0,0.0,0.0,0.0,0.0,0.0,0.0,0.0,0.0,0.0,0.0,0.0,0.0,0.0,11.5,0.0,0.0,0.0,0.0,0.0,0.0,0.0,0.0,0.0,0.0,0.0,0.0,0.0,0.0,0.0,0.0,0.0,0.0,0.0,0.0,0.0
0,n.a.,1073,0.3,0.05,6.0,1.0,0.19,100.0,22.0,24.0,33.0,38.0,71.0,15.6,80.8,0.0,0.0,0.0,0.0,0.0,0.0,0.0,0.0,0.0,0.0,0.0,0.0,0.0,0.0,0.0,0.0,0.0,0.0,0.0,0.0,0.0,0.0,19.2,0.0,0.0,0.0,0.0,0.0,0.0,0.0,0.0,0.0,0.0,0.0,0.0,0.0,0.0,0.0,0.0,0.0,0.0,0.0,0.0,0.0,0.0,0.0,0.0,0.0,0.0,0.0,0.0,0.0
0,n.a.,1023,0.3,0.05,6.0,1.0,0.18,100.0,21.0,31.0,29.0,35.0,64.0,13.4,98.1,0.0,0.0,0.0,0.0,1.9,0.0,0.0,0.0,0.0,0.0,0.0,0.0,0.0,0.0,0.0,0.0,0.0,0.0,0.0,0.0,0.0,0.0,0.0,0.0,0.0,0.0,0.0,0.0,0.0,0.0,0.0,0.0,0.0,0.0,0.0,0.0,0.0,0.0,0.0,0.0,0.0,0.0,0.0,0.0,0.0,0.0,0.0,0.0,0.0,0.0,0.0,0.0
0,n.a.,1093,0.51,0.1,5.0,1.0,0.87,80.0,21.0,0.0,0.0,0.0,63.4,13.3,45.0,0.0,0.0,0.0,0.0,0.0,0.0,0.0,0.0,0.0,5.0,50.0,0.0,0.0,0.0,0.0,0.0,0.0,0.0,0.0,0.0,0.0,0.0,0.0,0.0,0.0,0.0,0.0,0.0,0.0,0.0,0.0,0.0,0.0,0.0,0.0,0.0,0.0,0.0,0.0,0.0,0.0,0.0,0.0,0.0,0.0,0.0,0.0,0.0,0.0,0.0,0.0,0.0
0,n.a.,1093,0.83,0.17,5.0,1.0,2.2,0.0,21.0,0.0,0.0,0.0,64.0,13.4,45.0,0.0,0.0,0.0,0.0,0.0,0.0,0.0,0.0,0.0,5.0,50.0,0.0,0.0,0.0,0.0,0.0,0.0,0.0,0.0,0.0,0.0,0.0,0.0,0.0,0.0,0.0,0.0,0.0,0.0,0.0,0.0,0.0,0.0,0.0,0.0,0.0,0.0,0.0,0.0,0.0,0.0,0.0,0.0,0.0,0.0,0.0,0.0,0.0,0.0,0.0,0.0,0.0
0,n.a.,1073,0.3,0.05,6.0,1.0,0.18,100.0,20.0,37.0,28.0,32.0,60.0,12.0,98.5,0.0,0.0,0.0,0.0,0.0,0.0,0.0,0.0,0.0,0.0,0.0,0.0,0.0,0.0,0.0,0.0,0.0,0.0,0.0,0.0,0.0,0.0,0.0,0.0,0.0,0.0,0.0,0.0,0.0,0.0,0.0,0.0,1.5,0.0,0.0,0.0,0.0,0.0,0.0,0.0,0.0,0.0,0.0,0.0,0.0,0.0,0.0,0.0,0.0,0.0,0.0,0.0
0,n.a.,1023,0.3,0.05,6.0,1.0,0.18,100.0,19.0,35.0,29.0,31.0,60.0,11.4,96.0,0.0,0.0,0.0,0.0,0.0,0.0,4.0,0.0,0.0,0.0,0.0,0.0,0.0,0.0,0.0,0.0,0.0,0.0,0.0,0.0,0.0,0.0,0.0,0.0,0.0,0.0,0.0,0.0,0.0,0.0,0.0,0.0,0.0,0.0,0.0,0.0,0.0,0.0,0.0,0.0,0.0,0.0,0.0,0.0,0.0,0.0,0.0,0.0,0.0,0.0,0.0,0.0
0,n.a.,1073,0.3,0.05,6.0,1.0,0.19,100.0,33.0,30.0,31.0,33.0,64.0,21.1,93.3,0.0,0.0,0.0,0.0,0.0,0.0,0.0,0.0,0.0,6.7,0.0,0.0,0.0,0.0,0.0,0.0,0.0,0.0,0.0,0.0,0.0,0.0,0.0,0.0,0.0,0.0,0.0,0.0,0.0,0.0,0.0,0.0,0.0,0.0,0.0,0.0,0.0,0.0,0.0,0.0,0.0,0.0,0.0,0.0,0.0,0.0,0.0,0.0,0.0,0.0,0.0,0.0
0,n.a.,1073,0.3,0.05,6.0,1.0,0.19,100.0,30.0,36.0,30.0,30.0,60.0,18.0,96.0,0.0,0.0,0.0,0.0,0.0,0.0,0.0,0.0,0.0,0.0,0.0,0.0,0.0,0.0,0.0,0.0,0.0,0.0,0.0,0.0,0.0,0.0,0.0,0.0,0.0,0.0,0.0,0.0,0.0,0.0,4.0,0.0,0.0,0.0,0.0,0.0,0.0,0.0,0.0,0.0,0.0,0.0,0.0,0.0,0.0,0.0,0.0,0.0,0.0,0.0,0.0,0.0
0,n.a.,1023,0.3,0.05,6.0,1.0,0.18,100.0,21.0,35.0,28.0,32.0,60.0,12.6,93.7,6.3,0.0,0.0,0.0,0.0,0.0,0.0,0.0,0.0,0.0,0.0,0.0,0.0,0.0,0.0,0.0,0.0,0.0,0.0,0.0,0.0,0.0,0.0,0.0,0.0,0.0,0.0,0.0,0.0,0.0,0.0,0.0,0.0,0.0,0.0,0.0,0.0,0.0,0.0,0.0,0.0,0.0,0.0,0.0,0.0,0.0,0.0,0.0,0.0,0.0,0.0,0.0
0,n.a.,1073,0.3,0.05,6.0,1.0,0.18,100.0,20.0,32.0,31.0,34.0,65.0,13.0,98.8,0.0,0.0,0.0,0.0,0.0,0.0,0.0,1.2,0.0,0.0,0.0,0.0,0.0,0.0,0.0,0.0,0.0,0.0,0.0,0.0,0.0,0.0,0.0,0.0,0.0,0.0,0.0,0.0,0.0,0.0,0.0,0.0,0.0,0.0,0.0,0.0,0.0,0.0,0.0,0.0,0.0,0.0,0.0,0.0,0.0,0.0,0.0,0.0,0.0,0.0,0.0,0.0
