Repository: jsjong98/Catalyst-AI

Catalyst-AI
Sungkyunkwan University, School of Chemical Engineering
IPSE (Laboratory of Intelligence Process System Engieering)
Jonghwan Oh (1), Janggeun Lee (2), Dongin Jung (2), Jiyong Kim (*)

Don't Copy this code.

File: Database/Li_Cat_1.csv (part 4 of 6)
Promotor,Preparation,"Temperature, K","p(CH4), bar","p(O2), bar",p(CH4)/p(O2),"p total, bar","Contact time, s","X(O2), %","X(CH4), %","S(COx), %","S(C2=), %","S(C2-), %","S(C2), %","Y(C2), %",Li_C_mol%,Mg_C_mol%,Ca_C_mol%,Al_C_mol%,La_C_mol%,Sm_C_mol%,Zn_C_mol%,Ni_C_mol%,Ba_C_mol%,Pb_C_mol%,Pr_C_mol%,Ce_C_mol%,Ti_C_mol%,Be_C_mol%,Na_C_mol%,Th_C_mol%,K_C_mol%,Mn_C_mol%,Y_C_mol%,B_C_mol%,Co_C_mol%,Bi_C_mol%,Sr_C_mol%,Mo_C_mol%,Sb_C_mol%,Si_C_mol%,Ag_C_mol%,Cs_C_mol%,Zr_C_mol%,Cd_C_mol%,Nd_C_mol%,Rb_C_mol%,W_C_mol%,Fe_C_mol%,Yb_C_mol%,Te_C_mol%,Ho_C_mol%,Tb_C_mol%,Sn_C_mol%,In_C_mol%,Ge_C_mol%,Dy_C_mol%,Nb_C_mol%,Ta_C_mol%,Pt_C_mol%,V_C_mol%,S_A_mol%,Br_A_mol%,Cl_A_mol%,C_A_mol%,B_A_mol%,P_A_mol%,Al_S_mol%,Si_S_mol%,Ca_S_mol%,Co_S_mol%,Ti_S_mol%,Ce_S_mol%,Mg_S_mol%,Sn_S_mol%
0,Sol-gel,1170,0.68,0.32,2.1,1.0,0.04,97.0,45.0,54.0,33.0,9.0,46.0,20.7,2.08,0.0,0.0,0.0,0.0,0.0,0.0,0.0,0.0,0.0,0.0,0.0,0.0,0.0,0.0,0.0,0.0,2.23,0.0,0.0,0.0,0.0,0.0,0.0,0.0,0.0,0.0,0.0,0.0,0.0,0.0,0.0,1.04,0.0,0.0,0.0,0.0,0.0,0.0,0.0,0.0,0.0,0.0,0.0,0.0,0.0,0.0,0.0,0.0,0.0,0.0,0.0,0.0,94.65,0.0,0.0,0.0,0.0,0.0,0.0
0,Sol-gel,1205,0.7,0.3,2.3,1.0,0.05,98.0,44.0,55.0,32.0,8.0,45.0,19.8,2.08,0.0,0.0,0.0,0.0,0.0,0.0,0.0,0.0,0.0,0.0,0.0,0.0,0.0,0.0,0.0,0.0,2.23,0.0,0.0,0.0,0.0,0.0,0.0,0.0,0.0,0.0,0.0,0.0,0.0,0.0,0.0,1.04,0.0,0.0,0.0,0.0,0.0,0.0,0.0,0.0,0.0,0.0,0.0,0.0,0.0,0.0,0.0,0.0,0.0,0.0,0.0,0.0,94.65,0.0,0.0,0.0,0.0,0.0,0.0
0,Sol-gel,1019,0.67,0.33,2.0,1.0,0.05,0.0,0.0,0.0,0.0,0.0,0.0,0.0,2.08,0.0,0.0,0.0,0.0,0.0,0.0,0.0,0.0,0.0,0.0,0.0,0.0,0.0,0.0,0.0,0.0,2.23,0.0,0.0,0.0,0.0,0.0,0.0,0.0,0.0,0.0,0.0,0.0,0.0,0.0,0.0,1.04,0.0,0.0,0.0,0.0,0.0,0.0,0.0,0.0,0.0,0.0,0.0,0.0,0.0,0.0,0.0,0.0,0.0,0.0,0.0,0.0,94.65,0.0,0.0,0.0,0.0,0.0,0.0
0,Sol-gel,1044,0.67,0.33,2.0,1.0,0.05,9.0,3.0,50.0,20.0,30.0,50.0,1.5,2.08,0.0,0.0,0.0,0.0,0.0,0.0,0.0,0.0,0.0,0.0,0.0,0.0,0.0,0.0,0.0,0.0,2.23,0.0,0.0,0.0,0.0,0.0,0.0,0.0,0.0,0.0,0.0,0.0,0.0,0.0,0.0,1.04,0.0,0.0,0.0,0.0,0.0,0.0,0.0,0.0,0.0,0.0,0.0,0.0,0.0,0.0,0.0,0.0,0.0,0.0,0.0,0.0,94.65,0.0,0.0,0.0,0.0,0.0,0.0
0,Sol-gel,1078,0.67,0.33,2.0,1.0,0.05,17.0,8.0,16.0,30.0,46.0,84.0,6.7,2.08,0.0,0.0,0.0,0.0,0.0,0.0,0.0,0.0,0.0,0.0,0.0,0.0,0.0,0.0,0.0,0.0,2.23,0.0,0.0,0.0,0.0,0.0,0.0,0.0,0.0,0.0,0.0,0.0,0.0,0.0,0.0,1.04,0.0,0.0,0.0,0.0,0.0,0.0,0.0,0.0,0.0,0.0,0.0,0.0,0.0,0.0,0.0,0.0,0.0,0.0,0.0,0.0,94.65,0.0,0.0,0.0,0.0,0.0,0.0
0,Sol-gel,1178,0.67,0.33,2.0,1.0,0.04,85.0,38.0,35.0,43.0,16.0,65.0,24.7,2.08,0.0,0.0,0.0,0.0,0.0,0.0,0.0,0.0,0.0,0.0,0.0,0.0,0.0,0.0,0.0,0.0,2.23,0.0,0.0,0.0,0.0,0.0,0.0,0.0,0.0,0.0,0.0,0.0,0.0,0.0,0.0,1.04,0.0,0.0,0.0,0.0,0.0,0.0,0.0,0.0,0.0,0.0,0.0,0.0,0.0,0.0,0.0,0.0,0.0,0.0,0.0,0.0,94.65,0.0,0.0,0.0,0.0,0.0,0.0
0,Impregnation,973,0.95,0.05,19.0,1.0,0.0,0.0,16.0,16.0,98.0,2.0,0.0,2.0,5.54,0.0,0.0,0.0,0.0,0.0,0.0,0.0,0.0,0.0,0.0,0.0,0.0,0.0,0.0,0.0,0.0,0.0,0.0,0.0,0.0,0.0,0.0,0.0,0.0,0.0,0.0,0.0,0.0,0.0,0.0,0.0,0.0,0.0,0.0,0.0,0.0,0.0,0.0,0.0,0.0,0.0,0.0,0.0,0.0,0.0,0.0,0.0,0.0,0.0,0.0,0.0,0.0,0.0,0.0,0.0,0.0,0.0,94.46,0.0
0,Impregnation,973,0.4,0.2,2.0,1.0,0.8,0.0,37.0,66.3,0.0,0.0,33.7,12.5,5.54,0.0,0.0,0.0,0.0,0.0,0.0,0.0,0.0,0.0,0.0,0.0,0.0,0.0,0.0,0.0,0.0,0.0,0.0,0.0,0.0,0.0,0.0,0.0,0.0,0.0,0.0,0.0,0.0,0.0,0.0,0.0,0.0,0.0,0.0,0.0,0.0,0.0,0.0,0.0,0.0,0.0,0.0,0.0,0.0,0.0,0.0,0.0,0.0,0.0,0.0,0.0,0.0,0.0,0.0,0.0,0.0,0.0,94.46,0.0
0,Impregnation,998,0.4,0.2,2.0,1.0,0.8,0.0,38.7,66.7,0.0,0.0,33.3,12.9,5.54,0.0,0.0,0.0,0.0,0.0,0.0,0.0,0.0,0.0,0.0,0.0,0.0,0.0,0.0,0.0,0.0,0.0,0.0,0.0,0.0,0.0,0.0,0.0,0.0,0.0,0.0,0.0,0.0,0.0,0.0,0.0,0.0,0.0,0.0,0.0,0.0,0.0,0.0,0.0,0.0,0.0,0.0,0.0,0.0,0.0,0.0,0.0,0.0,0.0,0.0,0.0,0.0,0.0,0.0,0.0,0.0,0.0,94.46,0.0
0,Impregnation,1023,0.4,0.2,2.0,1.0,0.8,0.0,41.3,63.8,0.0,0.0,36.2,14.9,5.54,0.0,0.0,0.0,0.0,0.0,0.0,0.0,0.0,0.0,0.0,0.0,0.0,0.0,0.0,0.0,0.0,0.0,0.0,0.0,0.0,0.0,0.0,0.0,0.0,0.0,0.0,0.0,0.0,0.0,0.0,0.0,0.0,0.0,0.0,0.0,0.0,0.0,0.0,0.0,0.0,0.0,0.0,0.0,0.0,0.0,0.0,0.0,0.0,0.0,0.0,0.0,0.0,0.0,0.0,0.0,0.0,0.0,94.46,0.0
0,Impregnation,1048,0.4,0.2,2.0,1.0,0.8,0.0,39.0,59.1,0.0,0.0,40.9,16.0,5.54,0.0,0.0,0.0,0.0,0.0,0.0,0.0,0.0,0.0,0.0,0.0,0.0,0.0,0.0,0.0,0.0,0.0,0.0,0.0,0.0,0.0,0.0,0.0,0.0,0.0,0.0,0.0,0.0,0.0,0.0,0.0,0.0,0.0,0.0,0.0,0.0,0.0,0.0,0.0,0.0,0.0,0.0,0.0,0.0,0.0,0.0,0.0,0.0,0.0,0.0,0.0,0.0,0.0,0.0,0.0,0.0,0.0,94.46,0.0
0,Impregnation,1073,0.4,0.2,2.0,1.0,0.8,0.0,38.1,64.8,0.0,0.0,35.2,13.4,5.54,0.0,0.0,0.0,0.0,0.0,0.0,0.0,0.0,0.0,0.0,0.0,0.0,0.0,0.0,0.0,0.0,0.0,0.0,0.0,0.0,0.0,0.0,0.0,0.0,0.0,0.0,0.0,0.0,0.0,0.0,0.0,0.0,0.0,0.0,0.0,0.0,0.0,0.0,0.0,0.0,0.0,0.0,0.0,0.0,0.0,0.0,0.0,0.0,0.0,0.0,0.0,0.0,0.0,0.0,0.0,0.0,0.0,94.46,0.0
0,Impregnation,1098,0.4,0.2,2.0,1.0,0.8,0.0,40.9,80.1,0.0,0.0,19.9,8.1,5.54,0.0,0.0,0.0,0.0,0.0,0.0,0.0,0.0,0.0,0.0,0.0,0.0,0.0,0.0,0.0,0.0,0.0,0.0,0.0,0.0,0.0,0.0,0.0,0.0,0.0,0.0,0.0,0.0,0.0,0.0,0.0,0.0,0.0,0.0,0.0,0.0,0.0,0.0,0.0,0.0,0.0,0.0,0.0,0.0,0.0,0.0,0.0,0.0,0.0,0.0,0.0,0.0,0.0,0.0,0.0,0.0,0.0,94.46,0.0
0,Impregnation,1123,0.4,0.2,2.0,1.0,0.8,0.0,46.0,88.8,0.0,0.0,11.2,5.2,5.54,0.0,0.0,0.0,0.0,0.0,0.0,0.0,0.0,0.0,0.0,0.0,0.0,0.0,0.0,0.0,0.0,0.0,0.0,0.0,0.0,0.0,0.0,0.0,0.0,0.0,0.0,0.0,0.0,0.0,0.0,0.0,0.0,0.0,0.0,0.0,0.0,0.0,0.0,0.0,0.0,0.0,0.0,0.0,0.0,0.0,0.0,0.0,0.0,0.0,0.0,0.0,0.0,0.0,0.0,0.0,0.0,0.0,94.46,0.0
0,Impregnation,983,0.0,0.0,2.0,1.0,0.01,0.0,45.0,0.0,0.0,0.0,38.0,17.1,16.54,0.0,0.0,0.0,0.0,0.0,0.0,0.0,0.0,0.0,0.0,0.0,0.0,0.0,0.0,0.0,0.0,0.0,0.0,0.0,0.0,0.0,0.0,0.0,0.0,0.0,0.0,0.0,0.0,0.0,0.0,0.0,0.0,0.0,0.0,0.0,0.0,0.0,0.0,0.0,0.0,0.0,0.0,0.0,0.0,0.0,0.0,0.0,0.0,0.0,0.0,0.0,0.0,0.0,0.0,0.0,0.0,0.0,83.46,0.0
0,Impregnation,993,0.0,0.0,2.0,1.0,0.01,0.0,45.1,0.0,0.0,0.0,38.0,17.2,16.54,0.0,0.0,0.0,0.0,0.0,0.0,0.0,0.0,0.0,0.0,0.0,0.0,0.0,0.0,0.0,0.0,0.0,0.0,0.0,0.0,0.0,0.0,0.0,0.0,0.0,0.0,0.0,0.0,0.0,0.0,0.0,0.0,0.0,0.0,0.0,0.0,0.0,0.0,0.0,0.0,0.0,0.0,0.0,0.0,0.0,0.0,0.0,0.0,0.0,0.0,0.0,0.0,0.0,0.0,0.0,0.0,0.0,83.46,0.0
0,Impregnation,1003,0.0,0.0,2.0,1.0,0.01,0.0,45.3,0.0,0.0,0.0,38.2,17.3,16.54,0.0,0.0,0.0,0.0,0.0,0.0,0.0,0.0,0.0,0.0,0.0,0.0,0.0,0.0,0.0,0.0,0.0,0.0,0.0,0.0,0.0,0.0,0.0,0.0,0.0,0.0,0.0,0.0,0.0,0.0,0.0,0.0,0.0,0.0,0.0,0.0,0.0,0.0,0.0,0.0,0.0,0.0,0.0,0.0,0.0,0.0,0.0,0.0,0.0,0.0,0.0,0.0,0.0,0.0,0.0,0.0,0.0,83.46,0.0
0,Impregnation,1013,0.0,0.0,2.0,1.0,0.01,0.0,45.3,0.0,0.0,0.0,38.8,17.6,16.54,0.0,0.0,0.0,0.0,0.0,0.0,0.0,0.0,0.0,0.0,0.0,0.0,0.0,0.0,0.0,0.0,0.0,0.0,0.0,0.0,0.0,0.0,0.0,0.0,0.0,0.0,0.0,0.0,0.0,0.0,0.0,0.0,0.0,0.0,0.0,0.0,0.0,0.0,0.0,0.0,0.0,0.0,0.0,0.0,0.0,0.0,0.0,0.0,0.0,0.0,0.0,0.0,0.0,0.0,0.0,0.0,0.0,83.46,0.0
0,Impregnation,1023,0.0,0.0,2.0,1.0,0.01,0.0,45.0,0.0,0.0,0.0,38.4,17.3,16.54,0.0,0.0,0.0,0.0,0.0,0.0,0.0,0.0,0.0,0.0,0.0,0.0,0.0,0.0,0.0,0.0,0.0,0.0,0.0,0.0,0.0,0.0,0.0,0.0,0.0,0.0,0.0,0.0,0.0,0.0,0.0,0.0,0.0,0.0,0.0,0.0,0.0,0.0,0.0,0.0,0.0,0.0,0.0,0.0,0.0,0.0,0.0,0.0,0.0,0.0,0.0,0.0,0.0,0.0,0.0,0.0,0.0,83.46,0.0
0,Impregnation,1028,0.0,0.0,2.0,1.0,0.01,0.0,45.0,0.0,0.0,0.0,38.6,17.4,16.54,0.0,0.0,0.0,0.0,0.0,0.0,0.0,0.0,0.0,0.0,0.0,0.0,0.0,0.0,0.0,0.0,0.0,0.0,0.0,0.0,0.0,0.0,0.0,0.0,0.0,0.0,0.0,0.0,0.0,0.0,0.0,0.0,0.0,0.0,0.0,0.0,0.0,0.0,0.0,0.0,0.0,0.0,0.0,0.0,0.0,0.0,0.0,0.0,0.0,0.0,0.0,0.0,0.0,0.0,0.0,0.0,0.0,83.46,0.0
0,Impregnation,1033,0.0,0.0,2.0,1.0,0.01,0.0,45.3,0.0,0.0,0.0,38.6,17.5,16.54,0.0,0.0,0.0,0.0,0.0,0.0,0.0,0.0,0.0,0.0,0.0,0.0,0.0,0.0,0.0,0.0,0.0,0.0,0.0,0.0,0.0,0.0,0.0,0.0,0.0,0.0,0.0,0.0,0.0,0.0,0.0,0.0,0.0,0.0,0.0,0.0,0.0,0.0,0.0,0.0,0.0,0.0,0.0,0.0,0.0,0.0,0.0,0.0,0.0,0.0,0.0,0.0,0.0,0.0,0.0,0.0,0.0,83.46,0.0
0,Impregnation,1038,0.0,0.0,2.0,1.0,0.01,0.0,45.1,0.0,0.0,0.0,39.6,17.9,16.54,0.0,0.0,0.0,0.0,0.0,0.0,0.0,0.0,0.0,0.0,0.0,0.0,0.0,0.0,0.0,0.0,0.0,0.0,0.0,0.0,0.0,0.0,0.0,0.0,0.0,0.0,0.0,0.0,0.0,0.0,0.0,0.0,0.0,0.0,0.0,0.0,0.0,0.0,0.0,0.0,0.0,0.0,0.0,0.0,0.0,0.0,0.0,0.0,0.0,0.0,0.0,0.0,0.0,0.0,0.0,0.0,0.0,83.46,0.0
0,Impregnation,1043,0.0,0.0,2.0,1.0,0.01,0.0,44.6,0.0,0.0,0.0,40.0,17.8,16.54,0.0,0.0,0.0,0.0,0.0,0.0,0.0,0.0,0.0,0.0,0.0,0.0,0.0,0.0,0.0,0.0,0.0,0.0,0.0,0.0,0.0,0.0,0.0,0.0,0.0,0.0,0.0,0.0,0.0,0.0,0.0,0.0,0.0,0.0,0.0,0.0,0.0,0.0,0.0,0.0,0.0,0.0,0.0,0.0,0.0,0.0,0.0,0.0,0.0,0.0,0.0,0.0,0.0,0.0,0.0,0.0,0.0,83.46,0.0
0,Impregnation,1048,0.0,0.0,2.0,1.0,0.01,0.0,45.0,0.0,0.0,0.0,41.4,18.6,16.54,0.0,0.0,0.0,0.0,0.0,0.0,0.0,0.0,0.0,0.0,0.0,0.0,0.0,0.0,0.0,0.0,0.0,0.0,0.0,0.0,0.0,0.0,0.0,0.0,0.0,0.0,0.0,0.0,0.0,0.0,0.0,0.0,0.0,0.0,0.0,0.0,0.0,0.0,0.0,0.0,0.0,0.0,0.0,0.0,0.0,0.0,0.0,0.0,0.0,0.0,0.0,0.0,0.0,0.0,0.0,0.0,0.0,83.46,0.0
0,Impregnation,1053,0.0,0.0,2.0,1.0,0.01,0.0,45.3,0.0,0.0,0.0,41.8,18.9,16.54,0.0,0.0,0.0,0.0,0.0,0.0,0.0,0.0,0.0,0.0,0.0,0.0,0.0,0.0,0.0,0.0,0.0,0.0,0.0,0.0,0.0,0.0,0.0,0.0,0.0,0.0,0.0,0.0,0.0,0.0,0.0,0.0,0.0,0.0,0.0,0.0,0.0,0.0,0.0,0.0,0.0,0.0,0.0,0.0,0.0,0.0,0.0,0.0,0.0,0.0,0.0,0.0,0.0,0.0,0.0,0.0,0.0,83.46,0.0
0,Impregnation,1058,0.0,0.0,2.0,1.0,0.01,0.0,45.3,0.0,0.0,0.0,42.4,19.2,16.54,0.0,0.0,0.0,0.0,0.0,0.0,0.0,0.0,0.0,0.0,0.0,0.0,0.0,0.0,0.0,0.0,0.0,0.0,0.0,0.0,0.0,0.0,0.0,0.0,0.0,0.0,0.0,0.0,0.0,0.0,0.0,0.0,0.0,0.0,0.0,0.0,0.0,0.0,0.0,0.0,0.0,0.0,0.0,0.0,0.0,0.0,0.0,0.0,0.0,0.0,0.0,0.0,0.0,0.0,0.0,0.0,0.0,83.46,0.0
0,Impregnation,1063,0.0,0.0,2.0,1.0,0.01,0.0,44.4,0.0,0.0,0.0,43.2,19.1,16.54,0.0,0.0,0.0,0.0,0.0,0.0,0.0,0.0,0.0,0.0,0.0,0.0,0.0,0.0,0.0,0.0,0.0,0.0,0.0,0.0,0.0,0.0,0.0,0.0,0.0,0.0,0.0,0.0,0.0,0.0,0.0,0.0,0.0,0.0,0.0,0.0,0.0,0.0,0.0,0.0,0.0,0.0,0.0,0.0,0.0,0.0,0.0,0.0,0.0,0.0,0.0,0.0,0.0,0.0,0.0,0.0,0.0,83.46,0.0
0,Impregnation,1068,0.0,0.0,2.0,1.0,0.01,0.0,44.6,0.0,0.0,0.0,44.6,19.9,16.54,0.0,0.0,0.0,0.0,0.0,0.0,0.0,0.0,0.0,0.0,0.0,0.0,0.0,0.0,0.0,0.0,0.0,0.0,0.0,0.0,0.0,0.0,0.0,0.0,0.0,0.0,0.0,0.0,0.0,0.0,0.0,0.0,0.0,0.0,0.0,0.0,0.0,0.0,0.0,0.0,0.0,0.0,0.0,0.0,0.0,0.0,0.0,0.0,0.0,0.0,0.0,0.0,0.0,0.0,0.0,0.0,0.0,83.46,0.0
0,Impregnation,1073,0.0,0.0,2.0,1.0,0.01,0.0,44.8,0.0,0.0,0.0,44.8,20.0,16.54,0.0,0.0,0.0,0.0,0.0,0.0,0.0,0.0,0.0,0.0,0.0,0.0,0.0,0.0,0.0,0.0,0.0,0.0,0.0,0.0,0.0,0.0,0.0,0.0,0.0,0.0,0.0,0.0,0.0,0.0,0.0,0.0,0.0,0.0,0.0,0.0,0.0,0.0,0.0,0.0,0.0,0.0,0.0,0.0,0.0,0.0,0.0,0.0,0.0,0.0,0.0,0.0,0.0,0.0,0.0,0.0,0.0,83.46,0.0
0,Impregnation,1078,0.0,0.0,2.0,1.0,0.01,0.0,44.8,0.0,0.0,0.0,44.4,19.9,16.54,0.0,0.0,0.0,0.0,0.0,0.0,0.0,0.0,0.0,0.0,0.0,0.0,0.0,0.0,0.0,0.0,0.0,0.0,0.0,0.0,0.0,0.0,0.0,0.0,0.0,0.0,0.0,0.0,0.0,0.0,0.0,0.0,0.0,0.0,0.0,0.0,0.0,0.0,0.0,0.0,0.0,0.0,0.0,0.0,0.0,0.0,0.0,0.0,0.0,0.0,0.0,0.0,0.0,0.0,0.0,0.0,0.0,83.46,0.0
0,Impregnation,1083,0.0,0.0,2.0,1.0,0.01,0.0,44.6,0.0,0.0,0.0,44.4,19.8,16.54,0.0,0.0,0.0,0.0,0.0,0.0,0.0,0.0,0.0,0.0,0.0,0.0,0.0,0.0,0.0,0.0,0.0,0.0,0.0,0.0,0.0,0.0,0.0,0.0,0.0,0.0,0.0,0.0,0.0,0.0,0.0,0.0,0.0,0.0,0.0,0.0,0.0,0.0,0.0,0.0,0.0,0.0,0.0,0.0,0.0,0.0,0.0,0.0,0.0,0.0,0.0,0.0,0.0,0.0,0.0,0.0,0.0,83.46,0.0
0,Impregnation,1088,0.0,0.0,2.0,1.0,0.01,0.0,44.8,0.0,0.0,0.0,44.0,19.7,16.54,0.0,0.0,0.0,0.0,0.0,0.0,0.0,0.0,0.0,0.0,0.0,0.0,0.0,0.0,0.0,0.0,0.0,0.0,0.0,0.0,0.0,0.0,0.0,0.0,0.0,0.0,0.0,0.0,0.0,0.0,0.0,0.0,0.0,0.0,0.0,0.0,0.0,0.0,0.0,0.0,0.0,0.0,0.0,0.0,0.0,0.0,0.0,0.0,0.0,0.0,0.0,0.0,0.0,0.0,0.0,0.0,0.0,83.46,0.0
0,Impregnation,1093,0.0,0.0,2.0,1.0,0.01,0.0,44.6,0.0,0.0,0.0,43.2,19.2,16.54,0.0,0.0,0.0,0.0,0.0,0.0,0.0,0.0,0.0,0.0,0.0,0.0,0.0,0.0,0.0,0.0,0.0,0.0,0.0,0.0,0.0,0.0,0.0,0.0,0.0,0.0,0.0,0.0,0.0,0.0,0.0,0.0,0.0,0.0,0.0,0.0,0.0,0.0,0.0,0.0,0.0,0.0,0.0,0.0,0.0,0.0,0.0,0.0,0.0,0.0,0.0,0.0,0.0,0.0,0.0,0.0,0.0,83.46,0.0
0,Impregnation,1098,0.0,0.0,2.0,1.0,0.01,0.0,45.0,0.0,0.0,0.0,43.0,19.3,16.54,0.0,0.0,0.0,0.0,0.0,0.0,0.0,0.0,0.0,0.0,0.0,0.0,0.0,0.0,0.0,0.0,0.0,0.0,0.0,0.0,0.0,0.0,0.0,0.0,0.0,0.0,0.0,0.0,0.0,0.0,0.0,0.0,0.0,0.0,0.0,0.0,0.0,0.0,0.0,0.0,0.0,0.0,0.0,0.0,0.0,0.0,0.0,0.0,0.0,0.0,0.0,0.0,0.0,0.0,0.0,0.0,0.0,83.46,0.0
0,Impregnation,1103,0.0,0.0,2.0,1.0,0.01,0.0,45.1,0.0,0.0,0.0,42.6,19.2,16.54,0.0,0.0,0.0,0.0,0.0,0.0,0.0,0.0,0.0,0.0,0.0,0.0,0.0,0.0,0.0,0.0,0.0,0.0,0.0,0.0,0.0,0.0,0.0,0.0,0.0,0.0,0.0,0.0,0.0,0.0,0.0,0.0,0.0,0.0,0.0,0.0,0.0,0.0,0.0,0.0,0.0,0.0,0.0,0.0,0.0,0.0,0.0,0.0,0.0,0.0,0.0,0.0,0.0,0.0,0.0,0.0,0.0,83.46,0.0
0,Impregnation,1108,0.0,0.0,2.0,1.0,0.01,0.0,45.3,0.0,0.0,0.0,41.8,18.9,16.54,0.0,0.0,0.0,0.0,0.0,0.0,0.0,0.0,0.0,0.0,0.0,0.0,0.0,0.0,0.0,0.0,0.0,0.0,0.0,0.0,0.0,0.0,0.0,0.0,0.0,0.0,0.0,0.0,0.0,0.0,0.0,0.0,0.0,0.0,0.0,0.0,0.0,0.0,0.0,0.0,0.0,0.0,0.0,0.0,0.0,0.0,0.0,0.0,0.0,0.0,0.0,0.0,0.0,0.0,0.0,0.0,0.0,83.46,0.0
0,Impregnation,1113,0.0,0.0,2.0,1.0,0.01,0.0,45.1,0.0,0.0,0.0,41.6,18.8,16.54,0.0,0.0,0.0,0.0,0.0,0.0,0.0,0.0,0.0,0.0,0.0,0.0,0.0,0.0,0.0,0.0,0.0,0.0,0.0,0.0,0.0,0.0,0.0,0.0,0.0,0.0,0.0,0.0,0.0,0.0,0.0,0.0,0.0,0.0,0.0,0.0,0.0,0.0,0.0,0.0,0.0,0.0,0.0,0.0,0.0,0.0,0.0,0.0,0.0,0.0,0.0,0.0,0.0,0.0,0.0,0.0,0.0,83.46,0.0
0,Impregnation,1118,0.0,0.0,2.0,1.0,0.01,0.0,45.5,0.0,0.0,0.0,40.8,18.6,16.54,0.0,0.0,0.0,0.0,0.0,0.0,0.0,0.0,0.0,0.0,0.0,0.0,0.0,0.0,0.0,0.0,0.0,0.0,0.0,0.0,0.0,0.0,0.0,0.0,0.0,0.0,0.0,0.0,0.0,0.0,0.0,0.0,0.0,0.0,0.0,0.0,0.0,0.0,0.0,0.0,0.0,0.0,0.0,0.0,0.0,0.0,0.0,0.0,0.0,0.0,0.0,0.0,0.0,0.0,0.0,0.0,0.0,83.46,0.0
0,Impregnation,1123,0.0,0.0,2.0,1.0,0.01,0.0,45.5,0.0,0.0,0.0,40.6,18.5,16.54,0.0,0.0,0.0,0.0,0.0,0.0,0.0,0.0,0.0,0.0,0.0,0.0,0.0,0.0,0.0,0.0,0.0,0.0,0.0,0.0,0.0,0.0,0.0,0.0,0.0,0.0,0.0,0.0,0.0,0.0,0.0,0.0,0.0,0.0,0.0,0.0,0.0,0.0,0.0,0.0,0.0,0.0,0.0,0.0,0.0,0.0,0.0,0.0,0.0,0.0,0.0,0.0,0.0,0.0,0.0,0.0,0.0,83.46,0.0
0,Impregnation,1073,0.0,0.0,2.0,1.0,0.0,0.0,12.6,0.0,10.7,39.9,50.6,6.4,16.54,0.0,0.0,0.0,0.0,0.0,0.0,0.0,0.0,0.0,0.0,0.0,0.0,0.0,0.0,0.0,0.0,0.0,0.0,0.0,0.0,0.0,0.0,0.0,0.0,0.0,0.0,0.0,0.0,0.0,0.0,0.0,0.0,0.0,0.0,0.0,0.0,0.0,0.0,0.0,0.0,0.0,0.0,0.0,0.0,0.0,0.0,0.0,0.0,0.0,0.0,0.0,0.0,0.0,0.0,0.0,0.0,0.0,83.46,0.0
0,Impregnation,1073,0.0,0.0,2.0,1.0,0.0,0.0,15.5,0.0,13.9,35.5,49.4,7.7,16.54,0.0,0.0,0.0,0.0,0.0,0.0,0.0,0.0,0.0,0.0,0.0,0.0,0.0,0.0,0.0,0.0,0.0,0.0,0.0,0.0,0.0,0.0,0.0,0.0,0.0,0.0,0.0,0.0,0.0,0.0,0.0,0.0,0.0,0.0,0.0,0.0,0.0,0.0,0.0,0.0,0.0,0.0,0.0,0.0,0.0,0.0,0.0,0.0,0.0,0.0,0.0,0.0,0.0,0.0,0.0,0.0,0.0,83.46,0.0
0,Impregnation,1073,0.0,0.0,2.0,1.0,0.0,0.0,23.3,0.0,19.5,29.2,48.7,11.4,16.54,0.0,0.0,0.0,0.0,0.0,0.0,0.0,0.0,0.0,0.0,0.0,0.0,0.0,0.0,0.0,0.0,0.0,0.0,0.0,0.0,0.0,0.0,0.0,0.0,0.0,0.0,0.0,0.0,0.0,0.0,0.0,0.0,0.0,0.0,0.0,0.0,0.0,0.0,0.0,0.0,0.0,0.0,0.0,0.0,0.0,0.0,0.0,0.0,0.0,0.0,0.0,0.0,0.0,0.0,0.0,0.0,0.0,83.46,0.0
0,Impregnation,1073,0.0,0.0,2.0,1.0,0.0,0.0,33.2,0.0,28.2,19.7,47.9,15.9,16.54,0.0,0.0,0.0,0.0,0.0,0.0,0.0,0.0,0.0,0.0,0.0,0.0,0.0,0.0,0.0,0.0,0.0,0.0,0.0,0.0,0.0,0.0,0.0,0.0,0.0,0.0,0.0,0.0,0.0,0.0,0.0,0.0,0.0,0.0,0.0,0.0,0.0,0.0,0.0,0.0,0.0,0.0,0.0,0.0,0.0,0.0,0.0,0.0,0.0,0.0,0.0,0.0,0.0,0.0,0.0,0.0,0.0,83.46,0.0
0,Impregnation,1073,0.0,0.0,2.0,1.0,0.01,0.0,38.2,0.0,32.6,17.6,50.2,19.2,16.54,0.0,0.0,0.0,0.0,0.0,0.0,0.0,0.0,0.0,0.0,0.0,0.0,0.0,0.0,0.0,0.0,0.0,0.0,0.0,0.0,0.0,0.0,0.0,0.0,0.0,0.0,0.0,0.0,0.0,0.0,0.0,0.0,0.0,0.0,0.0,0.0,0.0,0.0,0.0,0.0,0.0,0.0,0.0,0.0,0.0,0.0,0.0,0.0,0.0,0.0,0.0,0.0,0.0,0.0,0.0,0.0,0.0,83.46,0.0
0,Impregnation,1073,0.0,0.0,2.0,1.0,0.01,0.0,44.7,0.0,37.6,13.9,51.5,23.0,16.54,0.0,0.0,0.0,0.0,0.0,0.0,0.0,0.0,0.0,0.0,0.0,0.0,0.0,0.0,0.0,0.0,0.0,0.0,0.0,0.0,0.0,0.0,0.0,0.0,0.0,0.0,0.0,0.0,0.0,0.0,0.0,0.0,0.0,0.0,0.0,0.0,0.0,0.0,0.0,0.0,0.0,0.0,0.0,0.0,0.0,0.0,0.0,0.0,0.0,0.0,0.0,0.0,0.0,0.0,0.0,0.0,0.0,83.46,0.0
0,Impregnation,1153,0.67,0.33,2.0,1.0,0.02,83.0,36.0,60.0,31.0,5.0,40.0,15.0,2.08,0.0,0.0,0.0,0.0,0.0,0.0,0.0,0.0,0.0,0.0,0.0,0.0,0.0,0.0,0.0,0.0,2.23,0.0,0.0,0.0,0.0,0.0,0.0,0.0,0.0,0.0,0.0,0.0,0.0,0.0,0.0,1.04,0.0,0.0,0.0,0.0,0.0,0.0,0.0,0.0,0.0,0.0,0.0,0.0,0.0,0.0,0.0,0.0,0.0,0.0,0.0,0.0,94.65,0.0,0.0,0.0,0.0,0.0,0.0
0,Impregnation,1169,0.67,0.33,2.0,1.0,0.02,84.0,38.0,60.0,29.0,5.0,40.0,15.0,2.08,0.0,0.0,0.0,0.0,0.0,0.0,0.0,0.0,0.0,0.0,0.0,0.0,0.0,0.0,0.0,0.0,2.23,0.0,0.0,0.0,0.0,0.0,0.0,0.0,0.0,0.0,0.0,0.0,0.0,0.0,0.0,1.04,0.0,0.0,0.0,0.0,0.0,0.0,0.0,0.0,0.0,0.0,0.0,0.0,0.0,0.0,0.0,0.0,0.0,0.0,0.0,0.0,94.65,0.0,0.0,0.0,0.0,0.0,0.0
0,Impregnation,1181,0.69,0.31,2.2,1.0,0.02,85.0,39.0,62.0,28.0,3.0,38.0,15.0,2.08,0.0,0.0,0.0,0.0,0.0,0.0,0.0,0.0,0.0,0.0,0.0,0.0,0.0,0.0,0.0,0.0,2.23,0.0,0.0,0.0,0.0,0.0,0.0,0.0,0.0,0.0,0.0,0.0,0.0,0.0,0.0,1.04,0.0,0.0,0.0,0.0,0.0,0.0,0.0,0.0,0.0,0.0,0.0,0.0,0.0,0.0,0.0,0.0,0.0,0.0,0.0,0.0,94.65,0.0,0.0,0.0,0.0,0.0,0.0
0,Impregnation,1191,0.67,0.33,2.0,1.0,0.02,89.0,40.0,64.0,26.0,4.0,36.0,14.0,2.08,0.0,0.0,0.0,0.0,0.0,0.0,0.0,0.0,0.0,0.0,0.0,0.0,0.0,0.0,0.0,0.0,2.23,0.0,0.0,0.0,0.0,0.0,0.0,0.0,0.0,0.0,0.0,0.0,0.0,0.0,0.0,1.04,0.0,0.0,0.0,0.0,0.0,0.0,0.0,0.0,0.0,0.0,0.0,0.0,0.0,0.0,0.0,0.0,0.0,0.0,0.0,0.0,94.65,0.0,0.0,0.0,0.0,0.0,0.0
0,Impregnation,1151,0.67,0.33,2.0,1.0,0.02,79.0,33.0,65.0,27.0,5.0,35.0,11.0,2.08,0.0,0.0,0.0,0.0,0.0,0.0,0.0,0.0,0.0,0.0,0.0,0.0,0.0,0.0,0.0,0.0,2.23,0.0,0.0,0.0,0.0,0.0,0.0,0.0,0.0,0.0,0.0,0.0,0.0,0.0,0.0,1.04,0.0,0.0,0.0,0.0,0.0,0.0,0.0,0.0,0.0,0.0,0.0,0.0,0.0,0.0,0.0,0.0,0.0,0.0,0.0,0.0,94.65,0.0,0.0,0.0,0.0,0.0,0.0
0,Impregnation,1174,0.64,0.36,1.8,1.0,0.02,91.0,39.0,71.0,22.0,2.0,28.0,11.0,2.08,0.0,0.0,0.0,0.0,0.0,0.0,0.0,0.0,0.0,0.0,0.0,0.0,0.0,0.0,0.0,0.0,2.23,0.0,0.0,0.0,0.0,0.0,0.0,0.0,0.0,0.0,0.0,0.0,0.0,0.0,0.0,1.04,0.0,0.0,0.0,0.0,0.0,0.0,0.0,0.0,0.0,0.0,0.0,0.0,0.0,0.0,0.0,0.0,0.0,0.0,0.0,0.0,94.65,0.0,0.0,0.0,0.0,0.0,0.0
0,Impregnation,1193,0.66,0.34,1.9,1.0,0.02,96.0,41.0,74.0,18.0,1.0,26.0,11.0,2.08,0.0,0.0,0.0,0.0,0.0,0.0,0.0,0.0,0.0,0.0,0.0,0.0,0.0,0.0,0.0,0.0,2.23,0.0,0.0,0.0,0.0,0.0,0.0,0.0,0.0,0.0,0.0,0.0,0.0,0.0,0.0,1.04,0.0,0.0,0.0,0.0,0.0,0.0,0.0,0.0,0.0,0.0,0.0,0.0,0.0,0.0,0.0,0.0,0.0,0.0,0.0,0.0,94.65,0.0,0.0,0.0,0.0,0.0,0.0
0,SGS,1159,0.67,0.33,2.0,1.0,0.02,99.0,39.0,58.0,34.0,4.0,43.0,17.0,2.08,0.0,0.0,0.0,0.0,0.0,0.0,0.0,0.0,0.0,0.0,0.0,0.0,0.0,0.0,0.0,0.0,2.23,0.0,0.0,0.0,0.0,0.0,0.0,0.0,0.0,0.0,0.0,0.0,0.0,0.0,0.0,1.04,0.0,0.0,0.0,0.0,0.0,0.0,0.0,0.0,0.0,0.0,0.0,0.0,0.0,0.0,0.0,0.0,0.0,0.0,0.0,0.0,94.65,0.0,0.0,0.0,0.0,0.0,0.0
0,SGS,1174,0.67,0.33,2.0,1.0,0.02,99.0,41.0,60.0,32.0,3.0,42.0,17.0,2.08,0.0,0.0,0.0,0.0,0.0,0.0,0.0,0.0,0.0,0.0,0.0,0.0,0.0,0.0,0.0,0.0,2.23,0.0,0.0,0.0,0.0,0.0,0.0,0.0,0.0,0.0,0.0,0.0,0.0,0.0,0.0,1.04,0.0,0.0,0.0,0.0,0.0,0.0,0.0,0.0,0.0,0.0,0.0,0.0,0.0,0.0,0.0,0.0,0.0,0.0,0.0,0.0,94.65,0.0,0.0,0.0,0.0,0.0,0.0
0,SGS,1185,0.67,0.33,2.0,1.0,0.02,100.0,42.0,61.0,31.0,2.0,42.0,17.0,2.08,0.0,0.0,0.0,0.0,0.0,0.0,0.0,0.0,0.0,0.0,0.0,0.0,0.0,0.0,0.0,0.0,2.23,0.0,0.0,0.0,0.0,0.0,0.0,0.0,0.0,0.0,0.0,0.0,0.0,0.0,0.0,1.04,0.0,0.0,0.0,0.0,0.0,0.0,0.0,0.0,0.0,0.0,0.0,0.0,0.0,0.0,0.0,0.0,0.0,0.0,0.0,0.0,94.65,0.0,0.0,0.0,0.0,0.0,0.0
0,SGS,1193,0.66,0.34,1.9,1.0,0.02,100.0,43.0,62.0,30.0,2.0,42.0,18.0,2.08,0.0,0.0,0.0,0.0,0.0,0.0,0.0,0.0,0.0,0.0,0.0,0.0,0.0,0.0,0.0,0.0,2.23,0.0,0.0,0.0,0.0,0.0,0.0,0.0,0.0,0.0,0.0,0.0,0.0,0.0,0.0,1.04,0.0,0.0,0.0,0.0,0.0,0.0,0.0,0.0,0.0,0.0,0.0,0.0,0.0,0.0,0.0,0.0,0.0,0.0,0.0,0.0,94.65,0.0,0.0,0.0,0.0,0.0,0.0
0,SGS,1143,0.67,0.33,2.0,1.0,0.02,74.0,25.0,45.0,37.0,11.0,55.0,14.0,2.08,0.0,0.0,0.0,0.0,0.0,0.0,0.0,0.0,0.0,0.0,0.0,0.0,0.0,0.0,0.0,0.0,2.23,0.0,0.0,0.0,0.0,0.0,0.0,0.0,0.0,0.0,0.0,0.0,0.0,0.0,0.0,1.04,0.0,0.0,0.0,0.0,0.0,0.0,0.0,0.0,0.0,0.0,0.0,0.0,0.0,0.0,0.0,0.0,0.0,0.0,0.0,0.0,94.65,0.0,0.0,0.0,0.0,0.0,0.0
0,SGS,1162,0.67,0.33,2.0,1.0,0.02,84.0,44.0,52.0,34.0,7.0,48.0,21.0,2.08,0.0,0.0,0.0,0.0,0.0,0.0,0.0,0.0,0.0,0.0,0.0,0.0,0.0,0.0,0.0,0.0,2.23,0.0,0.0,0.0,0.0,0.0,0.0,0.0,0.0,0.0,0.0,0.0,0.0,0.0,0.0,1.04,0.0,0.0,0.0,0.0,0.0,0.0,0.0,0.0,0.0,0.0,0.0,0.0,0.0,0.0,0.0,0.0,0.0,0.0,0.0,0.0,94.65,0.0,0.0,0.0,0.0,0.0,0.0
0,SGS,1184,0.67,0.33,2.0,1.0,0.02,90.0,40.0,64.0,26.0,3.0,36.0,14.0,2.08,0.0,0.0,0.0,0.0,0.0,0.0,0.0,0.0,0.0,0.0,0.0,0.0,0.0,0.0,0.0,0.0,2.23,0.0,0.0,0.0,0.0,0.0,0.0,0.0,0.0,0.0,0.0,0.0,0.0,0.0,0.0,1.04,0.0,0.0,0.0,0.0,0.0,0.0,0.0,0.0,0.0,0.0,0.0,0.0,0.0,0.0,0.0,0.0,0.0,0.0,0.0,0.0,94.65,0.0,0.0,0.0,0.0,0.0,0.0
0,SGS,1197,0.66,0.34,1.9,1.0,0.02,95.0,43.0,63.0,24.0,4.0,37.0,16.0,2.08,0.0,0.0,0.0,0.0,0.0,0.0,0.0,0.0,0.0,0.0,0.0,0.0,0.0,0.0,0.0,0.0,2.23,0.0,0.0,0.0,0.0,0.0,0.0,0.0,0.0,0.0,0.0,0.0,0.0,0.0,0.0,1.04,0.0,0.0,0.0,0.0,0.0,0.0,0.0,0.0,0.0,0.0,0.0,0.0,0.0,0.0,0.0,0.0,0.0,0.0,0.0,0.0,94.65,0.0,0.0,0.0,0.0,0.0,0.0
0,SGS,1133,0.64,0.36,1.8,1.0,0.02,77.0,32.0,57.0,32.0,7.0,43.0,14.0,2.08,0.0,0.0,0.0,0.0,0.0,0.0,0.0,0.0,0.0,0.0,0.0,0.0,0.0,0.0,0.0,0.0,2.23,0.0,0.0,0.0,0.0,0.0,0.0,0.0,0.0,0.0,0.0,0.0,0.0,0.0,0.0,1.04,0.0,0.0,0.0,0.0,0.0,0.0,0.0,0.0,0.0,0.0,0.0,0.0,0.0,0.0,0.0,0.0,0.0,0.0,0.0,0.0,94.65,0.0,0.0,0.0,0.0,0.0,0.0
0,SGS,1157,0.68,0.32,2.1,1.0,0.02,85.0,37.0,59.0,31.0,5.0,41.0,15.0,2.08,0.0,0.0,0.0,0.0,0.0,0.0,0.0,0.0,0.0,0.0,0.0,0.0,0.0,0.0,0.0,0.0,2.23,0.0,0.0,0.0,0.0,0.0,0.0,0.0,0.0,0.0,0.0,0.0,0.0,0.0,0.0,1.04,0.0,0.0,0.0,0.0,0.0,0.0,0.0,0.0,0.0,0.0,0.0,0.0,0.0,0.0,0.0,0.0,0.0,0.0,0.0,0.0,94.65,0.0,0.0,0.0,0.0,0.0,0.0
0,SGS,1174,0.67,0.33,2.0,1.0,0.02,91.0,39.0,61.0,30.0,3.0,39.0,15.0,2.08,0.0,0.0,0.0,0.0,0.0,0.0,0.0,0.0,0.0,0.0,0.0,0.0,0.0,0.0,0.0,0.0,2.23,0.0,0.0,0.0,0.0,0.0,0.0,0.0,0.0,0.0,0.0,0.0,0.0,0.0,0.0,1.04,0.0,0.0,0.0,0.0,0.0,0.0,0.0,0.0,0.0,0.0,0.0,0.0,0.0,0.0,0.0,0.0,0.0,0.0,0.0,0.0,94.65,0.0,0.0,0.0,0.0,0.0,0.0
0,SGS,1185,0.68,0.32,2.1,1.0,0.03,93.0,42.0,61.0,29.0,3.0,39.0,16.0,2.08,0.0,0.0,0.0,0.0,0.0,0.0,0.0,0.0,0.0,0.0,0.0,0.0,0.0,0.0,0.0,0.0,2.23,0.0,0.0,0.0,0.0,0.0,0.0,0.0,0.0,0.0,0.0,0.0,0.0,0.0,0.0,1.04,0.0,0.0,0.0,0.0,0.0,0.0,0.0,0.0,0.0,0.0,0.0,0.0,0.0,0.0,0.0,0.0,0.0,0.0,0.0,0.0,94.65,0.0,0.0,0.0,0.0,0.0,0.0
0,SGS,1133,0.64,0.36,1.8,1.0,0.02,98.0,42.0,59.0,30.0,7.0,41.0,17.0,2.08,0.0,0.0,0.0,0.0,0.0,0.0,0.0,0.0,0.0,0.0,0.0,0.0,0.0,0.0,0.0,0.0,2.23,0.0,0.0,0.0,0.0,0.0,0.0,0.0,0.0,0.0,0.0,0.0,0.0,0.0,0.0,1.04,0.0,0.0,0.0,0.0,0.0,0.0,0.0,0.0,0.0,0.0,0.0,0.0,0.0,0.0,0.0,0.0,0.0,0.0,0.0,0.0,94.65,0.0,0.0,0.0,0.0,0.0,0.0
0,SGS,1157,0.63,0.37,1.7,1.0,0.02,98.0,43.0,58.0,32.0,4.0,42.0,18.0,2.08,0.0,0.0,0.0,0.0,0.0,0.0,0.0,0.0,0.0,0.0,0.0,0.0,0.0,0.0,0.0,0.0,2.23,0.0,0.0,0.0,0.0,0.0,0.0,0.0,0.0,0.0,0.0,0.0,0.0,0.0,0.0,1.04,0.0,0.0,0.0,0.0,0.0,0.0,0.0,0.0,0.0,0.0,0.0,0.0,0.0,0.0,0.0,0.0,0.0,0.0,0.0,0.0,94.65,0.0,0.0,0.0,0.0,0.0,0.0
0,SGS,1172,0.64,0.36,1.8,1.0,0.02,98.0,47.0,56.0,29.0,8.0,44.0,21.0,2.08,0.0,0.0,0.0,0.0,0.0,0.0,0.0,0.0,0.0,0.0,0.0,0.0,0.0,0.0,0.0,0.0,2.23,0.0,0.0,0.0,0.0,0.0,0.0,0.0,0.0,0.0,0.0,0.0,0.0,0.0,0.0,1.04,0.0,0.0,0.0,0.0,0.0,0.0,0.0,0.0,0.0,0.0,0.0,0.0,0.0,0.0,0.0,0.0,0.0,0.0,0.0,0.0,94.65,0.0,0.0,0.0,0.0,0.0,0.0
0,SGS,1192,0.63,0.37,1.7,1.0,0.02,98.0,44.0,58.0,31.0,3.0,42.0,19.0,2.08,0.0,0.0,0.0,0.0,0.0,0.0,0.0,0.0,0.0,0.0,0.0,0.0,0.0,0.0,0.0,0.0,2.23,0.0,0.0,0.0,0.0,0.0,0.0,0.0,0.0,0.0,0.0,0.0,0.0,0.0,0.0,1.04,0.0,0.0,0.0,0.0,0.0,0.0,0.0,0.0,0.0,0.0,0.0,0.0,0.0,0.0,0.0,0.0,0.0,0.0,0.0,0.0,94.65,0.0,0.0,0.0,0.0,0.0,0.0
0,SGS,1135,0.66,0.34,1.9,1.0,0.02,82.0,34.0,58.0,32.0,6.0,42.0,14.0,2.08,0.0,0.0,0.0,0.0,0.0,0.0,0.0,0.0,0.0,0.0,0.0,0.0,0.0,0.0,0.0,0.0,2.23,0.0,0.0,0.0,0.0,0.0,0.0,0.0,0.0,0.0,0.0,0.0,0.0,0.0,0.0,1.04,0.0,0.0,0.0,0.0,0.0,0.0,0.0,0.0,0.0,0.0,0.0,0.0,0.0,0.0,0.0,0.0,0.0,0.0,0.0,0.0,94.65,0.0,0.0,0.0,0.0,0.0,0.0
0,SGS,1194,0.66,0.34,1.9,1.0,0.02,98.0,43.0,61.0,27.0,3.0,39.0,17.0,2.08,0.0,0.0,0.0,0.0,0.0,0.0,0.0,0.0,0.0,0.0,0.0,0.0,0.0,0.0,0.0,0.0,2.23,0.0,0.0,0.0,0.0,0.0,0.0,0.0,0.0,0.0,0.0,0.0,0.0,0.0,0.0,1.04,0.0,0.0,0.0,0.0,0.0,0.0,0.0,0.0,0.0,0.0,0.0,0.0,0.0,0.0,0.0,0.0,0.0,0.0,0.0,0.0,94.65,0.0,0.0,0.0,0.0,0.0,0.0
0,SGS,1154,0.67,0.33,2.0,1.0,0.02,89.0,39.0,58.0,31.0,4.0,42.0,16.0,2.08,0.0,0.0,0.0,0.0,0.0,0.0,0.0,0.0,0.0,0.0,0.0,0.0,0.0,0.0,0.0,0.0,2.23,0.0,0.0,0.0,0.0,0.0,0.0,0.0,0.0,0.0,0.0,0.0,0.0,0.0,0.0,1.04,0.0,0.0,0.0,0.0,0.0,0.0,0.0,0.0,0.0,0.0,0.0,0.0,0.0,0.0,0.0,0.0,0.0,0.0,0.0,0.0,94.65,0.0,0.0,0.0,0.0,0.0,0.0
0,SGS,1175,0.68,0.32,2.1,1.0,0.02,95.0,43.0,59.0,30.0,5.0,41.0,18.0,2.08,0.0,0.0,0.0,0.0,0.0,0.0,0.0,0.0,0.0,0.0,0.0,0.0,0.0,0.0,0.0,0.0,2.23,0.0,0.0,0.0,0.0,0.0,0.0,0.0,0.0,0.0,0.0,0.0,0.0,0.0,0.0,1.04,0.0,0.0,0.0,0.0,0.0,0.0,0.0,0.0,0.0,0.0,0.0,0.0,0.0,0.0,0.0,0.0,0.0,0.0,0.0,0.0,94.65,0.0,0.0,0.0,0.0,0.0,0.0
0,SPS,1137,0.69,0.31,2.2,1.0,0.02,94.0,43.0,55.0,33.0,6.0,45.0,19.0,2.08,0.0,0.0,0.0,0.0,0.0,0.0,0.0,0.0,0.0,0.0,0.0,0.0,0.0,0.0,0.0,0.0,2.23,0.0,0.0,0.0,0.0,0.0,0.0,0.0,0.0,0.0,0.0,0.0,0.0,0.0,0.0,1.04,0.0,0.0,0.0,0.0,0.0,0.0,0.0,0.0,0.0,0.0,0.0,0.0,0.0,0.0,0.0,0.0,0.0,0.0,0.0,0.0,94.65,0.0,0.0,0.0,0.0,0.0,0.0
0,SPS,1156,0.66,0.34,1.9,1.0,0.02,93.0,43.0,54.0,35.0,5.0,46.0,20.0,2.08,0.0,0.0,0.0,0.0,0.0,0.0,0.0,0.0,0.0,0.0,0.0,0.0,0.0,0.0,0.0,0.0,2.23,0.0,0.0,0.0,0.0,0.0,0.0,0.0,0.0,0.0,0.0,0.0,0.0,0.0,0.0,1.04,0.0,0.0,0.0,0.0,0.0,0.0,0.0,0.0,0.0,0.0,0.0,0.0,0.0,0.0,0.0,0.0,0.0,0.0,0.0,0.0,94.65,0.0,0.0,0.0,0.0,0.0,0.0
0,SPS,1178,0.67,0.33,2.0,1.0,0.02,94.0,43.0,57.0,33.0,3.0,43.0,19.0,2.08,0.0,0.0,0.0,0.0,0.0,0.0,0.0,0.0,0.0,0.0,0.0,0.0,0.0,0.0,0.0,0.0,2.23,0.0,0.0,0.0,0.0,0.0,0.0,0.0,0.0,0.0,0.0,0.0,0.0,0.0,0.0,1.04,0.0,0.0,0.0,0.0,0.0,0.0,0.0,0.0,0.0,0.0,0.0,0.0,0.0,0.0,0.0,0.0,0.0,0.0,0.0,0.0,94.65,0.0,0.0,0.0,0.0,0.0,0.0
0,SPS,1194,0.62,0.38,1.6,1.0,0.02,96.0,43.0,60.0,31.0,2.0,40.0,17.0,2.08,0.0,0.0,0.0,0.0,0.0,0.0,0.0,0.0,0.0,0.0,0.0,0.0,0.0,0.0,0.0,0.0,2.23,0.0,0.0,0.0,0.0,0.0,0.0,0.0,0.0,0.0,0.0,0.0,0.0,0.0,0.0,1.04,0.0,0.0,0.0,0.0,0.0,0.0,0.0,0.0,0.0,0.0,0.0,0.0,0.0,0.0,0.0,0.0,0.0,0.0,0.0,0.0,94.65,0.0,0.0,0.0,0.0,0.0,0.0
0,SPS,1152,0.68,0.32,2.1,1.0,0.02,86.0,38.0,60.0,30.0,5.0,40.0,15.0,2.08,0.0,0.0,0.0,0.0,0.0,0.0,0.0,0.0,0.0,0.0,0.0,0.0,0.0,0.0,0.0,0.0,2.23,0.0,0.0,0.0,0.0,0.0,0.0,0.0,0.0,0.0,0.0,0.0,0.0,0.0,0.0,1.04,0.0,0.0,0.0,0.0,0.0,0.0,0.0,0.0,0.0,0.0,0.0,0.0,0.0,0.0,0.0,0.0,0.0,0.0,0.0,0.0,94.65,0.0,0.0,0.0,0.0,0.0,0.0
0,SPS,1172,0.66,0.34,1.9,1.0,0.02,90.0,40.0,61.0,29.0,4.0,39.0,15.0,2.08,0.0,0.0,0.0,0.0,0.0,0.0,0.0,0.0,0.0,0.0,0.0,0.0,0.0,0.0,0.0,0.0,2.23,0.0,0.0,0.0,0.0,0.0,0.0,0.0,0.0,0.0,0.0,0.0,0.0,0.0,0.0,1.04,0.0,0.0,0.0,0.0,0.0,0.0,0.0,0.0,0.0,0.0,0.0,0.0,0.0,0.0,0.0,0.0,0.0,0.0,0.0,0.0,94.65,0.0,0.0,0.0,0.0,0.0,0.0
0,SPS,1186,0.71,0.29,2.4,1.0,0.02,89.0,41.0,63.0,27.0,3.0,37.0,15.0,2.08,0.0,0.0,0.0,0.0,0.0,0.0,0.0,0.0,0.0,0.0,0.0,0.0,0.0,0.0,0.0,0.0,2.23,0.0,0.0,0.0,0.0,0.0,0.0,0.0,0.0,0.0,0.0,0.0,0.0,0.0,0.0,1.04,0.0,0.0,0.0,0.0,0.0,0.0,0.0,0.0,0.0,0.0,0.0,0.0,0.0,0.0,0.0,0.0,0.0,0.0,0.0,0.0,94.65,0.0,0.0,0.0,0.0,0.0,0.0
0,SPS,1194,0.66,0.34,1.9,1.0,0.02,93.0,39.0,63.0,27.0,3.0,37.0,14.0,2.08,0.0,0.0,0.0,0.0,0.0,0.0,0.0,0.0,0.0,0.0,0.0,0.0,0.0,0.0,0.0,0.0,2.23,0.0,0.0,0.0,0.0,0.0,0.0,0.0,0.0,0.0,0.0,0.0,0.0,0.0,0.0,1.04,0.0,0.0,0.0,0.0,0.0,0.0,0.0,0.0,0.0,0.0,0.0,0.0,0.0,0.0,0.0,0.0,0.0,0.0,0.0,0.0,94.65,0.0,0.0,0.0,0.0,0.0,0.0
0,SPS,1152,0.67,0.33,2.0,1.0,0.02,43.0,18.0,60.0,24.0,13.0,40.0,7.0,2.08,0.0,0.0,0.0,0.0,0.0,0.0,0.0,0.0,0.0,0.0,0.0,0.0,0.0,0.0,0.0,0.0,2.23,0.0,0.0,0.0,0.0,0.0,0.0,0.0,0.0,0.0,0.0,0.0,0.0,0.0,0.0,1.04,0.0,0.0,0.0,0.0,0.0,0.0,0.0,0.0,0.0,0.0,0.0,0.0,0.0,0.0,0.0,0.0,0.0,0.0,0.0,0.0,94.65,0.0,0.0,0.0,0.0,0.0,0.0
0,SPS,1167,0.66,0.34,1.9,1.0,0.02,53.0,23.0,63.0,25.0,9.0,38.0,9.0,2.08,0.0,0.0,0.0,0.0,0.0,0.0,0.0,0.0,0.0,0.0,0.0,0.0,0.0,0.0,0.0,0.0,2.23,0.0,0.0,0.0,0.0,0.0,0.0,0.0,0.0,0.0,0.0,0.0,0.0,0.0,0.0,1.04,0.0,0.0,0.0,0.0,0.0,0.0,0.0,0.0,0.0,0.0,0.0,0.0,0.0,0.0,0.0,0.0,0.0,0.0,0.0,0.0,94.65,0.0,0.0,0.0,0.0,0.0,0.0
0,SPS,1183,0.67,0.33,2.0,1.0,0.02,64.0,29.0,67.0,23.0,6.0,33.0,10.0,2.08,0.0,0.0,0.0,0.0,0.0,0.0,0.0,0.0,0.0,0.0,0.0,0.0,0.0,0.0,0.0,0.0,2.23,0.0,0.0,0.0,0.0,0.0,0.0,0.0,0.0,0.0,0.0,0.0,0.0,0.0,0.0,1.04,0.0,0.0,0.0,0.0,0.0,0.0,0.0,0.0,0.0,0.0,0.0,0.0,0.0,0.0,0.0,0.0,0.0,0.0,0.0,0.0,94.65,0.0,0.0,0.0,0.0,0.0,0.0
0,SPS,1199,0.68,0.32,2.1,1.0,0.02,75.0,34.0,72.0,22.0,5.0,29.0,10.0,2.08,0.0,0.0,0.0,0.0,0.0,0.0,0.0,0.0,0.0,0.0,0.0,0.0,0.0,0.0,0.0,0.0,2.23,0.0,0.0,0.0,0.0,0.0,0.0,0.0,0.0,0.0,0.0,0.0,0.0,0.0,0.0,1.04,0.0,0.0,0.0,0.0,0.0,0.0,0.0,0.0,0.0,0.0,0.0,0.0,0.0,0.0,0.0,0.0,0.0,0.0,0.0,0.0,94.65,0.0,0.0,0.0,0.0,0.0,0.0
0,Impregnation,773,0.8,0.2,4.0,1.0,1.5,0.0,0.6,0.0,0.0,0.0,0.0,0.3,15.02,0.0,0.0,0.0,0.0,4.78,0.0,0.0,0.0,0.0,0.0,0.0,0.0,0.0,0.0,0.0,0.0,0.0,0.0,0.0,0.0,0.0,0.0,0.0,0.0,0.0,0.0,0.0,0.0,0.0,0.0,0.0,0.0,0.0,0.0,0.0,0.0,0.0,0.0,0.0,0.0,0.0,0.0,0.0,0.0,0.0,0.0,0.0,0.0,0.0,0.0,0.0,0.0,0.0,0.0,0.0,0.0,0.0,80.19,0.0
0,Impregnation,823,0.8,0.2,4.0,1.0,1.5,0.0,2.7,0.0,0.0,0.0,30.6,1.2,15.02,0.0,0.0,0.0,0.0,4.78,0.0,0.0,0.0,0.0,0.0,0.0,0.0,0.0,0.0,0.0,0.0,0.0,0.0,0.0,0.0,0.0,0.0,0.0,0.0,0.0,0.0,0.0,0.0,0.0,0.0,0.0,0.0,0.0,0.0,0.0,0.0,0.0,0.0,0.0,0.0,0.0,0.0,0.0,0.0,0.0,0.0,0.0,0.0,0.0,0.0,0.0,0.0,0.0,0.0,0.0,0.0,0.0,80.19,0.0
0,Impregnation,873,0.8,0.2,4.0,1.0,1.5,0.0,21.9,0.0,0.0,0.0,64.3,15.3,15.02,0.0,0.0,0.0,0.0,4.78,0.0,0.0,0.0,0.0,0.0,0.0,0.0,0.0,0.0,0.0,0.0,0.0,0.0,0.0,0.0,0.0,0.0,0.0,0.0,0.0,0.0,0.0,0.0,0.0,0.0,0.0,0.0,0.0,0.0,0.0,0.0,0.0,0.0,0.0,0.0,0.0,0.0,0.0,0.0,0.0,0.0,0.0,0.0,0.0,0.0,0.0,0.0,0.0,0.0,0.0,0.0,0.0,80.19,0.0
0,Impregnation,973,0.8,0.2,4.0,1.0,1.5,0.0,21.2,0.0,0.0,0.0,63.1,13.4,15.02,0.0,0.0,0.0,0.0,4.78,0.0,0.0,0.0,0.0,0.0,0.0,0.0,0.0,0.0,0.0,0.0,0.0,0.0,0.0,0.0,0.0,0.0,0.0,0.0,0.0,0.0,0.0,0.0,0.0,0.0,0.0,0.0,0.0,0.0,0.0,0.0,0.0,0.0,0.0,0.0,0.0,0.0,0.0,0.0,0.0,0.0,0.0,0.0,0.0,0.0,0.0,0.0,0.0,0.0,0.0,0.0,0.0,80.19,0.0
0,Impregnation,1013,0.8,0.2,4.0,1.0,1.5,0.0,20.2,0.0,0.0,0.0,58.6,12.0,15.02,0.0,0.0,0.0,0.0,4.78,0.0,0.0,0.0,0.0,0.0,0.0,0.0,0.0,0.0,0.0,0.0,0.0,0.0,0.0,0.0,0.0,0.0,0.0,0.0,0.0,0.0,0.0,0.0,0.0,0.0,0.0,0.0,0.0,0.0,0.0,0.0,0.0,0.0,0.0,0.0,0.0,0.0,0.0,0.0,0.0,0.0,0.0,0.0,0.0,0.0,0.0,0.0,0.0,0.0,0.0,0.0,0.0,80.19,0.0
0,Impregnation,1023,0.8,0.2,4.0,1.0,1.5,0.0,20.6,0.0,0.0,0.0,57.6,11.8,15.02,0.0,0.0,0.0,0.0,4.78,0.0,0.0,0.0,0.0,0.0,0.0,0.0,0.0,0.0,0.0,0.0,0.0,0.0,0.0,0.0,0.0,0.0,0.0,0.0,0.0,0.0,0.0,0.0,0.0,0.0,0.0,0.0,0.0,0.0,0.0,0.0,0.0,0.0,0.0,0.0,0.0,0.0,0.0,0.0,0.0,0.0,0.0,0.0,0.0,0.0,0.0,0.0,0.0,0.0,0.0,0.0,0.0,80.19,0.0
0,Impregnation,1073,0.8,0.2,4.0,1.0,1.5,0.0,20.3,0.0,0.0,0.0,55.4,11.1,15.02,0.0,0.0,0.0,0.0,4.78,0.0,0.0,0.0,0.0,0.0,0.0,0.0,0.0,0.0,0.0,0.0,0.0,0.0,0.0,0.0,0.0,0.0,0.0,0.0,0.0,0.0,0.0,0.0,0.0,0.0,0.0,0.0,0.0,0.0,0.0,0.0,0.0,0.0,0.0,0.0,0.0,0.0,0.0,0.0,0.0,0.0,0.0,0.0,0.0,0.0,0.0,0.0,0.0,0.0,0.0,0.0,0.0,80.19,0.0
0,Impregnation,773,0.8,0.2,4.0,1.0,1.5,0.0,0.1,0.0,0.0,0.0,0.0,0.1,15.06,0.0,0.0,0.0,0.0,0.0,0.0,0.0,0.0,0.0,0.0,0.0,0.0,0.0,0.0,0.0,0.0,0.0,0.0,0.0,0.0,0.0,0.0,0.0,0.0,0.0,0.0,0.0,0.0,0.0,0.0,0.0,0.0,0.0,0.0,0.0,0.0,4.57,0.0,0.0,0.0,0.0,0.0,0.0,0.0,0.0,0.0,0.0,0.0,0.0,0.0,0.0,0.0,0.0,0.0,0.0,0.0,0.0,80.37,0.0
0,Impregnation,823,0.8,0.2,4.0,1.0,1.5,0.0,15.9,0.0,0.0,0.0,56.4,8.9,15.06,0.0,0.0,0.0,0.0,0.0,0.0,0.0,0.0,0.0,0.0,0.0,0.0,0.0,0.0,0.0,0.0,0.0,0.0,0.0,0.0,0.0,0.0,0.0,0.0,0.0,0.0,0.0,0.0,0.0,0.0,0.0,0.0,0.0,0.0,0.0,0.0,4.57,0.0,0.0,0.0,0.0,0.0,0.0,0.0,0.0,0.0,0.0,0.0,0.0,0.0,0.0,0.0,0.0,0.0,0.0,0.0,0.0,80.37,0.0
0,Impregnation,873,0.8,0.2,4.0,1.0,1.5,0.0,21.4,0.0,0.0,0.0,63.7,13.6,15.06,0.0,0.0,0.0,0.0,0.0,0.0,0.0,0.0,0.0,0.0,0.0,0.0,0.0,0.0,0.0,0.0,0.0,0.0,0.0,0.0,0.0,0.0,0.0,0.0,0.0,0.0,0.0,0.0,0.0,0.0,0.0,0.0,0.0,0.0,0.0,0.0,4.57,0.0,0.0,0.0,0.0,0.0,0.0,0.0,0.0,0.0,0.0,0.0,0.0,0.0,0.0,0.0,0.0,0.0,0.0,0.0,0.0,80.37,0.0
0,Impregnation,923,0.8,0.2,4.0,1.0,1.5,0.0,23.2,0.0,0.0,0.0,64.2,15.0,15.06,0.0,0.0,0.0,0.0,0.0,0.0,0.0,0.0,0.0,0.0,0.0,0.0,0.0,0.0,0.0,0.0,0.0,0.0,0.0,0.0,0.0,0.0,0.0,0.0,0.0,0.0,0.0,0.0,0.0,0.0,0.0,0.0,0.0,0.0,0.0,0.0,4.57,0.0,0.0,0.0,0.0,0.0,0.0,0.0,0.0,0.0,0.0,0.0,0.0,0.0,0.0,0.0,0.0,0.0,0.0,0.0,0.0,80.37,0.0
0,Impregnation,973,0.8,0.2,4.0,1.0,1.5,0.0,22.9,0.0,0.0,0.0,63.4,14.7,15.06,0.0,0.0,0.0,0.0,0.0,0.0,0.0,0.0,0.0,0.0,0.0,0.0,0.0,0.0,0.0,0.0,0.0,0.0,0.0,0.0,0.0,0.0,0.0,0.0,0.0,0.0,0.0,0.0,0.0,0.0,0.0,0.0,0.0,0.0,0.0,0.0,4.57,0.0,0.0,0.0,0.0,0.0,0.0,0.0,0.0,0.0,0.0,0.0,0.0,0.0,0.0,0.0,0.0,0.0,0.0,0.0,0.0,80.37,0.0
0,Impregnation,1023,0.8,0.2,4.0,1.0,1.5,0.0,22.4,0.0,0.0,0.0,61.6,14.0,15.06,0.0,0.0,0.0,0.0,0.0,0.0,0.0,0.0,0.0,0.0,0.0,0.0,0.0,0.0,0.0,0.0,0.0,0.0,0.0,0.0,0.0,0.0,0.0,0.0,0.0,0.0,0.0,0.0,0.0,0.0,0.0,0.0,0.0,0.0,0.0,0.0,4.57,0.0,0.0,0.0,0.0,0.0,0.0,0.0,0.0,0.0,0.0,0.0,0.0,0.0,0.0,0.0,0.0,0.0,0.0,0.0,0.0,80.37,0.0
0,Impregnation,1073,0.8,0.2,4.0,1.0,1.5,0.0,21.6,0.0,0.0,0.0,57.9,12.6,15.06,0.0,0.0,0.0,0.0,0.0,0.0,0.0,0.0,0.0,0.0,0.0,0.0,0.0,0.0,0.0,0.0,0.0,0.0,0.0,0.0,0.0,0.0,0.0,0.0,0.0,0.0,0.0,0.0,0.0,0.0,0.0,0.0,0.0,0.0,0.0,0.0,4.57,0.0,0.0,0.0,0.0,0.0,0.0,0.0,0.0,0.0,0.0,0.0,0.0,0.0,0.0,0.0,0.0,0.0,0.0,0.0,0.0,80.37,0.0
0,Impregnation,773,0.8,0.2,4.0,1.0,1.5,0.0,0.2,0.0,0.0,0.0,0.5,0.2,15.01,0.0,0.0,0.0,0.0,0.0,0.0,0.0,0.0,0.0,0.0,4.84,0.0,0.0,0.0,0.0,0.0,0.0,0.0,0.0,0.0,0.0,0.0,0.0,0.0,0.0,0.0,0.0,0.0,0.0,0.0,0.0,0.0,0.0,0.0,0.0,0.0,0.0,0.0,0.0,0.0,0.0,0.0,0.0,0.0,0.0,0.0,0.0,0.0,0.0,0.0,0.0,0.0,0.0,0.0,0.0,0.0,0.0,80.14,0.0
0,Impregnation,823,0.8,0.2,4.0,1.0,1.5,0.0,0.2,0.0,0.0,0.0,1.3,0.1,15.01,0.0,0.0,0.0,0.0,0.0,0.0,0.0,0.0,0.0,0.0,4.84,0.0,0.0,0.0,0.0,0.0,0.0,0.0,0.0,0.0,0.0,0.0,0.0,0.0,0.0,0.0,0.0,0.0,0.0,0.0,0.0,0.0,0.0,0.0,0.0,0.0,0.0,0.0,0.0,0.0,0.0,0.0,0.0,0.0,0.0,0.0,0.0,0.0,0.0,0.0,0.0,0.0,0.0,0.0,0.0,0.0,0.0,80.14,0.0
0,Impregnation,873,0.8,0.2,4.0,1.0,1.5,0.0,1.0,0.0,0.0,0.0,18.0,0.2,15.01,0.0,0.0,0.0,0.0,0.0,0.0,0.0,0.0,0.0,0.0,4.84,0.0,0.0,0.0,0.0,0.0,0.0,0.0,0.0,0.0,0.0,0.0,0.0,0.0,0.0,0.0,0.0,0.0,0.0,0.0,0.0,0.0,0.0,0.0,0.0,0.0,0.0,0.0,0.0,0.0,0.0,0.0,0.0,0.0,0.0,0.0,0.0,0.0,0.0,0.0,0.0,0.0,0.0,0.0,0.0,0.0,0.0,80.14,0.0
0,Impregnation,923,0.8,0.2,4.0,1.0,1.5,0.0,3.9,0.0,0.0,0.0,48.1,1.9,15.01,0.0,0.0,0.0,0.0,0.0,0.0,0.0,0.0,0.0,0.0,4.84,0.0,0.0,0.0,0.0,0.0,0.0,0.0,0.0,0.0,0.0,0.0,0.0,0.0,0.0,0.0,0.0,0.0,0.0,0.0,0.0,0.0,0.0,0.0,0.0,0.0,0.0,0.0,0.0,0.0,0.0,0.0,0.0,0.0,0.0,0.0,0.0,0.0,0.0,0.0,0.0,0.0,0.0,0.0,0.0,0.0,0.0,80.14,0.0
0,Impregnation,973,0.8,0.2,4.0,1.0,1.5,0.0,17.5,0.0,0.0,0.0,54.9,9.7,15.01,0.0,0.0,0.0,0.0,0.0,0.0,0.0,0.0,0.0,0.0,4.84,0.0,0.0,0.0,0.0,0.0,0.0,0.0,0.0,0.0,0.0,0.0,0.0,0.0,0.0,0.0,0.0,0.0,0.0,0.0,0.0,0.0,0.0,0.0,0.0,0.0,0.0,0.0,0.0,0.0,0.0,0.0,0.0,0.0,0.0,0.0,0.0,0.0,0.0,0.0,0.0,0.0,0.0,0.0,0.0,0.0,0.0,80.14,0.0
0,Impregnation,1023,0.8,0.2,4.0,1.0,1.5,0.0,21.1,0.0,0.0,0.0,56.4,12.0,15.01,0.0,0.0,0.0,0.0,0.0,0.0,0.0,0.0,0.0,0.0,4.84,0.0,0.0,0.0,0.0,0.0,0.0,0.0,0.0,0.0,0.0,0.0,0.0,0.0,0.0,0.0,0.0,0.0,0.0,0.0,0.0,0.0,0.0,0.0,0.0,0.0,0.0,0.0,0.0,0.0,0.0,0.0,0.0,0.0,0.0,0.0,0.0,0.0,0.0,0.0,0.0,0.0,0.0,0.0,0.0,0.0,0.0,80.14,0.0
0,Impregnation,1073,0.8,0.2,4.0,1.0,1.5,0.0,22.0,0.0,0.0,0.0,56.7,12.5,15.01,0.0,0.0,0.0,0.0,0.0,0.0,0.0,0.0,0.0,0.0,4.84,0.0,0.0,0.0,0.0,0.0,0.0,0.0,0.0,0.0,0.0,0.0,0.0,0.0,0.0,0.0,0.0,0.0,0.0,0.0,0.0,0.0,0.0,0.0,0.0,0.0,0.0,0.0,0.0,0.0,0.0,0.0,0.0,0.0,0.0,0.0,0.0,0.0,0.0,0.0,0.0,0.0,0.0,0.0,0.0,0.0,0.0,80.14,0.0
0,Impregnation,773,0.8,0.2,4.0,1.0,1.5,0.0,0.3,0.0,0.0,0.0,0.8,0.1,14.98,0.0,0.0,0.0,0.0,0.0,0.0,0.0,0.0,0.0,5.04,0.0,0.0,0.0,0.0,0.0,0.0,0.0,0.0,0.0,0.0,0.0,0.0,0.0,0.0,0.0,0.0,0.0,0.0,0.0,0.0,0.0,0.0,0.0,0.0,0.0,0.0,0.0,0.0,0.0,0.0,0.0,0.0,0.0,0.0,0.0,0.0,0.0,0.0,0.0,0.0,0.0,0.0,0.0,0.0,0.0,0.0,0.0,79.98,0.0
0,Impregnation,823,0.8,0.2,4.0,1.0,1.5,0.0,0.5,0.0,0.0,0.0,0.8,0.1,14.98,0.0,0.0,0.0,0.0,0.0,0.0,0.0,0.0,0.0,5.04,0.0,0.0,0.0,0.0,0.0,0.0,0.0,0.0,0.0,0.0,0.0,0.0,0.0,0.0,0.0,0.0,0.0,0.0,0.0,0.0,0.0,0.0,0.0,0.0,0.0,0.0,0.0,0.0,0.0,0.0,0.0,0.0,0.0,0.0,0.0,0.0,0.0,0.0,0.0,0.0,0.0,0.0,0.0,0.0,0.0,0.0,0.0,79.98,0.0
0,Impregnation,873,0.8,0.2,4.0,1.0,1.5,0.0,2.4,0.0,0.0,0.0,14.3,0.4,14.98,0.0,0.0,0.0,0.0,0.0,0.0,0.0,0.0,0.0,5.04,0.0,0.0,0.0,0.0,0.0,0.0,0.0,0.0,0.0,0.0,0.0,0.0,0.0,0.0,0.0,0.0,0.0,0.0,0.0,0.0,0.0,0.0,0.0,0.0,0.0,0.0,0.0,0.0,0.0,0.0,0.0,0.0,0.0,0.0,0.0,0.0,0.0,0.0,0.0,0.0,0.0,0.0,0.0,0.0,0.0,0.0,0.0,79.98,0.0
0,Impregnation,923,0.8,0.2,4.0,1.0,1.5,0.0,17.0,0.0,0.0,0.0,58.2,9.7,14.98,0.0,0.0,0.0,0.0,0.0,0.0,0.0,0.0,0.0,5.04,0.0,0.0,0.0,0.0,0.0,0.0,0.0,0.0,0.0,0.0,0.0,0.0,0.0,0.0,0.0,0.0,0.0,0.0,0.0,0.0,0.0,0.0,0.0,0.0,0.0,0.0,0.0,0.0,0.0,0.0,0.0,0.0,0.0,0.0,0.0,0.0,0.0,0.0,0.0,0.0,0.0,0.0,0.0,0.0,0.0,0.0,0.0,79.98,0.0
0,Impregnation,973,0.8,0.2,4.0,1.0,1.5,0.0,21.1,0.0,0.0,0.0,60.7,12.9,14.98,0.0,0.0,0.0,0.0,0.0,0.0,0.0,0.0,0.0,5.04,0.0,0.0,0.0,0.0,0.0,0.0,0.0,0.0,0.0,0.0,0.0,0.0,0.0,0.0,0.0,0.0,0.0,0.0,0.0,0.0,0.0,0.0,0.0,0.0,0.0,0.0,0.0,0.0,0.0,0.0,0.0,0.0,0.0,0.0,0.0,0.0,0.0,0.0,0.0,0.0,0.0,0.0,0.0,0.0,0.0,0.0,0.0,79.98,0.0
0,Impregnation,1023,0.8,0.2,4.0,1.0,1.5,0.0,22.6,0.0,0.0,0.0,61.9,14.1,14.98,0.0,0.0,0.0,0.0,0.0,0.0,0.0,0.0,0.0,5.04,0.0,0.0,0.0,0.0,0.0,0.0,0.0,0.0,0.0,0.0,0.0,0.0,0.0,0.0,0.0,0.0,0.0,0.0,0.0,0.0,0.0,0.0,0.0,0.0,0.0,0.0,0.0,0.0,0.0,0.0,0.0,0.0,0.0,0.0,0.0,0.0,0.0,0.0,0.0,0.0,0.0,0.0,0.0,0.0,0.0,0.0,0.0,79.98,0.0
0,Impregnation,1073,0.8,0.2,4.0,1.0,1.5,0.0,22.5,0.0,0.0,0.0,59.7,13.6,14.98,0.0,0.0,0.0,0.0,0.0,0.0,0.0,0.0,0.0,5.04,0.0,0.0,0.0,0.0,0.0,0.0,0.0,0.0,0.0,0.0,0.0,0.0,0.0,0.0,0.0,0.0,0.0,0.0,0.0,0.0,0.0,0.0,0.0,0.0,0.0,0.0,0.0,0.0,0.0,0.0,0.0,0.0,0.0,0.0,0.0,0.0,0.0,0.0,0.0,0.0,0.0,0.0,0.0,0.0,0.0,0.0,0.0,79.98,0.0
0,n.a.,923,0.08,0.04,2.0,1.0,0.12,0.0,25.5,0.0,0.0,0.0,9.1,2.3,7.1,92.9,0.0,0.0,0.0,0.0,0.0,0.0,0.0,0.0,0.0,0.0,0.0,0.0,0.0,0.0,0.0,0.0,0.0,0.0,0.0,0.0,0.0,0.0,0.0,0.0,0.0,0.0,0.0,0.0,0.0,0.0,0.0,0.0,0.0,0.0,0.0,0.0,0.0,0.0,0.0,0.0,0.0,0.0,0.0,0.0,0.0,0.0,0.0,0.0,0.0,0.0,0.0,0.0,0.0,0.0,0.0,0.0,0.0,0.0
0,n.a.,973,0.08,0.04,2.0,1.0,0.12,0.0,28.9,0.0,0.0,0.0,21.7,6.3,7.1,92.9,0.0,0.0,0.0,0.0,0.0,0.0,0.0,0.0,0.0,0.0,0.0,0.0,0.0,0.0,0.0,0.0,0.0,0.0,0.0,0.0,0.0,0.0,0.0,0.0,0.0,0.0,0.0,0.0,0.0,0.0,0.0,0.0,0.0,0.0,0.0,0.0,0.0,0.0,0.0,0.0,0.0,0.0,0.0,0.0,0.0,0.0,0.0,0.0,0.0,0.0,0.0,0.0,0.0,0.0,0.0,0.0,0.0,0.0
0,n.a.,1023,0.08,0.04,2.0,1.0,0.12,0.0,38.6,0.0,0.0,0.0,25.7,9.9,7.1,92.9,0.0,0.0,0.0,0.0,0.0,0.0,0.0,0.0,0.0,0.0,0.0,0.0,0.0,0.0,0.0,0.0,0.0,0.0,0.0,0.0,0.0,0.0,0.0,0.0,0.0,0.0,0.0,0.0,0.0,0.0,0.0,0.0,0.0,0.0,0.0,0.0,0.0,0.0,0.0,0.0,0.0,0.0,0.0,0.0,0.0,0.0,0.0,0.0,0.0,0.0,0.0,0.0,0.0,0.0,0.0,0.0,0.0,0.0
0,n.a.,923,0.08,0.04,2.0,1.0,0.13,0.0,16.4,0.0,0.0,0.0,24.3,4.0,25.62,74.38,0.0,0.0,0.0,0.0,0.0,0.0,0.0,0.0,0.0,0.0,0.0,0.0,0.0,0.0,0.0,0.0,0.0,0.0,0.0,0.0,0.0,0.0,0.0,0.0,0.0,0.0,0.0,0.0,0.0,0.0,0.0,0.0,0.0,0.0,0.0,0.0,0.0,0.0,0.0,0.0,0.0,0.0,0.0,0.0,0.0,0.0,0.0,0.0,0.0,0.0,0.0,0.0,0.0,0.0,0.0,0.0,0.0,0.0
0,n.a.,973,0.08,0.04,2.0,1.0,0.13,0.0,25.4,0.0,0.0,0.0,40.0,10.2,25.62,74.38,0.0,0.0,0.0,0.0,0.0,0.0,0.0,0.0,0.0,0.0,0.0,0.0,0.0,0.0,0.0,0.0,0.0,0.0,0.0,0.0,0.0,0.0,0.0,0.0,0.0,0.0,0.0,0.0,0.0,0.0,0.0,0.0,0.0,0.0,0.0,0.0,0.0,0.0,0.0,0.0,0.0,0.0,0.0,0.0,0.0,0.0,0.0,0.0,0.0,0.0,0.0,0.0,0.0,0.0,0.0,0.0,0.0,0.0
0,n.a.,1023,0.08,0.04,2.0,1.0,0.13,0.0,31.4,0.0,0.0,0.0,42.2,13.3,25.62,74.38,0.0,0.0,0.0,0.0,0.0,0.0,0.0,0.0,0.0,0.0,0.0,0.0,0.0,0.0,0.0,0.0,0.0,0.0,0.0,0.0,0.0,0.0,0.0,0.0,0.0,0.0,0.0,0.0,0.0,0.0,0.0,0.0,0.0,0.0,0.0,0.0,0.0,0.0,0.0,0.0,0.0,0.0,0.0,0.0,0.0,0.0,0.0,0.0,0.0,0.0,0.0,0.0,0.0,0.0,0.0,0.0,0.0,0.0
0,IJP-A synthesis,973,0.45,0.15,3.0,1.0,0.03,0.0,22.9,0.0,0.0,0.0,33.0,7.6,0.1,13.95,0.0,0.0,84.63,0.0,0.0,0.0,0.0,0.0,0.0,0.0,0.0,0.0,0.0,0.0,0.0,1.32,0.0,0.0,0.0,0.0,0.0,0.0,0.0,0.0,0.0,0.0,0.0,0.0,0.0,0.0,0.0,0.0,0.0,0.0,0.0,0.0,0.0,0.0,0.0,0.0,0.0,0.0,0.0,0.0,0.0,0.0,0.0,0.0,0.0,0.0,0.0,0.0,0.0,0.0,0.0,0.0,0.0,0.0
0,IJP-A synthesis,973,0.45,0.15,3.0,1.0,0.03,0.0,21.9,0.0,0.0,0.0,26.5,5.8,2.59,13.6,0.0,0.0,82.52,0.0,0.0,0.0,0.0,0.0,0.0,0.0,0.0,0.0,0.0,0.0,0.0,1.29,0.0,0.0,0.0,0.0,0.0,0.0,0.0,0.0,0.0,0.0,0.0,0.0,0.0,0.0,0.0,0.0,0.0,0.0,0.0,0.0,0.0,0.0,0.0,0.0,0.0,0.0,0.0,0.0,0.0,0.0,0.0,0.0,0.0,0.0,0.0,0.0,0.0,0.0,0.0,0.0,0.0,0.0
0,IJP-A synthesis,973,0.45,0.15,3.0,1.0,0.03,0.0,22.4,0.0,0.0,0.0,22.4,5.0,0.1,13.66,0.0,0.0,82.9,0.0,0.0,0.0,0.0,0.0,0.0,0.0,0.0,0.0,0.0,0.0,0.0,3.33,0.0,0.0,0.0,0.0,0.0,0.0,0.0,0.0,0.0,0.0,0.0,0.0,0.0,0.0,0.0,0.0,0.0,0.0,0.0,0.0,0.0,0.0,0.0,0.0,0.0,0.0,0.0,0.0,0.0,0.0,0.0,0.0,0.0,0.0,0.0,0.0,0.0,0.0,0.0,0.0,0.0,0.0
0,IJP-A synthesis,973,0.45,0.15,3.0,1.0,0.03,0.0,20.9,0.0,0.0,0.0,28.8,6.0,2.54,13.33,0.0,0.0,80.88,0.0,0.0,0.0,0.0,0.0,0.0,0.0,0.0,0.0,0.0,0.0,0.0,3.25,0.0,0.0,0.0,0.0,0.0,0.0,0.0,0.0,0.0,0.0,0.0,0.0,0.0,0.0,0.0,0.0,0.0,0.0,0.0,0.0,0.0,0.0,0.0,0.0,0.0,0.0,0.0,0.0,0.0,0.0,0.0,0.0,0.0,0.0,0.0,0.0,0.0,0.0,0.0,0.0,0.0,0.0
0,IJP-A synthesis,973,0.45,0.15,3.0,1.0,0.04,0.0,21.3,0.0,0.0,0.0,25.9,5.5,0.08,29.49,0.0,0.0,69.35,0.0,0.0,0.0,0.0,0.0,0.0,0.0,0.0,0.0,0.0,0.0,0.0,1.08,0.0,0.0,0.0,0.0,0.0,0.0,0.0,0.0,0.0,0.0,0.0,0.0,0.0,0.0,0.0,0.0,0.0,0.0,0.0,0.0,0.0,0.0,0.0,0.0,0.0,0.0,0.0,0.0,0.0,0.0,0.0,0.0,0.0,0.0,0.0,0.0,0.0,0.0,0.0,0.0,0.0,0.0
0,IJP-A synthesis,973,0.45,0.15,3.0,1.0,0.04,0.0,20.9,0.0,0.0,0.0,26.5,5.5,2.13,28.88,0.0,0.0,67.93,0.0,0.0,0.0,0.0,0.0,0.0,0.0,0.0,0.0,0.0,0.0,0.0,1.06,0.0,0.0,0.0,0.0,0.0,0.0,0.0,0.0,0.0,0.0,0.0,0.0,0.0,0.0,0.0,0.0,0.0,0.0,0.0,0.0,0.0,0.0,0.0,0.0,0.0,0.0,0.0,0.0,0.0,0.0,0.0,0.0,0.0,0.0,0.0,0.0,0.0,0.0,0.0,0.0,0.0,0.0
0,IJP-A synthesis,973,0.45,0.15,3.0,1.0,0.04,0.0,18.8,0.0,0.0,0.0,14.9,2.8,0.08,28.99,0.0,0.0,68.18,0.0,0.0,0.0,0.0,0.0,0.0,0.0,0.0,0.0,0.0,0.0,0.0,2.74,0.0,0.0,0.0,0.0,0.0,0.0,0.0,0.0,0.0,0.0,0.0,0.0,0.0,0.0,0.0,0.0,0.0,0.0,0.0,0.0,0.0,0.0,0.0,0.0,0.0,0.0,0.0,0.0,0.0,0.0,0.0,0.0,0.0,0.0,0.0,0.0,0.0,0.0,0.0,0.0,0.0,0.0
0,IJP-A synthesis,973,0.45,0.15,3.0,1.0,0.04,0.0,23.6,0.0,0.0,0.0,24.7,5.8,2.1,28.41,0.0,0.0,66.81,0.0,0.0,0.0,0.0,0.0,0.0,0.0,0.0,0.0,0.0,0.0,0.0,2.69,0.0,0.0,0.0,0.0,0.0,0.0,0.0,0.0,0.0,0.0,0.0,0.0,0.0,0.0,0.0,0.0,0.0,0.0,0.0,0.0,0.0,0.0,0.0,0.0,0.0,0.0,0.0,0.0,0.0,0.0,0.0,0.0,0.0,0.0,0.0,0.0,0.0,0.0,0.0,0.0,0.0,0.0
