Repository: jsjong98/Catalyst-AI

Catalyst-AI
Sungkyunkwan University, School of Chemical Engineering
IPSE (Laboratory of Intelligence Process System Engieering)
Jonghwan Oh (1), Janggeun Lee (2), Dongin Jung (2), Jiyong Kim (*)

Don't Copy this code.

File: Database/Mn_Cat.csv (part 4 of 4)
Cation 1,Cation 1 mol%,Cation 2,Cation 2 mol%,Cation 3,Cation 3 mol%,Cation 4,Cation 4 mol%,Cation 5,Cation 5 mol%,Cation 6,Cation 6 mol%,Anion 1,Anion 1 mol%,Anion 2,Anion 2 mol%,Promotor,Support 1,Support 1 mol%,Support 2,Support 2 mol%,Support 3,Support 3 mol%,Preparation,"Temperature, K","p(CH4), bar","p(O2), bar",p(CH4)/p(O2),"p total, bar","Contact time, s","X(O2), %","X(CH4), %","S(COx), %","S(C2=), %","S(C2-), %","S(C2), %","Y(C2), %"
Na,3.62 ,W,0.68 ,Mn,1.62 ,,,,,,,,,,,,Si,94.07 ,,,,,Impregnation,873 ,0.17 ,0.03 ,6.0 ,0.2 ,0.28 ,1.3 ,0.1 ,100.0 ,,,0.0 ,0.0 
Na,3.62 ,W,0.68 ,Mn,1.62 ,,,,,,,,,,,,Si,94.07 ,,,,,Impregnation,923 ,0.17 ,0.03 ,6.0 ,0.2 ,0.28 ,2.7 ,0.2 ,100.0 ,,,0.0 ,0.0 
Na,3.62 ,W,0.68 ,Mn,1.62 ,,,,,,,,,,,,Si,94.07 ,,,,,Impregnation,973 ,0.17 ,0.03 ,6.0 ,0.2 ,0.28 ,7.8 ,1.2 ,56.7 ,,,43.3 ,0.5 
Na,3.62 ,W,0.68 ,Mn,1.62 ,,,,,,,,,,,,Si,94.07 ,,,,,Impregnation,1008 ,0.17 ,0.03 ,6.0 ,0.2 ,0.28 ,24.9 ,6.1 ,26.4 ,,,73.6 ,4.5 
Na,3.62 ,W,0.68 ,Mn,1.62 ,,,,,,,,,,,,Si,94.07 ,,,,,Impregnation,1023 ,0.17 ,0.03 ,6.0 ,0.2 ,0.28 ,37.7 ,9.3 ,23.6 ,,,76.4 ,7.1 
Na,3.62 ,W,0.68 ,Mn,1.62 ,,,,,,,,,,,,Si,94.07 ,,,,,Impregnation,1048 ,0.17 ,0.03 ,6.0 ,0.2 ,0.28 ,98.4 ,26.0 ,18.4 ,,,81.6 ,21.2 
Li,2.10 ,W,1.05 ,Mn,2.25 ,,,,,,,,,,,,Si,94.60 ,,,,,Solid-phase technique,1015 ,0.68 ,0.32 ,2.1 ,1.0 ,0.14 ,3.0 ,1.0 ,20.0 ,16.0 ,64.0 ,80.0 ,0.8 
Li,2.10 ,W,1.05 ,Mn,2.25 ,,,,,,,,,,,,Si,94.60 ,,,,,Solid-phase technique,1055 ,0.70 ,0.30 ,2.3 ,1.0 ,0.14 ,20.0 ,5.0 ,17.0 ,21.0 ,61.0 ,83.0 ,4.2 
Li,2.10 ,W,1.05 ,Mn,2.25 ,,,,,,,,,,,,Si,94.60 ,,,,,Solid-phase technique,1074 ,0.67 ,0.33 ,2.0 ,1.0 ,0.14 ,17.0 ,11.0 ,18.0 ,30.0 ,50.0 ,82.0 ,9.0 
Li,2.10 ,W,1.05 ,Mn,2.25 ,,,,,,,,,,,,Si,94.60 ,,,,,Solid-phase technique,1127 ,0.68 ,0.32 ,2.1 ,1.0 ,0.14 ,92.0 ,45.0 ,47.0 ,36.0 ,12.0 ,53.0 ,23.9 
Li,2.10 ,W,1.05 ,Mn,2.25 ,,,,,,,,,,,,Si,94.60 ,,,,,Solid-phase technique,1158 ,0.69 ,0.31 ,2.2 ,1.0 ,0.14 ,94.0 ,46.0 ,49.0 ,36.0 ,10.0 ,51.0 ,23.5 
Li,2.10 ,W,1.05 ,Mn,2.25 ,,,,,,,,,,,,Si,94.60 ,,,,,Solid-phase technique,1170 ,0.68 ,0.32 ,2.1 ,1.0 ,0.14 ,97.0 ,45.0 ,54.0 ,33.0 ,9.0 ,46.0 ,20.7 
Li,2.10 ,W,1.05 ,Mn,2.25 ,,,,,,,,,,,,Si,94.60 ,,,,,Solid-phase technique,1205 ,0.70 ,0.30 ,2.3 ,1.0 ,0.14 ,98.0 ,44.0 ,55.0 ,32.0 ,8.0 ,45.0 ,19.8 
Li,2.10 ,W,1.05 ,Mn,2.25 ,,,,,,,,,,,,Si,94.60 ,,,,,Solid-phase technique,1103 ,0.76 ,0.24 ,3.2 ,1.0 ,0.14 ,23.0 ,15.0 ,15.0 ,36.0 ,39.0 ,85.0 ,12.8 
Li,2.10 ,W,1.05 ,Mn,2.25 ,,,,,,,,,,,,Si,94.60 ,,,,,Solid-phase technique,1170 ,0.76 ,0.24 ,3.2 ,1.0 ,0.14 ,94.0 ,34.0 ,39.0 ,42.0 ,14.0 ,61.0 ,20.7 
Li,2.10 ,W,1.05 ,Mn,2.25 ,,,,,,,,,,,,Si,94.60 ,,,,,Solid-phase technique,1199 ,0.76 ,0.24 ,3.2 ,1.0 ,0.14 ,96.0 ,33.0 ,40.0 ,41.0 ,13.0 ,60.0 ,19.8 
Li,2.10 ,W,1.05 ,Mn,2.25 ,,,,,,,,,,,,Si,94.60 ,,,,,Solid-phase technique,1217 ,0.76 ,0.24 ,3.2 ,1.0 ,0.14 ,98.0 ,33.0 ,43.0 ,40.0 ,12.0 ,57.0 ,18.8 
Li,2.10 ,W,1.05 ,Mn,2.25 ,,,,,,,,,,,,Si,94.60 ,,,,,Solid-phase technique,1155 ,0.80 ,0.20 ,4.0 ,1.0 ,0.14 ,89.0 ,30.0 ,31.0 ,46.0 ,17.0 ,69.0 ,20.7 
Li,2.10 ,W,1.05 ,Mn,2.25 ,,,,,,,,,,,,Si,94.60 ,,,,,Solid-phase technique,1188 ,0.80 ,0.20 ,4.0 ,1.0 ,0.14 ,95.0 ,27.0 ,35.0 ,44.0 ,14.0 ,65.0 ,17.6 
Li,2.10 ,W,1.05 ,Mn,2.25 ,,,,,,,,,,,,Si,94.60 ,,,,,Solid-phase technique,1203 ,0.80 ,0.20 ,4.0 ,1.0 ,0.14 ,96.0 ,27.0 ,37.0 ,44.0 ,13.0 ,63.0 ,17.0 
Li,2.10 ,W,1.05 ,Mn,2.25 ,,,,,,,,,,,,Si,94.60 ,,,,,Solid-phase technique,1211 ,0.80 ,0.20 ,4.0 ,1.0 ,0.14 ,96.0 ,27.0 ,38.0 ,43.0 ,12.0 ,62.0 ,16.7 
Li,2.10 ,W,1.05 ,Mn,2.25 ,,,,,,,,,,,,Si,94.60 ,,,,,Solid-phase technique,1176 ,0.68 ,0.32 ,2.1 ,1.0 ,0.14 ,84.0 ,31.0 ,37.0 ,46.0 ,8.0 ,63.0 ,19.5 
Na,2.10 ,W,1.05 ,Mn,2.25 ,,,,,,,,,,,,Si,94.60 ,,,,,Solid-phase technique,1092 ,0.68 ,0.32 ,2.1 ,1.0 ,0.15 ,89.0 ,37.0 ,52.0 ,35.0 ,13.0 ,48.0 ,17.8 
Na,2.10 ,W,1.05 ,Mn,2.25 ,,,,,,,,,,,,Si,94.60 ,,,,,Solid-phase technique,1124 ,0.69 ,0.31 ,2.2 ,1.0 ,0.15 ,96.0 ,40.0 ,55.0 ,28.0 ,17.0 ,45.0 ,18.0 
Na,2.10 ,W,1.05 ,Mn,2.25 ,,,,,,,,,,,,Si,94.60 ,,,,,Solid-phase technique,1175 ,0.67 ,0.33 ,2.0 ,1.0 ,0.15 ,97.0 ,45.0 ,47.0 ,36.0 ,17.0 ,53.0 ,23.9 
Na,2.10 ,W,1.05 ,Mn,2.25 ,,,,,,,,,,,,Si,94.60 ,,,,,Solid-phase technique,1123 ,0.73 ,0.27 ,2.7 ,1.0 ,0.15 ,95.0 ,34.0 ,50.0 ,36.0 ,14.0 ,50.0 ,17.0 
Na,2.10 ,W,1.05 ,Mn,2.25 ,,,,,,,,,,,,Si,94.60 ,,,,,Solid-phase technique,1151 ,0.73 ,0.27 ,2.7 ,1.0 ,0.15 ,96.0 ,39.0 ,50.0 ,34.0 ,16.0 ,50.0 ,19.5 
Na,2.10 ,W,1.05 ,Mn,2.25 ,,,,,,,,,,,,Si,94.60 ,,,,,Solid-phase technique,1172 ,0.75 ,0.25 ,3.0 ,1.0 ,0.15 ,96.0 ,44.0 ,48.0 ,36.0 ,16.0 ,52.0 ,22.9 
Na,2.10 ,W,1.05 ,Mn,2.25 ,,,,,,,,,,,,Si,94.60 ,,,,,Solid-phase technique,1182 ,0.75 ,0.25 ,3.0 ,1.0 ,0.15 ,97.0 ,44.0 ,46.0 ,38.0 ,16.0 ,54.0 ,23.8 
Na,2.10 ,W,1.05 ,Mn,2.25 ,,,,,,,,,,,,Si,94.60 ,,,,,Solid-phase technique,1181 ,0.73 ,0.27 ,2.7 ,1.0 ,0.15 ,98.0 ,38.0 ,53.0 ,32.0 ,35.0 ,65.0 ,24.7 
K,2.10 ,W,1.05 ,Mn,2.25 ,,,,,,,,,,,,Si,94.60 ,,,,,Solid-phase technique,1090 ,0.67 ,0.33 ,2.0 ,1.0 ,0.15 ,13.0 ,16.0 ,35.0 ,30.0 ,6.0 ,36.0 ,5.8 
K,2.10 ,W,1.05 ,Mn,2.25 ,,,,,,,,,,,,Si,94.60 ,,,,,Solid-phase technique,1122 ,0.68 ,0.32 ,2.1 ,1.0 ,0.15 ,70.0 ,35.0 ,41.0 ,37.0 ,17.0 ,59.0 ,20.7 
K,2.10 ,W,1.05 ,Mn,2.25 ,,,,,,,,,,,,Si,94.60 ,,,,,Solid-phase technique,1157 ,0.68 ,0.32 ,2.1 ,1.0 ,0.15 ,75.0 ,37.0 ,46.0 ,38.0 ,11.0 ,54.0 ,20.0 
K,2.10 ,W,1.05 ,Mn,2.25 ,,,,,,,,,,,,Si,94.60 ,,,,,Solid-phase technique,1142 ,0.69 ,0.31 ,2.2 ,1.0 ,0.15 ,47.0 ,21.0 ,30.0 ,40.0 ,25.0 ,70.0 ,14.7 
K,2.10 ,W,1.05 ,Mn,2.25 ,,,,,,,,,,,,Si,94.60 ,,,,,Solid-phase technique,1147 ,0.69 ,0.31 ,2.2 ,1.0 ,0.15 ,66.0 ,31.0 ,33.0 ,43.0 ,22.0 ,67.0 ,20.8 
K,2.10 ,W,1.05 ,Mn,2.25 ,,,,,,,,,,,,Si,94.60 ,,,,,Solid-phase technique,1154 ,0.69 ,0.31 ,2.2 ,1.0 ,0.15 ,64.0 ,28.0 ,31.0 ,42.0 ,20.0 ,69.0 ,19.3 
K,2.10 ,W,1.05 ,Mn,2.25 ,,,,,,,,,,,,Si,94.60 ,,,,,Solid-phase technique,1057 ,0.71 ,0.29 ,2.4 ,1.0 ,0.15 ,3.0 ,6.0 ,28.0 ,21.0 ,46.0 ,72.0 ,4.3 
K,2.10 ,W,1.05 ,Mn,2.25 ,,,,,,,,,,,,Si,94.60 ,,,,,Solid-phase technique,1077 ,0.71 ,0.29 ,2.5 ,1.0 ,0.15 ,16.0 ,16.0 ,22.0 ,34.0 ,42.0 ,78.0 ,12.5 
K,2.10 ,W,1.05 ,Mn,2.25 ,,,,,,,,,,,,Si,94.60 ,,,,,Solid-phase technique,1155 ,0.71 ,0.29 ,2.4 ,1.0 ,0.15 ,88.0 ,41.0 ,34.0 ,40.0 ,22.0 ,66.0 ,27.1 
K,2.10 ,W,1.05 ,Mn,2.25 ,,,,,,,,,,,,Si,94.60 ,,,,,Solid-phase technique,1168 ,0.71 ,0.29 ,2.4 ,1.0 ,0.15 ,90.0 ,39.0 ,38.0 ,42.0 ,16.0 ,62.0 ,24.2 
K,2.10 ,W,1.05 ,Mn,2.25 ,,,,,,,,,,,,Si,94.60 ,,,,,Solid-phase technique,1170 ,0.71 ,0.29 ,2.5 ,1.0 ,0.15 ,90.0 ,39.0 ,40.0 ,41.0 ,16.0 ,60.0 ,23.4 
K,2.10 ,W,1.05 ,Mn,2.25 ,,,,,,,,,,,,Si,94.60 ,,,,,Solid-phase technique,1089 ,0.82 ,0.18 ,4.6 ,1.0 ,0.15 ,33.0 ,8.0 ,12.0 ,37.0 ,47.0 ,88.0 ,7.0 
K,2.10 ,W,1.05 ,Mn,2.25 ,,,,,,,,,,,,Si,94.60 ,,,,,Solid-phase technique,1119 ,0.82 ,0.18 ,4.6 ,1.0 ,0.15 ,61.0 ,20.0 ,12.0 ,46.0 ,35.0 ,88.0 ,17.6 
K,2.10 ,W,1.05 ,Mn,2.25 ,,,,,,,,,,,,Si,94.60 ,,,,,Solid-phase technique,1149 ,0.82 ,0.18 ,4.6 ,1.0 ,0.15 ,79.0 ,26.0 ,16.0 ,50.0 ,28.0 ,84.0 ,21.8 
K,2.10 ,W,1.05 ,Mn,2.25 ,,,,,,,,,,,,Si,94.60 ,,,,,Solid-phase technique,1153 ,0.71 ,0.29 ,2.4 ,1.0 ,0.15 ,48.0 ,26.0 ,51.0 ,37.0 ,7.0 ,49.0 ,12.7 
Rb,2.10 ,W,1.05 ,Mn,2.25 ,,,,,,,,,,,,Si,94.60 ,,,,,Solid-phase technique,1080 ,0.69 ,0.31 ,2.2 ,1.0 ,0.13 ,31.0 ,21.0 ,49.0 ,23.0 ,28.0 ,51.0 ,10.7 
Rb,2.10 ,W,1.05 ,Mn,2.25 ,,,,,,,,,,,,Si,94.60 ,,,,,Solid-phase technique,1128 ,0.69 ,0.31 ,2.2 ,1.0 ,0.13 ,59.0 ,35.0 ,46.0 ,34.0 ,18.0 ,54.0 ,18.9 
Rb,2.10 ,W,1.05 ,Mn,2.25 ,,,,,,,,,,,,Si,94.60 ,,,,,Solid-phase technique,1138 ,0.69 ,0.31 ,2.2 ,1.0 ,0.13 ,59.0 ,32.0 ,40.0 ,46.0 ,14.0 ,60.0 ,19.2 
Rb,2.10 ,W,1.05 ,Mn,2.25 ,,,,,,,,,,,,Si,94.60 ,,,,,Solid-phase technique,1145 ,0.69 ,0.31 ,2.2 ,1.0 ,0.13 ,63.0 ,33.0 ,46.0 ,34.0 ,18.0 ,54.0 ,17.8 
Rb,2.10 ,W,1.05 ,Mn,2.25 ,,,,,,,,,,,,Si,94.60 ,,,,,Solid-phase technique,1110 ,0.71 ,0.29 ,2.4 ,1.0 ,0.13 ,62.0 ,23.0 ,38.0 ,36.0 ,20.0 ,62.0 ,14.3 
Rb,2.10 ,W,1.05 ,Mn,2.25 ,,,,,,,,,,,,Si,94.60 ,,,,,Solid-phase technique,1117 ,0.71 ,0.29 ,2.5 ,1.0 ,0.13 ,81.0 ,42.0 ,39.0 ,38.0 ,19.0 ,61.0 ,25.6 
Rb,2.10 ,W,1.05 ,Mn,2.25 ,,,,,,,,,,,,Si,94.60 ,,,,,Solid-phase technique,1181 ,0.71 ,0.29 ,2.5 ,1.0 ,0.13 ,98.0 ,49.0 ,57.0 ,33.0 ,10.0 ,43.0 ,21.1 
Rb,2.10 ,W,1.05 ,Mn,2.25 ,,,,,,,,,,,,Si,94.60 ,,,,,Solid-phase technique,1113 ,0.71 ,0.29 ,2.4 ,1.0 ,0.13 ,62.0 ,23.0 ,38.0 ,36.0 ,20.0 ,62.0 ,14.3 
Rb,2.10 ,W,1.05 ,Mn,2.25 ,,,,,,,,,,,,Si,94.60 ,,,,,Solid-phase technique,1080 ,0.73 ,0.27 ,2.7 ,1.0 ,0.13 ,8.0 ,8.0 ,18.0 ,36.0 ,41.0 ,82.0 ,6.6 
Rb,2.10 ,W,1.05 ,Mn,2.25 ,,,,,,,,,,,,Si,94.60 ,,,,,Solid-phase technique,1138 ,0.73 ,0.27 ,2.7 ,1.0 ,0.13 ,84.0 ,35.0 ,38.0 ,42.0 ,15.0 ,62.0 ,21.7 
Rb,2.10 ,W,1.05 ,Mn,2.25 ,,,,,,,,,,,,Si,94.60 ,,,,,Solid-phase technique,1146 ,0.73 ,0.27 ,2.7 ,1.0 ,0.13 ,71.0 ,33.0 ,37.0 ,43.0 ,16.0 ,63.0 ,20.8 
Rb,2.10 ,W,1.05 ,Mn,2.25 ,,,,,,,,,,,,Si,94.60 ,,,,,Solid-phase technique,1168 ,0.73 ,0.27 ,2.7 ,1.0 ,0.13 ,52.0 ,26.0 ,35.0 ,40.0 ,19.0 ,65.0 ,16.9 
Na,2.08 ,W,1.04 ,Mn,2.23 ,,,,,,,,,,,,Si,94.65 ,,,,,Slurry,1083 ,0.83 ,0.17 ,4.9 ,1.0 ,0.04 ,,18.0 ,,44.6 ,23.4 ,68.0 ,12.2 
Na,8.90 ,W,4.50 ,Mn,3.50 ,,,,,,,,,,,,Si,83.10 ,,,,,Impregnation,1073 ,0.67 ,0.33 ,2.0 ,1.0 ,0.27 ,98.8 ,43.9 ,50.3 ,,,47.1 ,20.7 
Na,2.08 ,W,1.04 ,Mn,2.23 ,,,,,,,,,,,,Si,94.66 ,,,,,Impregnation,1073 ,0.67 ,0.33 ,2.0 ,1.0 ,0.55 ,88.8 ,43.8 ,43.3 ,45.8 ,,53.3 ,23.3 
Na,2.08 ,W,1.04 ,Mn,2.23 ,,,,,,,,,,,,Si,94.66 ,,,,,Impregnation,1013 ,0.67 ,0.33 ,2.0 ,1.0 ,0.55 ,41.3 ,28.3 ,34.8 ,49.1 ,,49.1 ,13.9 
Na,2.08 ,W,1.04 ,Mn,2.23 ,,,,,,,,,,,,Si,94.66 ,,,,,Impregnation,1033 ,0.67 ,0.33 ,2.0 ,1.0 ,0.55 ,58.9 ,36.6 ,37.3 ,50.1 ,,50.1 ,18.3 
Na,2.08 ,W,1.04 ,Mn,2.23 ,,,,,,,,,,,,Si,94.66 ,,,,,Impregnation,1053 ,0.67 ,0.33 ,2.0 ,1.0 ,0.55 ,73.6 ,41.2 ,41.5 ,48.0 ,,48.0 ,19.8 
Na,2.08 ,W,1.04 ,Mn,2.23 ,,,,,,,,,,,,Si,94.66 ,,,,,Impregnation,1073 ,0.67 ,0.33 ,2.0 ,1.0 ,0.55 ,88.7 ,43.9 ,45.7 ,44.8 ,,44.8 ,19.7 
Na,2.08 ,W,1.04 ,Mn,2.23 ,,,,,,,,,,,,Si,94.66 ,,,,,Impregnation,1093 ,0.67 ,0.33 ,2.0 ,1.0 ,0.55 ,94.8 ,46.4 ,47.4 ,43.0 ,,43.0 ,20.0 
Na,2.08 ,W,1.04 ,Mn,2.23 ,,,,,,,,,,,,Si,94.66 ,,,,,Impregnation,1073 ,0.50 ,0.50 ,1.0 ,1.0 ,0.55 ,,54.8 ,51.7 ,,,40.5 ,22.0 
Na,2.08 ,W,1.04 ,Mn,2.23 ,,,,,,,,,,,,Si,94.66 ,,,,,Impregnation,1073 ,0.67 ,0.33 ,2.0 ,1.0 ,0.55 ,,45.4 ,45.6 ,,,46.1 ,20.8 
Na,2.08 ,W,1.04 ,Mn,2.23 ,,,,,,,,,,,,Si,94.66 ,,,,,Impregnation,1073 ,0.75 ,0.25 ,3.0 ,1.0 ,0.55 ,,35.2 ,35.1 ,,,46.9 ,17.9 
Na,2.08 ,W,1.04 ,Mn,2.23 ,,,,,,,,,,,,Si,94.66 ,,,,,Impregnation,1073 ,0.80 ,0.20 ,4.0 ,1.0 ,0.55 ,,26.2 ,28.3 ,,,50.4 ,13.2 
Na,2.08 ,W,1.04 ,Mn,2.23 ,,,,,,,,,,,,Si,94.66 ,,,,,Impregnation,1073 ,0.83 ,0.17 ,5.0 ,1.0 ,0.55 ,,22.1 ,23.6 ,,,52.3 ,11.5 
Na,2.08 ,W,1.04 ,Mn,2.23 ,,,,,,,,,,,,Si,94.66 ,,,,,Impregnation,1073 ,0.67 ,0.33 ,2.0 ,1.0 ,0.36 ,,42.5 ,39.4 ,,,47.3 ,20.0 
Na,2.08 ,W,1.04 ,Mn,2.23 ,,,,,,,,,,,,Si,94.66 ,,,,,Impregnation,1073 ,0.67 ,0.33 ,2.0 ,1.0 ,1.44 ,,46.7 ,54.3 ,,,40.2 ,18.7 
Na,2.08 ,W,1.04 ,Mn,2.23 ,,,,,,,,,,,,Si,94.66 ,,,,,Impregnation,1073 ,0.67 ,0.33 ,2.0 ,1.0 ,0.90 ,,46.1 ,47.7 ,,,42.5 ,19.6 
Na,2.08 ,W,1.04 ,Mn,2.23 ,,,,,,,,,,,,Si,94.66 ,,,,,Impregnation,1073 ,0.67 ,0.33 ,2.0 ,1.0 ,0.72 ,,44.9 ,46.2 ,,,41.6 ,18.6 
Na,2.08 ,W,1.04 ,Mn,2.23 ,,,,,,,,,,,,Si,94.66 ,,,,,Impregnation,1073 ,0.67 ,0.33 ,2.0 ,1.0 ,0.51 ,,41.0 ,42.5 ,,,42.1 ,17.1 
Na,2.08 ,W,1.04 ,Mn,2.23 ,,,,,,,,,,,,Si,94.66 ,,,,,Impregnation,1073 ,0.67 ,0.33 ,2.0 ,1.0 ,0.42 ,,38.9 ,43.0 ,,,42.9 ,16.6 
Na,2.08 ,W,1.04 ,Mn,2.23 ,,,,,,,,,,,,Si,94.66 ,,,,,Impregnation,1073 ,0.67 ,0.33 ,2.0 ,1.0 ,0.36 ,,36.2 ,40.8 ,,,43.4 ,15.5 
Na,3.62 ,W,0.68 ,Mn,1.62 ,,,,,,,,,,,,Si,94.07 ,,,,,Impregnation,1123 ,0.60 ,0.20 ,3.0 ,1.0 ,0.90 ,,37.0 ,43.0 ,,,57.0 ,21.1 
Na,3.62 ,W,0.68 ,Mn,1.62 ,,,,,,,,,,,,Si,94.07 ,,,,,Impregnation,1123 ,0.64 ,0.16 ,4.0 ,1.0 ,0.90 ,,30.0 ,38.0 ,,,62.0 ,18.6 
Na,3.62 ,W,0.68 ,Mn,1.62 ,,,,,,,,,,,,Si,94.07 ,,,,,Impregnation,1123 ,0.67 ,0.13 ,5.0 ,1.0 ,0.90 ,,25.0 ,35.0 ,,,65.0 ,16.3 
Na,3.62 ,W,0.68 ,Mn,1.62 ,,,,,,,,,,,,Si,94.07 ,,,,,Impregnation,1123 ,0.69 ,0.11 ,6.0 ,1.0 ,0.90 ,,22.0 ,33.0 ,,,67.0 ,14.7 
Na,3.62 ,W,0.68 ,Mn,1.62 ,,,,,,,,,,,,Si,94.07 ,,,,,Impregnation,1048 ,0.64 ,0.16 ,4.0 ,1.0 ,0.90 ,,20.5 ,54.0 ,,,46.0 ,9.4 
Na,3.62 ,W,0.68 ,Mn,1.62 ,,,,,,,,,,,,Si,94.07 ,,,,,Impregnation,1073 ,0.64 ,0.16 ,4.0 ,1.0 ,0.90 ,,24.0 ,46.0 ,,,54.0 ,13.0 
Na,3.62 ,W,0.68 ,Mn,1.62 ,,,,,,,,,,,,Si,94.07 ,,,,,Impregnation,1098 ,0.64 ,0.16 ,4.0 ,1.0 ,0.90 ,,27.5 ,42.0 ,,,58.0 ,16.0 
Li,2.08 ,W,1.04 ,Mn,2.23 ,,,,,,,,,,,,Si,94.65 ,,,,,Impregnation,1015 ,0.68 ,0.32 ,2.1 ,1.0 ,0.02 ,3.0 ,1.0 ,20.0 ,16.0 ,64.0 ,80.0 ,1.0 
Li,2.08 ,W,1.04 ,Mn,2.23 ,,,,,,,,,,,,Si,94.65 ,,,,,Impregnation,1074 ,0.67 ,0.33 ,2.0 ,1.0 ,0.02 ,17.0 ,11.0 ,18.0 ,30.0 ,50.0 ,82.0 ,9.0 
Li,2.08 ,W,1.04 ,Mn,2.23 ,,,,,,,,,,,,Si,94.65 ,,,,,Impregnation,1127 ,0.68 ,0.32 ,2.1 ,1.0 ,0.02 ,92.0 ,45.0 ,47.0 ,36.0 ,12.0 ,53.0 ,24.0 
Li,2.08 ,W,1.04 ,Mn,2.23 ,,,,,,,,,,,,Si,94.65 ,,,,,Impregnation,1158 ,0.69 ,0.31 ,2.2 ,1.0 ,0.02 ,94.0 ,46.0 ,49.0 ,36.0 ,10.0 ,51.0 ,23.0 
Li,2.08 ,W,1.04 ,Mn,2.23 ,,,,,,,,,,,,Si,94.65 ,,,,,Impregnation,1170 ,0.68 ,0.32 ,2.1 ,1.0 ,0.02 ,97.0 ,45.0 ,54.0 ,33.0 ,9.0 ,46.0 ,21.0 
Li,2.08 ,W,1.04 ,Mn,2.23 ,,,,,,,,,,,,Si,94.65 ,,,,,Impregnation,1205 ,0.70 ,0.30 ,2.3 ,1.0 ,0.02 ,98.0 ,44.0 ,55.0 ,32.0 ,8.0 ,45.0 ,20.0 
Li,2.08 ,W,1.04 ,Mn,2.23 ,,,,,,,,,,,,Si,94.65 ,,,,,Impregnation,1019 ,0.67 ,0.33 ,2.0 ,1.0 ,0.02 ,0.0 ,0.0 ,0.0 ,0.0 ,0.0 ,0.0 ,0.0 
Li,2.08 ,W,1.04 ,Mn,2.23 ,,,,,,,,,,,,Si,94.65 ,,,,,Impregnation,1044 ,0.67 ,0.33 ,2.0 ,1.0 ,0.02 ,9.0 ,3.0 ,50.0 ,20.0 ,30.0 ,50.0 ,2.0 
Li,2.08 ,W,1.04 ,Mn,2.23 ,,,,,,,,,,,,Si,94.65 ,,,,,Impregnation,1078 ,0.67 ,0.33 ,2.0 ,1.0 ,0.02 ,17.0 ,8.0 ,16.0 ,30.0 ,46.0 ,84.0 ,6.0 
Li,2.08 ,W,1.04 ,Mn,2.23 ,,,,,,,,,,,,Si,94.65 ,,,,,Impregnation,1178 ,0.67 ,0.33 ,2.0 ,1.0 ,0.02 ,85.0 ,38.0 ,35.0 ,43.0 ,16.0 ,65.0 ,24.0 
Li,2.08 ,W,1.04 ,Mn,2.23 ,,,,,,,,,,,,Si,94.65 ,,,,,Impregnation,1004 ,0.66 ,0.34 ,1.9 ,1.0 ,0.02 ,12.0 ,4.0 ,36.0 ,7.0 ,43.0 ,64.0 ,2.0 
Na,2.08 ,W,1.04 ,Mn,2.23 ,,,,,,,,,,,,Si,94.65 ,,,,,Impregnation,1056 ,0.64 ,0.36 ,1.8 ,1.0 ,0.02 ,33.0 ,16.0 ,35.0 ,28.0 ,34.0 ,65.0 ,10.0 
Na,2.08 ,W,1.04 ,Mn,2.23 ,,,,,,,,,,,,Si,94.65 ,,,,,Impregnation,1153 ,0.66 ,0.34 ,1.9 ,1.0 ,0.02 ,99.0 ,46.0 ,52.0 ,33.0 ,10.0 ,48.0 ,22.0 
Na,2.08 ,W,1.04 ,Mn,2.23 ,,,,,,,,,,,,Si,94.65 ,,,,,Impregnation,1175 ,0.64 ,0.36 ,1.8 ,1.0 ,0.02 ,99.0 ,46.0 ,54.0 ,32.0 ,9.0 ,46.0 ,21.0 
Na,2.08 ,W,1.04 ,Mn,2.23 ,,,,,,,,,,,,Si,94.65 ,,,,,Sol-gel,1121 ,0.69 ,0.31 ,2.2 ,1.0 ,0.02 ,84.0 ,30.0 ,47.0 ,33.0 ,17.0 ,53.0 ,16.0 
Na,2.08 ,W,1.04 ,Mn,2.23 ,,,,,,,,,,,,Si,94.65 ,,,,,Sol-gel,1152 ,0.69 ,0.31 ,2.2 ,1.0 ,0.02 ,93.0 ,35.0 ,43.0 ,37.0 ,15.0 ,57.0 ,20.0 
Na,2.08 ,W,1.04 ,Mn,2.23 ,,,,,,,,,,,,Si,94.65 ,,,,,Sol-gel,1185 ,0.71 ,0.29 ,2.4 ,1.0 ,0.02 ,97.0 ,36.0 ,41.0 ,40.0 ,13.0 ,60.0 ,22.0 
Li,2.08 ,W,1.04 ,Mn,2.23 ,,,,,,,,,,,,Si,94.65 ,,,,,Sol-gel,1175 ,0.60 ,0.40 ,1.5 ,1.0 ,0.04 ,35.0 ,34.0 ,46.0 ,33.0 ,18.0 ,54.0 ,18.4 
Li,2.08 ,W,1.04 ,Mn,2.23 ,,,,,,,,,,,,Si,94.65 ,,,,,Sol-gel,1015 ,0.68 ,0.32 ,2.1 ,1.0 ,0.04 ,3.0 ,1.0 ,20.0 ,16.0 ,64.0 ,80.0 ,0.8 
Li,2.08 ,W,1.04 ,Mn,2.23 ,,,,,,,,,,,,Si,94.65 ,,,,,Sol-gel,1074 ,0.67 ,0.33 ,2.0 ,1.0 ,0.04 ,17.0 ,11.0 ,18.0 ,30.0 ,50.0 ,82.0 ,9.0 
Li,2.08 ,W,1.04 ,Mn,2.23 ,,,,,,,,,,,,Si,94.65 ,,,,,Sol-gel,1127 ,0.68 ,0.32 ,2.1 ,1.0 ,0.04 ,92.0 ,45.0 ,47.0 ,36.0 ,12.0 ,53.0 ,23.9 
Li,2.08 ,W,1.04 ,Mn,2.23 ,,,,,,,,,,,,Si,94.65 ,,,,,Sol-gel,1158 ,0.69 ,0.31 ,2.2 ,1.0 ,0.04 ,94.0 ,46.0 ,49.0 ,36.0 ,10.0 ,51.0 ,23.5 
Li,2.08 ,W,1.04 ,Mn,2.23 ,,,,,,,,,,,,Si,94.65 ,,,,,Sol-gel,1170 ,0.68 ,0.32 ,2.1 ,1.0 ,0.04 ,97.0 ,45.0 ,54.0 ,33.0 ,9.0 ,46.0 ,20.7 
Li,2.08 ,W,1.04 ,Mn,2.23 ,,,,,,,,,,,,Si,94.65 ,,,,,Sol-gel,1205 ,0.70 ,0.30 ,2.3 ,1.0 ,0.05 ,98.0 ,44.0 ,55.0 ,32.0 ,8.0 ,45.0 ,19.8 
Li,2.08 ,W,1.04 ,Mn,2.23 ,,,,,,,,,,,,Si,94.65 ,,,,,Sol-gel,1019 ,0.67 ,0.33 ,2.0 ,1.0 ,0.05 ,0.0 ,0.0 ,0.0 ,0.0 ,0.0 ,0.0 ,0.0 
Li,2.08 ,W,1.04 ,Mn,2.23 ,,,,,,,,,,,,Si,94.65 ,,,,,Sol-gel,1044 ,0.67 ,0.33 ,2.0 ,1.0 ,0.05 ,9.0 ,3.0 ,50.0 ,20.0 ,30.0 ,50.0 ,1.5 
Li,2.08 ,W,1.04 ,Mn,2.23 ,,,,,,,,,,,,Si,94.65 ,,,,,Sol-gel,1078 ,0.67 ,0.33 ,2.0 ,1.0 ,0.05 ,17.0 ,8.0 ,16.0 ,30.0 ,46.0 ,84.0 ,6.7 
Li,2.08 ,W,1.04 ,Mn,2.23 ,,,,,,,,,,,,Si,94.65 ,,,,,Sol-gel,1178 ,0.67 ,0.33 ,2.0 ,1.0 ,0.04 ,85.0 ,38.0 ,35.0 ,43.0 ,16.0 ,65.0 ,24.7 
Na,2.08 ,W,1.04 ,Mn,2.23 ,,,,,,,,,,,,Si,94.65 ,,,,,Sol-gel,1004 ,0.66 ,0.34 ,1.9 ,1.0 ,0.04 ,12.0 ,4.0 ,36.0 ,7.0 ,43.0 ,64.0 ,2.6 
Na,2.08 ,W,1.04 ,Mn,2.23 ,,,,,,,,,,,,Si,94.65 ,,,,,Sol-gel,1056 ,0.64 ,0.36 ,1.8 ,1.0 ,0.04 ,33.0 ,16.0 ,35.0 ,28.0 ,34.0 ,65.0 ,10.4 
Na,2.08 ,W,1.04 ,Mn,2.23 ,,,,,,,,,,,,Si,94.65 ,,,,,Sol-gel,1153 ,0.66 ,0.34 ,1.9 ,1.0 ,0.04 ,99.0 ,46.0 ,52.0 ,33.0 ,10.0 ,48.0 ,22.1 
Na,2.08 ,W,1.04 ,Mn,2.23 ,,,,,,,,,,,,Si,94.65 ,,,,,Sol-gel,1175 ,0.64 ,0.36 ,1.8 ,1.0 ,0.05 ,99.0 ,46.0 ,54.0 ,32.0 ,9.0 ,46.0 ,21.2 
Na,2.08 ,W,1.04 ,Mn,2.23 ,,,,,,,,,,,,Si,94.65 ,,,,,Sol-gel,1121 ,0.69 ,0.31 ,2.2 ,1.0 ,0.05 ,84.0 ,30.0 ,47.0 ,33.0 ,17.0 ,53.0 ,15.9 
Na,2.08 ,W,1.04 ,Mn,2.23 ,,,,,,,,,,,,Si,94.65 ,,,,,Sol-gel,1152 ,0.69 ,0.31 ,2.2 ,1.0 ,0.05 ,93.0 ,35.0 ,43.0 ,37.0 ,15.0 ,57.0 ,20.0 
Na,2.08 ,W,1.04 ,Mn,2.23 ,,,,,,,,,,,,Si,94.65 ,,,,,Sol-gel,1185 ,0.71 ,0.29 ,2.4 ,1.0 ,0.05 ,97.0 ,36.0 ,41.0 ,40.0 ,13.0 ,60.0 ,21.6 
Na,5.36 ,W,2.68 ,Mn,2.00 ,,,,,,,,,,,,La,89.96 ,,,,,Impregnation,1023 ,0.40 ,0.10 ,4.0 ,1.0 ,0.01 ,93.0 ,18.0 ,66.0 ,,,34.0 ,6.1 
Na,1.98 ,W,0.99 ,Mn,0.74 ,,,,,,,,,,,,Ca,96.30 ,,,,,Impregnation,1023 ,0.40 ,0.10 ,4.0 ,1.0 ,0.01 ,99.0 ,18.0 ,72.0 ,,,28.0 ,5.0 
Na,1.80 ,W,0.90 ,Mn,0.67 ,,,,,,,,,,,,Al,96.62 ,,,,,Impregnation,1023 ,0.40 ,0.10 ,4.0 ,1.0 ,0.01 ,97.0 ,13.0 ,75.0 ,,,25.0 ,3.3 
Na,4.16 ,W,2.08 ,Mn,1.55 ,,,,,,,,,,,,Zr,92.21 ,,,,,Impregnation,1023 ,0.40 ,0.10 ,4.0 ,1.0 ,0.01 ,67.0 ,10.0 ,79.0 ,,,21.0 ,2.1 
Na,2.11 ,W,1.06 ,Mn,0.79 ,,,,,,,,,,,,Si,96.05 ,,,,,Impregnation,1023 ,0.40 ,0.10 ,4.0 ,1.0 ,0.02 ,37.0 ,7.0 ,42.0 ,,,58.0 ,4.1 
Na,1.43 ,W,0.71 ,Mn,0.53 ,,,,,,,,,,,,Si,48.66 ,C,48.66 ,,,Impregnation,1023 ,0.40 ,0.10 ,4.0 ,1.0 ,0.02 ,14.0 ,4.0 ,38.0 ,,,62.0 ,2.5 
Na,1.44 ,W,0.72 ,Mn,0.53 ,,,,,,,,,,,,Mg,97.31 ,,,,,Impregnation,1023 ,0.40 ,0.10 ,4.0 ,1.0 ,0.01 ,26.0 ,4.0 ,74.0 ,,,26.0 ,1.0 
Na,2.77 ,W,1.39 ,Mn,1.03 ,,,,,,,,,,,,Fe,94.81 ,,,,,Impregnation,1023 ,0.40 ,0.10 ,4.0 ,1.0 ,0.01 ,11.0 ,2.0 ,27.5 ,,,72.5 ,1.5 
Na,2.68 ,W,1.34 ,Mn,1.00 ,,,,,,,,,,,,Fe,94.98 ,,,,,Impregnation,1023 ,0.40 ,0.10 ,4.0 ,1.0 ,0.01 ,8.0 ,2.0 ,37.0 ,,,63.0 ,1.3 
Na,3.54 ,W,1.77 ,Mn,1.32 ,,,,,,,,,,,,Sr,93.37 ,,,,,Impregnation,1023 ,0.40 ,0.10 ,4.0 ,1.0 ,0.01 ,30.0 ,5.0 ,76.0 ,,,24.0 ,1.2 
Na,2.77 ,W,1.39 ,Mn,1.03 ,,,,,,,,,,,,Ti,94.81 ,,,,,Impregnation,1023 ,0.40 ,0.10 ,4.0 ,1.0 ,0.01 ,12.0 ,4.0 ,21.0 ,,,79.0 ,3.2 
Na,2.77 ,W,1.39 ,Mn,1.03 ,,,,,,,,,,,,Ti,94.81 ,,,,,Impregnation,1023 ,0.40 ,0.10 ,4.0 ,1.0 ,0.01 ,8.0 ,2.5 ,36.0 ,,,64.0 ,1.6 
Na,2.11 ,W,1.06 ,Mn,0.79 ,,,,,,,,,,,,Si,96.05 ,,,,,Impregnation,1023 ,0.40 ,0.10 ,4.0 ,1.0 ,0.01 ,8.0 ,3.0 ,23.0 ,,,77.0 ,2.3 
Na,2.11 ,W,1.06 ,Mn,0.79 ,,,,,,,,,,,,Si,96.05 ,,,,,Impregnation,973 ,0.40 ,0.10 ,19.0 ,3.0 ,0.01 ,17.5 ,,50.0 ,,,50.0 ,
Na,2.11 ,W,1.06 ,Mn,0.79 ,,,,,,,,,,,,Si,96.05 ,,,,,Impregnation,973 ,0.40 ,0.10 ,19.0 ,4.0 ,0.01 ,19.0 ,,50.0 ,,,50.0 ,
Na,2.11 ,W,1.06 ,Mn,0.79 ,,,,,,,,,,,,Si,96.05 ,,,,,Impregnation,973 ,0.40 ,0.10 ,19.0 ,5.0 ,0.01 ,22.5 ,,48.0 ,,,52.0 ,
Na,2.11 ,W,1.06 ,Mn,0.79 ,,,,,,,,,,,,Si,96.05 ,,,,,Impregnation,973 ,0.40 ,0.10 ,19.0 ,6.0 ,0.01 ,26.0 ,,48.0 ,,,52.0 ,
Na,2.11 ,W,1.06 ,Mn,0.79 ,,,,,,,,,,,,Si,96.05 ,,,,,Impregnation,973 ,0.40 ,0.10 ,19.0 ,7.0 ,0.01 ,42.0 ,,46.0 ,,,53.5 ,
Na,2.11 ,W,1.06 ,Mn,0.79 ,,,,,,,,,,,,Si,96.05 ,,,,,Impregnation,973 ,0.40 ,0.10 ,19.0 ,8.0 ,0.01 ,47.5 ,,46.0 ,,,53.0 ,
Na,2.11 ,W,1.06 ,Mn,0.79 ,,,,,,,,,,,,Si,96.05 ,,,,,Impregnation,973 ,0.40 ,0.10 ,19.0 ,9.0 ,0.01 ,71.0 ,,44.0 ,,,54.0 ,
Na,2.11 ,W,1.06 ,Mn,0.79 ,,,,,,,,,,,,Si,96.05 ,,,,,Impregnation,973 ,0.40 ,0.10 ,19.0 ,10.0 ,0.01 ,83.0 ,,40.0 ,,,55.0 ,
Na,2.11 ,W,1.06 ,Mn,0.79 ,,,,,,,,,,,,Si,96.05 ,,,,,Impregnation,1098 ,0.40 ,0.10 ,2.5 ,1.0 ,0.01 ,,26.5 ,27.8 ,,,72.2 ,19.1 
Na,2.11 ,W,1.06 ,Mn,0.79 ,,,,,,,,,,,,Si,96.05 ,,,,,Impregnation,1098 ,0.40 ,0.10 ,2.5 ,1.0 ,0.01 ,,35.4 ,41.9 ,,,58.1 ,20.6 
Na,2.11 ,W,1.06 ,Mn,0.79 ,,,,,,,,,,,,Si,96.05 ,,,,,Impregnation,1098 ,0.40 ,0.10 ,3.0 ,1.0 ,0.01 ,,26.8 ,40.4 ,,,59.6 ,16.0 
Na,2.08 ,W,1.04 ,Mn,2.23 ,,,,,,,,,,,,Si,94.65 ,,,,,Impregnation,973 ,0.95,0.05,19,1.0 ,,,2.0 ,5.0 ,0.0 ,95.0 ,0.0 ,95.0 
Na,2.08 ,W,1.04 ,Mn,2.23 ,,,,,,,,,,,,Si,94.65 ,,,,,Impregnation,973 ,0.95 ,0.05 ,19.0 ,3.0 ,,17.5 ,,50.0 ,,,50.0 ,
Na,2.08 ,W,1.04 ,Mn,2.23 ,,,,,,,,,,,,Si,94.65 ,,,,,Impregnation,973 ,0.95 ,0.05 ,19.0 ,4.0 ,,19.0 ,,50.0 ,,,50.0 ,
Na,2.08 ,W,1.04 ,Mn,2.23 ,,,,,,,,,,,,Si,94.65 ,,,,,Impregnation,973 ,0.95 ,0.05 ,19.0 ,5.0 ,,22.5 ,,48.0 ,,,52.0 ,
Na,2.08 ,W,1.04 ,Mn,2.23 ,,,,,,,,,,,,Si,94.65 ,,,,,Impregnation,973 ,0.95 ,0.05 ,19.0 ,6.0 ,,26.0 ,,48.0 ,,,52.0 ,
Na,2.08 ,W,1.04 ,Mn,2.23 ,,,,,,,,,,,,Si,94.65 ,,,,,Impregnation,973 ,0.95 ,0.05 ,19.0 ,7.0 ,,42.0 ,,46.0 ,,,53.5 ,
Na,2.08 ,W,1.04 ,Mn,2.23 ,,,,,,,,,,,,Si,94.65 ,,,,,Impregnation,973 ,0.95 ,0.05 ,19.0 ,8.0 ,,47.5 ,,46.0 ,,,53.0 ,
Na,2.08 ,W,1.04 ,Mn,2.23 ,,,,,,,,,,,,Si,94.65 ,,,,,Impregnation,973 ,0.95 ,0.05 ,19.0 ,9.0 ,,71.0 ,,44.0 ,,,54.0 ,
Na,2.08 ,W,1.04 ,Mn,2.23 ,,,,,,,,,,,,Si,94.65 ,,,,,Impregnation,973 ,0.95 ,0.05 ,19.0 ,10.0 ,,83.0 ,,40.0 ,,,55.0 ,
Na,2.11 ,W,1.06 ,Mn,0.79 ,,,,,,,,,,,,Si,96.05 ,,,,,Impregnation,1023 ,,,4.0 ,1.0 ,,,14.0 ,35.0 ,,,65.0 ,9.1 
Na,2.11 ,W,1.06 ,Mn,0.79 ,,,,,,,,,,,,Si,96.05 ,,,,,Impregnation,1023 ,,,4.0 ,1.0 ,,,6.0 ,41.0 ,,,59.0 ,3.5 
Na,2.11 ,W,1.06 ,Mn,0.79 ,,,,,,,,,,,,Si,96.05 ,,,,,Impregnation,1023 ,,,4.0 ,1.0 ,,,2.0 ,47.5 ,,,52.5 ,1.1 
Li,2.08 ,W,1.04 ,Mn,2.23 ,,,,,,,,,,,,Si,94.65 ,,,,,Impregnation,1153 ,0.67 ,0.33 ,2.0 ,1.0 ,0.02 ,83.0 ,36.0 ,60.0 ,31.0 ,5.0 ,40.0 ,15.0 
Li,2.08 ,W,1.04 ,Mn,2.23 ,,,,,,,,,,,,Si,94.65 ,,,,,Impregnation,1169 ,0.67 ,0.33 ,2.0 ,1.0 ,0.02 ,84.0 ,38.0 ,60.0 ,29.0 ,5.0 ,40.0 ,15.0 
Li,2.08 ,W,1.04 ,Mn,2.23 ,,,,,,,,,,,,Si,94.65 ,,,,,Impregnation,1181 ,0.69 ,0.31 ,2.2 ,1.0 ,0.02 ,85.0 ,39.0 ,62.0 ,28.0 ,3.0 ,38.0 ,15.0 
Li,2.08 ,W,1.04 ,Mn,2.23 ,,,,,,,,,,,,Si,94.65 ,,,,,Impregnation,1191 ,0.67 ,0.33 ,2.0 ,1.0 ,0.02 ,89.0 ,40.0 ,64.0 ,26.0 ,4.0 ,36.0 ,14.0 
Li,2.08 ,W,1.04 ,Mn,2.23 ,,,,,,,,,,,,Si,94.65 ,,,,,Impregnation,1151 ,0.67 ,0.33 ,2.0 ,1.0 ,0.02 ,79.0 ,33.0 ,65.0 ,27.0 ,5.0 ,35.0 ,11.0 
Li,2.08 ,W,1.04 ,Mn,2.23 ,,,,,,,,,,,,Si,94.65 ,,,,,Impregnation,1174 ,0.64 ,0.36 ,1.8 ,1.0 ,0.02 ,91.0 ,39.0 ,71.0 ,22.0 ,2.0 ,28.0 ,11.0 
Li,2.08 ,W,1.04 ,Mn,2.23 ,,,,,,,,,,,,Si,94.65 ,,,,,Impregnation,1193 ,0.66 ,0.34 ,1.9 ,1.0 ,0.02 ,96.0 ,41.0 ,74.0 ,18.0 ,1.0 ,26.0 ,11.0 
Li,2.08 ,W,1.04 ,Mn,2.23 ,,,,,,,,,,,,Si,94.65 ,,,,,SGS,1159 ,0.67 ,0.33 ,2.0 ,1.0 ,0.02 ,99.0 ,39.0 ,58.0 ,34.0 ,4.0 ,43.0 ,17.0 
Li,2.08 ,W,1.04 ,Mn,2.23 ,,,,,,,,,,,,Si,94.65 ,,,,,SGS,1174 ,0.67 ,0.33 ,2.0 ,1.0 ,0.02 ,99.0 ,41.0 ,60.0 ,32.0 ,3.0 ,42.0 ,17.0 
Li,2.08 ,W,1.04 ,Mn,2.23 ,,,,,,,,,,,,Si,94.65 ,,,,,SGS,1185 ,0.67 ,0.33 ,2.0 ,1.0 ,0.02 ,100.0 ,42.0 ,61.0 ,31.0 ,2.0 ,42.0 ,17.0 
Li,2.08 ,W,1.04 ,Mn,2.23 ,,,,,,,,,,,,Si,94.65 ,,,,,SGS,1193 ,0.66 ,0.34 ,1.9 ,1.0 ,0.02 ,100.0 ,43.0 ,62.0 ,30.0 ,2.0 ,42.0 ,18.0 
Li,2.08 ,W,1.04 ,Mn,2.23 ,,,,,,,,,,,,Si,94.65 ,,,,,SGS,1143 ,0.67 ,0.33 ,2.0 ,1.0 ,0.02 ,74.0 ,25.0 ,45.0 ,37.0 ,11.0 ,55.0 ,14.0 
Li,2.08 ,W,1.04 ,Mn,2.23 ,,,,,,,,,,,,Si,94.65 ,,,,,SGS,1162 ,0.67 ,0.33 ,2.0 ,1.0 ,0.02 ,84.0 ,44.0 ,52.0 ,34.0 ,7.0 ,48.0 ,21.0 
Li,2.08 ,W,1.04 ,Mn,2.23 ,,,,,,,,,,,,Si,94.65 ,,,,,SGS,1184 ,0.67 ,0.33 ,2.0 ,1.0 ,0.02 ,90.0 ,40.0 ,64.0 ,26.0 ,3.0 ,36.0 ,14.0 
Li,2.08 ,W,1.04 ,Mn,2.23 ,,,,,,,,,,,,Si,94.65 ,,,,,SGS,1197 ,0.66 ,0.34 ,1.9 ,1.0 ,0.02 ,95.0 ,43.0 ,63.0 ,24.0 ,4.0 ,37.0 ,16.0 
Li,2.08 ,W,1.04 ,Mn,2.23 ,,,,,,,,,,,,Si,94.65 ,,,,,SGS,1133 ,0.64 ,0.36 ,1.8 ,1.0 ,0.02 ,77.0 ,32.0 ,57.0 ,32.0 ,7.0 ,43.0 ,14.0 
Li,2.08 ,W,1.04 ,Mn,2.23 ,,,,,,,,,,,,Si,94.65 ,,,,,SGS,1157 ,0.68 ,0.32 ,2.1 ,1.0 ,0.02 ,85.0 ,37.0 ,59.0 ,31.0 ,5.0 ,41.0 ,15.0 
Li,2.08 ,W,1.04 ,Mn,2.23 ,,,,,,,,,,,,Si,94.65 ,,,,,SGS,1174 ,0.67 ,0.33 ,2.0 ,1.0 ,0.02 ,91.0 ,39.0 ,61.0 ,30.0 ,3.0 ,39.0 ,15.0 
Li,2.08 ,W,1.04 ,Mn,2.23 ,,,,,,,,,,,,Si,94.65 ,,,,,SGS,1185 ,0.68 ,0.32 ,2.1 ,1.0 ,0.03 ,93.0 ,42.0 ,61.0 ,29.0 ,3.0 ,39.0 ,16.0 
Li,2.08 ,W,1.04 ,Mn,2.23 ,,,,,,,,,,,,Si,94.65 ,,,,,SGS,1133 ,0.64 ,0.36 ,1.8 ,1.0 ,0.02 ,98.0 ,42.0 ,59.0 ,30.0 ,7.0 ,41.0 ,17.0 
Li,2.08 ,W,1.04 ,Mn,2.23 ,,,,,,,,,,,,Si,94.65 ,,,,,SGS,1157 ,0.63 ,0.37 ,1.7 ,1.0 ,0.02 ,98.0 ,43.0 ,58.0 ,32.0 ,4.0 ,42.0 ,18.0 
Li,2.08 ,W,1.04 ,Mn,2.23 ,,,,,,,,,,,,Si,94.65 ,,,,,SGS,1172 ,0.64 ,0.36 ,1.8 ,1.0 ,0.02 ,98.0 ,47.0 ,56.0 ,29.0 ,8.0 ,44.0 ,21.0 
Li,2.08 ,W,1.04 ,Mn,2.23 ,,,,,,,,,,,,Si,94.65 ,,,,,SGS,1192 ,0.63 ,0.37 ,1.7 ,1.0 ,0.02 ,98.0 ,44.0 ,58.0 ,31.0 ,3.0 ,42.0 ,19.0 
Li,2.08 ,W,1.04 ,Mn,2.23 ,,,,,,,,,,,,Si,94.65 ,,,,,SGS,1135 ,0.66 ,0.34 ,1.9 ,1.0 ,0.02 ,82.0 ,34.0 ,58.0 ,32.0 ,6.0 ,42.0 ,14.0 
Li,2.08 ,W,1.04 ,Mn,2.23 ,,,,,,,,,,,,Si,94.65 ,,,,,SGS,1194 ,0.66 ,0.34 ,1.9 ,1.0 ,0.02 ,98.0 ,43.0 ,61.0 ,27.0 ,3.0 ,39.0 ,17.0 
Li,2.08 ,W,1.04 ,Mn,2.23 ,,,,,,,,,,,,Si,94.65 ,,,,,SGS,1154 ,0.67 ,0.33 ,2.0 ,1.0 ,0.02 ,89.0 ,39.0 ,58.0 ,31.0 ,4.0 ,42.0 ,16.0 
Li,2.08 ,W,1.04 ,Mn,2.23 ,,,,,,,,,,,,Si,94.65 ,,,,,SGS,1175 ,0.68 ,0.32 ,2.1 ,1.0 ,0.02 ,95.0 ,43.0 ,59.0 ,30.0 ,5.0 ,41.0 ,18.0 
Li,2.08 ,W,1.04 ,Mn,2.23 ,,,,,,,,,,,,Si,94.65 ,,,,,SPS,1137 ,0.69 ,0.31 ,2.2 ,1.0 ,0.02 ,94.0 ,43.0 ,55.0 ,33.0 ,6.0 ,45.0 ,19.0 
Li,2.08 ,W,1.04 ,Mn,2.23 ,,,,,,,,,,,,Si,94.65 ,,,,,SPS,1156 ,0.66 ,0.34 ,1.9 ,1.0 ,0.02 ,93.0 ,43.0 ,54.0 ,35.0 ,5.0 ,46.0 ,20.0 
Li,2.08 ,W,1.04 ,Mn,2.23 ,,,,,,,,,,,,Si,94.65 ,,,,,SPS,1178 ,0.67 ,0.33 ,2.0 ,1.0 ,0.02 ,94.0 ,43.0 ,57.0 ,33.0 ,3.0 ,43.0 ,19.0 
Li,2.08 ,W,1.04 ,Mn,2.23 ,,,,,,,,,,,,Si,94.65 ,,,,,SPS,1194 ,0.62 ,0.38 ,1.6 ,1.0 ,0.02 ,96.0 ,43.0 ,60.0 ,31.0 ,2.0 ,40.0 ,17.0 
Li,2.08 ,W,1.04 ,Mn,2.23 ,,,,,,,,,,,,Si,94.65 ,,,,,SPS,1152 ,0.68 ,0.32 ,2.1 ,1.0 ,0.02 ,86.0 ,38.0 ,60.0 ,30.0 ,5.0 ,40.0 ,15.0 
Li,2.08 ,W,1.04 ,Mn,2.23 ,,,,,,,,,,,,Si,94.65 ,,,,,SPS,1172 ,0.66 ,0.34 ,1.9 ,1.0 ,0.02 ,90.0 ,40.0 ,61.0 ,29.0 ,4.0 ,39.0 ,15.0 
Li,2.08 ,W,1.04 ,Mn,2.23 ,,,,,,,,,,,,Si,94.65 ,,,,,SPS,1186 ,0.71 ,0.29 ,2.4 ,1.0 ,0.02 ,89.0 ,41.0 ,63.0 ,27.0 ,3.0 ,37.0 ,15.0 
Li,2.08 ,W,1.04 ,Mn,2.23 ,,,,,,,,,,,,Si,94.65 ,,,,,SPS,1194 ,0.66 ,0.34 ,1.9 ,1.0 ,0.02 ,93.0 ,39.0 ,63.0 ,27.0 ,3.0 ,37.0 ,14.0 
Li,2.08 ,W,1.04 ,Mn,2.23 ,,,,,,,,,,,,Si,94.65 ,,,,,SPS,1152 ,0.67 ,0.33 ,2.0 ,1.0 ,0.02 ,43.0 ,18.0 ,60.0 ,24.0 ,13.0 ,40.0 ,7.0 
Li,2.08 ,W,1.04 ,Mn,2.23 ,,,,,,,,,,,,Si,94.65 ,,,,,SPS,1167 ,0.66 ,0.34 ,1.9 ,1.0 ,0.02 ,53.0 ,23.0 ,63.0 ,25.0 ,9.0 ,38.0 ,9.0 
Li,2.08 ,W,1.04 ,Mn,2.23 ,,,,,,,,,,,,Si,94.65 ,,,,,SPS,1183 ,0.67 ,0.33 ,2.0 ,1.0 ,0.02 ,64.0 ,29.0 ,67.0 ,23.0 ,6.0 ,33.0 ,10.0 
Li,2.08 ,W,1.04 ,Mn,2.23 ,,,,,,,,,,,,Si,94.65 ,,,,,SPS,1199 ,0.68 ,0.32 ,2.1 ,1.0 ,0.02 ,75.0 ,34.0 ,72.0 ,22.0 ,5.0 ,29.0 ,10.0 
Na,2.62 ,W,0.98 ,Mn,2.19 ,,,,,,,,,,,,Si,94.21 ,,,,,Impregnation,1021 ,0.24 ,0.06 ,4.0 ,1.2 ,0.95 ,9.6 ,1.8 ,46.3 ,3.8 ,47.9 ,51.7 ,1.0 
Na,2.62 ,W,0.98 ,Mn,2.19 ,,,,,,,,,,,,Si,94.21 ,,,,,Impregnation,1031 ,0.24 ,0.06 ,4.0 ,1.2 ,0.95 ,11.6 ,2.6 ,47.2 ,5.7 ,46.3 ,52.0 ,1.4 
Na,2.62 ,W,0.98 ,Mn,2.19 ,,,,,,,,,,,,Si,94.21 ,,,,,Impregnation,1041 ,0.24 ,0.06 ,4.0 ,1.2 ,0.95 ,15.3 ,3.8 ,44.6 ,6.5 ,46.3 ,52.7 ,2.0 
Na,2.62 ,W,0.98 ,Mn,2.19 ,,,,,,,,,,,,Si,94.21 ,,,,,Impregnation,1052 ,0.24 ,0.06 ,4.0 ,1.2 ,0.95 ,18.7 ,5.0 ,42.6 ,8.4 ,46.3 ,54.7 ,2.7 
Na,2.62 ,W,0.98 ,Mn,2.19 ,,,,,,,,,,,,Si,94.21 ,,,,,Impregnation,1061 ,0.24 ,0.06 ,4.0 ,1.2 ,0.95 ,23.7 ,7.4 ,41.0 ,11.3 ,44.6 ,55.9 ,4.1 
Na,2.62 ,W,0.98 ,Mn,2.19 ,,,,,,,,,,,,Si,94.21 ,,,,,Impregnation,1071 ,0.24 ,0.06 ,4.0 ,1.2 ,0.95 ,29.7 ,9.2 ,38.6 ,14.8 ,44.3 ,59.1 ,5.5 
Na,2.08 ,W,1.04 ,Mn,2.23 ,,,,,,,,,,,,Si,94.65 ,,,,,Impregnation,1023 ,0.06 ,0.04 ,1.6 ,1.0 ,,,48.0 ,33.0 ,,,67.0 ,32.0 
Na,2.08 ,W,1.04 ,Mn,2.23 ,,,,,,,,,,,,Si,94.65 ,,,,,Impregnation,973 ,0.06 ,0.04 ,1.6 ,1.0 ,,,24.0 ,25.0 ,,,75.0 ,18.0 
Na,2.07 ,W,0.26 ,Mn,3.29 ,,,,,,,,,,,,Si,94.38 ,,,,,Impregnation,1133 ,0.50 ,0.11 ,4.8 ,1.0 ,,,,,,,68.9 ,
Na,2.07 ,W,0.26 ,Mn,3.29 ,,,,,,,,,,,,Si,94.38 ,,,,,Sol-gel,1133 ,0.50 ,0.11 ,4.8 ,1.0 ,,,,,,,70.8 ,
Na,2.08 ,W,1.04 ,Mn,2.23 ,,,,,,,,,,,,Si,94.65 ,,,,,Impregnation,1023 ,0.44 ,0.11 ,4.0 ,1.0 ,0.37 ,,15.8 ,,,,36.6 ,5.8 
Na,2.08 ,W,1.04 ,Mn,2.23 ,Rh,0.06 ,,,,,,,,,,Si,94.59 ,,,,,Impregnation,1023 ,0.44 ,0.11 ,4.0 ,1.0 ,0.37 ,,9.2 ,,,,61.9 ,5.7 
Na,2.08 ,W,1.04 ,Mn,2.23 ,Ir,0.03 ,,,,,,,,,,Si,94.62 ,,,,,Impregnation,1023 ,0.44 ,0.11 ,4.0 ,1.0 ,0.37 ,,14.5 ,,,,51.4 ,7.5 
Na,2.08 ,W,1.04 ,Mn,2.23 ,Pt,0.03 ,,,,,,,,,,Si,94.62 ,,,,,Impregnation,1023 ,0.44 ,0.11 ,4.0 ,1.0 ,0.37 ,,14.2 ,,,,39.6 ,5.6 
Li,0.10 ,Mg,13.95 ,Mn,1.32 ,La,84.63 ,,,,,,,,,,,,,,,,IJP-A synthesis,973 ,0.45 ,0.15 ,3.0 ,1.0 ,0.03 ,,22.9 ,,,,33.0 ,7.6 
Li,2.59 ,Mg,13.60 ,Mn,1.29 ,La,82.52 ,,,,,,,,,,,,,,,,IJP-A synthesis,973 ,0.45 ,0.15 ,3.0 ,1.0 ,0.03 ,,21.9 ,,,,26.5 ,5.8 
Li,0.10 ,Mg,13.66 ,Mn,3.33 ,La,82.90 ,,,,,,,,,,,,,,,,IJP-A synthesis,973 ,0.45 ,0.15 ,3.0 ,1.0 ,0.03 ,,22.4 ,,,,22.4 ,5.0 
Li,2.54 ,Mg,13.33 ,Mn,3.25 ,La,80.88 ,,,,,,,,,,,,,,,,IJP-A synthesis,973 ,0.45 ,0.15 ,3.0 ,1.0 ,0.03 ,,20.9 ,,,,28.8 ,6.0 
Li,0.08 ,Mg,29.49 ,Mn,1.08 ,La,69.35 ,,,,,,,,,,,,,,,,IJP-A synthesis,973 ,0.45 ,0.15 ,3.0 ,1.0 ,0.04 ,,21.3 ,,,,25.9 ,5.5 
Li,2.13 ,Mg,28.88 ,Mn,1.06 ,La,67.93 ,,,,,,,,,,,,,,,,IJP-A synthesis,973 ,0.45 ,0.15 ,3.0 ,1.0 ,0.04 ,,20.9 ,,,,26.5 ,5.5 
Li,0.08 ,Mg,28.99 ,Mn,2.74 ,La,68.18 ,,,,,,,,,,,,,,,,IJP-A synthesis,973 ,0.45 ,0.15 ,3.0 ,1.0 ,0.04 ,,18.8 ,,,,14.9 ,2.8 
Li,2.10 ,Mg,28.41 ,Mn,2.69 ,La,66.81 ,,,,,,,,,,,,,,,,IJP-A synthesis,973 ,0.45 ,0.15 ,3.0 ,1.0 ,0.04 ,,23.6 ,,,,24.7 ,5.8 
Li,0.55 ,Mg,7.52 ,Mn,0.71 ,La,91.22 ,,,,,,,,,,,,,,,,IJP-A synthesis,973 ,0.45 ,0.15 ,3.0 ,1.0 ,0.03 ,,21.8 ,,,,39.1 ,8.5 
Li,1.42 ,Mg,7.45 ,Mn,0.71 ,La,90.42 ,,,,,,,,,,,,,,,,IJP-A synthesis,973 ,0.45 ,0.15 ,3.0 ,1.0 ,0.03 ,,21.3 ,,,,35.8 ,7.6 
Li,0.54 ,Mg,7.43 ,Mn,1.81 ,La,90.21 ,,,,,,,,,,,,,,,,IJP-A synthesis,973 ,0.45 ,0.15 ,3.0 ,1.0 ,0.03 ,,20.9 ,,,,34.3 ,7.2 
Li,1.40 ,Mg,7.37 ,Mn,1.80 ,La,89.43 ,,,,,,,,,,,,,,,,IJP-A synthesis,973 ,0.45 ,0.15 ,3.0 ,1.0 ,0.03 ,,20.7 ,,,,32.3 ,6.7 
Li,0.49 ,Mg,17.34 ,Mn,0.64 ,La,81.54 ,,,,,,,,,,,,,,,,IJP-A synthesis,973 ,0.45 ,0.15 ,3.0 ,1.0 ,0.03 ,,22.3 ,,,,36.3 ,8.1 
Li,1.27 ,Mg,17.20 ,Mn,0.63 ,La,80.90 ,,,,,,,,,,,,,,,,IJP-A synthesis,973 ,0.45 ,0.15 ,3.0 ,1.0 ,0.03 ,,21.5 ,,,,38.4 ,8.2 
Li,0.48 ,Mg,17.16 ,Mn,1.62 ,La,80.73 ,,,,,,,,,,,,,,,,IJP-A synthesis,973 ,0.45 ,0.15 ,3.0 ,1.0 ,0.03 ,,20.3 ,,,,34.3 ,7.0 
Li,1.26 ,Mg,17.03 ,Mn,1.61 ,La,80.10 ,,,,,,,,,,,,,,,,IJP-A synthesis,973 ,0.45 ,0.15 ,3.0 ,1.0 ,0.03 ,,20.5 ,,,,30.6 ,6.3 
Li,0.23 ,Mg,3.15 ,Mn,0.30 ,La,96.32 ,,,,,,,,,,,,,,,,IJP-A synthesis,973 ,0.45 ,0.15 ,3.0 ,1.0 ,0.03 ,,25.7 ,,,,42.3 ,10.9 
Li,0.68 ,Mg,3.14 ,Mn,0.30 ,La,95.89 ,,,,,,,,,,,,,,,,IJP-A synthesis,973 ,0.45 ,0.15 ,3.0 ,1.0 ,0.03 ,,26.0 ,,,,34.0 ,8.8 
Li,0.23 ,Mg,3.13 ,Mn,0.87 ,La,95.77 ,,,,,,,,,,,,,,,,IJP-A synthesis,973 ,0.45 ,0.15 ,3.0 ,1.0 ,0.03 ,,21.3 ,,,,33.3 ,7.1 
Li,0.68 ,Mg,3.12 ,Mn,0.87 ,La,95.34 ,,,,,,,,,,,,,,,,IJP-A synthesis,973 ,0.45 ,0.15 ,3.0 ,1.0 ,0.03 ,,22.0 ,,,,28.0 ,6.2 
Li,0.22 ,Mg,8.78 ,Mn,0.28 ,La,90.72 ,,,,,,,,,,,,,,,,IJP-A synthesis,973 ,0.45 ,0.15 ,3.0 ,1.0 ,0.03 ,,24.1 ,,,,32.3 ,7.8 
Li,0.64 ,Mg,8.74 ,Mn,0.28 ,La,90.33 ,,,,,,,,,,,,,,,,IJP-A synthesis,973 ,0.45 ,0.15 ,3.0 ,1.0 ,0.03 ,,24.6 ,,,,36.0 ,8.9 
Li,0.22 ,Mg,8.73 ,Mn,0.82 ,La,90.23 ,,,,,,,,,,,,,,,,IJP-A synthesis,973 ,0.45 ,0.15 ,3.0 ,1.0 ,0.03 ,,23.6 ,,,,34.1 ,8.1 
Li,0.64 ,Mg,8.70 ,Mn,0.82 ,La,89.85 ,,,,,,,,,,,,,,,,IJP-A synthesis,973 ,0.45 ,0.15 ,3.0 ,1.0 ,0.03 ,,21.6 ,,,,39.6 ,8.5 
Li,0.15 ,Mg,1.54 ,Mn,0.12 ,La,98.19 ,,,,,,,,,,,,,,,,IJP-A synthesis,973 ,0.45 ,0.15 ,3.0 ,1.0 ,0.03 ,,33.6 ,,,,32.2 ,10.8 
Li,0.36 ,Mg,1.54 ,Mn,0.12 ,La,97.98 ,,,,,,,,,,,,,,,,IJP-A synthesis,973 ,0.45 ,0.15 ,3.0 ,1.0 ,0.03 ,,33.4 ,,,,29.6 ,9.9 
Li,0.15 ,Mg,1.54 ,Mn,0.46 ,La,97.86 ,,,,,,,,,,,,,,,,IJP-A synthesis,973 ,0.45 ,0.15 ,3.0 ,1.0 ,0.03 ,,31.9 ,,,,27.0 ,8.6 
Li,0.36 ,Mg,1.53 ,Mn,0.46 ,La,97.65 ,,,,,,,,,,,,,,,,IJP-A synthesis,973 ,0.45 ,0.15 ,3.0 ,1.0 ,0.03 ,,31.0 ,,,,26.0 ,8.1 
Li,0.14 ,Mg,4.72 ,Mn,0.11 ,La,95.02 ,,,,,,,,,,,,,,,,IJP-A synthesis,973 ,0.45 ,0.15 ,3.0 ,1.0 ,0.03 ,,33.7 ,,,,32.2 ,10.9 
Li,0.35 ,Mg,4.71 ,Mn,0.11 ,La,94.82 ,,,,,,,,,,,,,,,,IJP-A synthesis,973 ,0.45 ,0.15 ,3.0 ,1.0 ,0.03 ,,31.5 ,,,,26.2 ,8.2 
Li,0.14 ,Mg,4.71 ,Mn,0.45 ,La,94.71 ,,,,,,,,,,,,,,,,IJP-A synthesis,973 ,0.45 ,0.15 ,3.0 ,1.0 ,0.03 ,,33.0 ,,,,30.8 ,10.2 
Li,0.35 ,Mg,4.70 ,Mn,0.44 ,La,94.51 ,,,,,,,,,,,,,,,,IJP-A synthesis,973 ,0.45 ,0.15 ,3.0 ,1.0 ,0.03 ,,28.3 ,,,,36.7 ,10.4 
Na,0.01 ,W,0.00 ,Mn,11.24 ,,,,,,,,,,,,Si,88.75 ,,,,,Impregnation,973 ,0.75 ,0.25 ,3.0 ,1.0 ,0.07 ,,16.4 ,68.6 ,19.6 ,9.4 ,31.4 ,5.1 
Na,0.01 ,W,0.01 ,Mn,10.22 ,,,,,,,,,,,,Si,89.76 ,,,,,Impregnation,973 ,0.75 ,0.25 ,3.0 ,1.0 ,0.07 ,,16.7 ,66.4 ,20.4 ,10.3 ,33.6 ,5.6 
Na,0.02 ,W,0.01 ,Mn,9.15 ,,,,,,,,,,,,Si,90.82 ,,,,,Impregnation,973 ,0.75 ,0.25 ,3.0 ,1.0 ,0.07 ,,17.0 ,64.1 ,22.5 ,10.1 ,35.9 ,6.1 
Na,0.03 ,W,0.01 ,Mn,8.04 ,,,,,,,,,,,,Si,91.92 ,,,,,Impregnation,973 ,0.75 ,0.25 ,3.0 ,1.0 ,0.07 ,,23.2 ,63.3 ,23.3 ,8.9 ,36.7 ,8.5 
Na,0.03 ,W,0.02 ,Mn,6.86 ,,,,,,,,,,,,Si,93.08 ,,,,,Impregnation,973 ,0.75 ,0.25 ,3.0 ,1.0 ,0.07 ,,25.4 ,63.8 ,26.6 ,6.6 ,36.2 ,9.2 
Na,0.04 ,W,0.02 ,Mn,5.63 ,,,,,,,,,,,,Si,94.31 ,,,,,Impregnation,973 ,0.75 ,0.25 ,3.0 ,1.0 ,0.07 ,,29.1 ,50.4 ,35.7 ,9.5 ,49.6 ,14.5 
Na,0.05 ,W,0.02 ,Mn,4.33 ,,,,,,,,,,,,Si,95.59 ,,,,,Impregnation,973 ,0.75 ,0.25 ,3.0 ,1.0 ,0.07 ,,23.4 ,63.6 ,26.1 ,7.2 ,36.4 ,8.5 
Na,0.05 ,W,0.03 ,Mn,2.97 ,,,,,,,,,,,,Si,96.95 ,,,,,Impregnation,973 ,0.75 ,0.25 ,3.0 ,1.0 ,0.07 ,,21.2 ,63.6 ,25.8 ,7.9 ,36.4 ,7.7 
Na,0.06 ,W,0.03 ,Mn,1.52 ,,,,,,,,,,,,Si,98.38 ,,,,,Impregnation,973 ,0.75 ,0.25 ,3.0 ,1.0 ,0.07 ,,18.8 ,62.3 ,24.9 ,9.3 ,37.7 ,7.1 
Na,0.54 ,W,0.27 ,Mn,2.17 ,,,,,,,,,,,,Si,97.02 ,,,,,Impregnation,973 ,0.75 ,0.25 ,3.0 ,1.0 ,0.07 ,,18.0 ,68.7 ,19.0 ,9.9 ,31.3 ,5.6 
Na,1.61 ,W,0.80 ,Mn,4.32 ,,,,,,,,,,,,Si,93.27 ,,,,,Impregnation,973 ,0.75 ,0.25 ,3.0 ,1.0 ,0.07 ,,27.7 ,62.2 ,26.6 ,7.8 ,37.8 ,10.5 
Na,2.13 ,W,1.07 ,Mn,8.55 ,,,,,,,,,,,,Si,88.25 ,,,,,Impregnation,973 ,0.75 ,0.25 ,3.0 ,1.0 ,0.07 ,,28.4 ,60.6 ,28.3 ,7.9 ,39.4 ,11.2 
Na,2.65 ,W,1.33 ,Mn,10.64 ,,,,,,,,,,,,Si,85.38 ,,,,,Impregnation,973 ,0.75 ,0.25 ,3.0 ,1.0 ,0.07 ,,27.8 ,56.7 ,31.9 ,7.3 ,43.3 ,12.1 
Na,3.17 ,W,1.58 ,Mn,12.71 ,,,,,,,,,,,,Si,82.54 ,,,,,Impregnation,973 ,0.75 ,0.25 ,3.0 ,1.0 ,0.07 ,,23.2 ,58.9 ,31.8 ,7.2 ,41.1 ,9.5 
Na,3.68 ,W,1.84 ,Mn,14.75 ,,,,,,,,,,,,Si,79.73 ,,,,,Impregnation,973 ,0.75 ,0.25 ,3.0 ,1.0 ,0.07 ,,21.4 ,61.8 ,27.7 ,7.9 ,38.2 ,8.2 
Na,4.18 ,W,2.09 ,Mn,16.78 ,,,,,,,,,,,,Si,76.94 ,,,,,Impregnation,973 ,0.75 ,0.25 ,3.0 ,1.0 ,0.07 ,,18.8 ,64.0 ,24.3 ,8.6 ,36.0 ,6.8 
Na,4.68 ,W,2.34 ,Mn,18.79 ,,,,,,,,,,,,Si,74.18 ,,,,,Impregnation,973 ,0.75 ,0.25 ,3.0 ,1.0 ,0.07 ,,12.4 ,59.2 ,23.5 ,13.7 ,40.8 ,5.0 
Na,5.18 ,W,2.59 ,Mn,20.77 ,,,,,,,,,,,,Si,71.46 ,,,,,Impregnation,973 ,0.75 ,0.25 ,3.0 ,1.0 ,0.07 ,,11.4 ,58.4 ,23.7 ,14.0 ,41.6 ,4.8 
Na,5.67 ,W,2.84 ,Mn,22.74 ,,,,,,,,,,,,Si,68.76 ,,,,,Impregnation,973 ,0.75 ,0.25 ,3.0 ,1.0 ,0.07 ,,7.7 ,53.9 ,22.2 ,18.7 ,46.1 ,3.5 
Na,6.16 ,W,3.08 ,Mn,24.70 ,,,,,,,,,,,,Si,66.06 ,,,,,Impregnation,973 ,0.75 ,0.25 ,3.0 ,1.0 ,0.07 ,,7.2 ,51.7 ,24.5 ,19.8 ,48.3 ,3.5 
Na,2.13 ,W,1.07 ,Mn,8.55 ,,,,,,,,,,,,Si,88.25 ,,,,,Impregnation,973 ,0.38 ,0.13 ,3.0 ,1.0 ,0.21 ,,15.1 ,47.2 ,30.7 ,18.7 ,52.8 ,8.0 
 Na ,2.13 ,W,1.07 ,Mn,8.55 ,,,,,,,,,,,,Si,88.25 ,,,,,Impregnation,973 ,0.38 ,0.13 ,3.0 ,1.0 ,0.32 ,,28.1 ,46.9 ,35.8 ,13.4 ,53.1 ,14.9 
Na,2.13 ,W,1.07 ,Mn,8.55 ,,,,,,,,,,,,Si,88.25 ,,,,,Impregnation,973 ,0.38 ,0.13 ,3.0 ,1.0 ,0.42 ,,33.1 ,45.6 ,36.0 ,13.9 ,54.4 ,18.0 
 Na ,2.13 ,W,1.07 ,Mn,8.55 ,,,,,,,,,,,,Si,88.25 ,,,,,Impregnation,973 ,0.38 ,0.13 ,3.0 ,1.0 ,0.53 ,,33.8 ,45.0 ,35.4 ,14.4 ,55.0 ,18.6 
Na,2.13 ,W,1.07 ,Mn,8.55 ,,,,,,,,,,,,Si,88.25 ,,,,,Impregnation,973 ,0.38 ,0.13 ,3.0 ,1.0 ,0.64 ,,33.7 ,45.2 ,35.1 ,14.6 ,54.8 ,18.5 
 Na ,2.13 ,W,1.07 ,Mn,8.55 ,,,,,,,,,,,,Si,88.25 ,,,,,Impregnation,973 ,0.38 ,0.13 ,3.0 ,1.0 ,0.79 ,,32.9 ,45.2 ,35.0 ,14.6 ,54.8 ,18.1 
Na,2.13 ,W,1.07 ,Mn,8.55 ,,,,,,,,,,,,Si,88.25 ,,,,,Impregnation,973 ,0.38 ,0.13 ,3.0 ,1.0 ,1.06 ,,32.4 ,46.9 ,34.5 ,13.5 ,53.1 ,17.2 
 Na ,2.13 ,W,1.07 ,Mn,8.55 ,,,,,,,,,,,,Si,88.25 ,,,,,Impregnation,973 ,0.38 ,0.13 ,3.0 ,1.0 ,1.59 ,,30.9 ,49.2 ,33.2 ,12.6 ,50.8 ,15.7 
Na,2.13 ,W,1.07 ,Mn,8.55 ,,,,,,,,,,,,Si,88.25 ,,,,,Impregnation,973 ,0.38 ,0.13 ,3.0 ,1.0 ,2.12 ,,29.0 ,49.2 ,36.2 ,10.1 ,50.8 ,14.7 
Li,7.5,Na,15.0,K,7.5,Mn,20.0,,,,,C,50.0,,,,,,,,,,Therm.decomp.,1173,0.90,0.10,9.0,1.0,,,6.2,,,,98.0,6.1
Na,15.3,P,7.7,Gd,38.5,Mn,38.5,,,,,,,,,,,,,,,,Pyrolysis,1101,0.41,0.20,2.0,1.0,0.29 ,,15.0,47.0,36.0,17.0,53.0,7.9
Na,20.0,La,15.0,Ca,15.0,Mn,15.0,,,,,C,20.0,,,,Co,15.0,,,,,Therm.decomp.,1073,0.90,0.20,4.5,1.0,2.00 ,,7.3,,,,90.6,6.6
K,20.0,La,15.0,Ca,15.0,Mn,15.0,,,,,C,20.0,,,,Co,15.0,,,,,Therm.decomp.,1073,0.90,0.20,4.5,1.0,1.80 ,,9.4,,,,79.7,7.5
Li,20.0,La,15.0,Ca,15.0,Mn,15.0,,,,,C,20.0,,,,Co,15.0,,,,,Therm.decomp.,1023,0.90,0.20,4.5,1.0,1.80 ,,3.5,,,,95.8,3.4
Rb,20.0,La,15.0,Ca,15.0,Mn,15.0,,,,,C,20.0,,,,Co,15.0,,,,,Therm.decomp.,1023,0.90,0.20,4.5,1.0,1.80 ,,4.2,,,,96.2,4.0
Cs,20.0,La,15.0,Ca,15.0,Mn,15.0,,,,,C,20.0,,,,Co,15.0,,,,,Therm.decomp.,973,0.90,0.20,4.5,1.0,1.80 ,,1.8,,,,78.5,1.4
La,1.1,Na,2.1,W,1.0,Mn,2.2,,,,,,,,,,Si,93.6,,,,,Impregnation,973,0.67,0.33,2.0,1.0,0.22 ,100.0,45.8,,,,55.9,25.6
Ba,17.78 ,Ti,17.78 ,Sn,17.78 ,Na,0.23 ,W,0.12 ,Mn,0.25 ,Cl,35.56 ,,,,Si,10.52 ,,,,,n.a.,1073 ,0.67 ,0.33 ,2.0 ,1.0 ,0.55 ,97.4 ,42.7 ,41.4 ,44.5 ,,54.3 ,23.2 
Ba,16.67 ,Ti,16.67 ,Sn,16.67 ,Na,0.35 ,W,0.17 ,Mn,0.37 ,Cl,33.33 ,,,,Si,15.78 ,,,,,n.a.,1073 ,0.67 ,0.33 ,2.0 ,1.0 ,0.55 ,97.6 ,46.9 ,42.1 ,47.4 ,,54.3 ,25.5 
Ba,13.33 ,Ti,13.33 ,Sn,13.33 ,Na,0.69 ,W,0.35 ,Mn,0.74 ,Cl,26.67 ,,,,Si,31.55 ,,,,,n.a.,1073 ,0.67 ,0.33 ,2.0 ,1.0 ,0.55 ,93.2 ,45.0 ,42.4 ,45.9 ,,53.7 ,24.2 
Ba,10.00 ,Ti,10.00 ,Sn,10.00 ,Na,1.04 ,W,0.52 ,Mn,1.11 ,Cl,20.00 ,,,,Si,47.33 ,,,,,n.a.,1073 ,0.67 ,0.33 ,2.0 ,1.0 ,0.55 ,90.2 ,44.3 ,43.4 ,46.4 ,,53.2 ,23.6 
Ba,16.67 ,Ti,16.67 ,Sn,16.67 ,Na,0.35 ,W,0.17 ,Mn,0.37 ,Cl,33.33 ,,,,Si,15.78 ,,,,,n.a.,1013 ,0.67 ,0.33 ,2.0 ,1.0 ,0.55 ,69.7 ,38.1 ,37.9 ,48.1 ,,48.1 ,18.3 
Ba,16.67 ,Ti,16.67 ,Sn,16.67 ,Na,0.35 ,W,0.17 ,Mn,0.37 ,Cl,33.33 ,,,,Si,15.78 ,,,,,n.a.,1033 ,0.67 ,0.33 ,2.0 ,1.0 ,0.55 ,80.4 ,42.9 ,40.2 ,48.0 ,,48.0 ,20.6 
Ba,16.67 ,Ti,16.67 ,Sn,16.67 ,Na,0.35 ,W,0.17 ,Mn,0.37 ,Cl,33.33 ,,,,Si,15.78 ,,,,,n.a.,1053 ,0.67 ,0.33 ,2.0 ,1.0 ,0.55 ,90.9 ,46.4 ,42.1 ,47.1 ,,47.1 ,21.9 
Ba,16.67 ,Ti,16.67 ,Sn,16.67 ,Na,0.35 ,W,0.17 ,Mn,0.37 ,Cl,33.33 ,,,,Si,15.78 ,,,,,n.a.,1073 ,0.67 ,0.33 ,2.0 ,1.0 ,0.55 ,96.8 ,47.4 ,42.2 ,47.5 ,,47.5 ,22.5 
Ba,16.67 ,Ti,16.67 ,Sn,16.67 ,Na,0.35 ,W,0.17 ,Mn,0.37 ,Cl,33.33 ,,,,Si,15.78 ,,,,,n.a.,1093 ,0.67 ,0.33 ,2.0 ,1.0 ,0.55 ,97.8 ,45.5 ,43.6 ,44.4 ,,44.4 ,20.2 
Ba,16.67 ,Ti,16.67 ,Sn,16.67 ,Na,0.35 ,W,0.17 ,Mn,0.37 ,Cl,33.33 ,,,,Si,15.78 ,,,,,n.a.,1073 ,0.50 ,0.50 ,1.0 ,1.0 ,0.55 ,,46.6 ,48.6 ,,,39.8 ,18.5 
Ba,16.67 ,Ti,16.67 ,Sn,16.67 ,Na,0.35 ,W,0.17 ,Mn,0.37 ,Cl,33.33 ,,,,Si,15.78 ,,,,,n.a.,1073 ,0.67 ,0.33 ,2.0 ,1.0 ,0.55 ,,47.0 ,42.1 ,,,47.7 ,22.3 
Ba,16.67 ,Ti,16.67 ,Sn,16.67 ,Na,0.35 ,W,0.17 ,Mn,0.37 ,Cl,33.33 ,,,,Si,15.78 ,,,,,n.a.,1073 ,0.75 ,0.25 ,3.0 ,1.0 ,0.55 ,,38.2 ,31.2 ,,,51.7 ,19.5 
Ba,16.67 ,Ti,16.67 ,Sn,16.67 ,Na,0.35 ,W,0.17 ,Mn,0.37 ,Cl,33.33 ,,,,Si,15.78 ,,,,,n.a.,1073 ,0.80 ,0.20 ,4.0 ,1.0 ,0.55 ,,28.5 ,24.0 ,,,56.7 ,15.9 
Ba,16.67 ,Ti,16.67 ,Sn,16.67 ,Na,0.35 ,W,0.17 ,Mn,0.37 ,Cl,33.33 ,,,,Si,15.78 ,,,,,n.a.,1073 ,0.83 ,0.17 ,5.0 ,1.0 ,0.55 ,,24.5 ,21.2 ,,,57.5 ,14.1 
Ba,16.67 ,Ti,16.67 ,Sn,16.67 ,Na,0.35 ,W,0.17 ,Mn,0.37 ,Cl,33.33 ,,,,Si,15.78 ,,,,,n.a.,1073 ,0.67 ,0.33 ,2.0 ,1.0 ,1.44 ,,49.2 ,51.0 ,,,43.3 ,21.3 
Ba,16.67 ,Ti,16.67 ,Sn,16.67 ,Na,0.35 ,W,0.17 ,Mn,0.37 ,Cl,33.33 ,,,,Si,15.78 ,,,,,n.a.,1073 ,0.67 ,0.33 ,2.0 ,1.0 ,0.90 ,,49.0 ,48.5 ,,,44.3 ,21.7 
Ba,16.67 ,Ti,16.67 ,Sn,16.67 ,Na,0.35 ,W,0.17 ,Mn,0.37 ,Cl,33.33 ,,,,Si,15.78 ,,,,,n.a.,1073 ,0.67 ,0.33 ,2.0 ,1.0 ,0.72 ,,48.7 ,47.3 ,,,45.2 ,22.1 
Ba,16.67 ,Ti,16.67 ,Sn,16.67 ,Na,0.35 ,W,0.17 ,Mn,0.37 ,Cl,33.33 ,,,,Si,15.78 ,,,,,n.a.,1073 ,0.67 ,0.33 ,2.0 ,1.0 ,0.51 ,,48.0 ,44.3 ,,,46.2 ,22.2 
Ba,16.67 ,Ti,16.67 ,Sn,16.67 ,Na,0.35 ,W,0.17 ,Mn,0.37 ,Cl,33.33 ,,,,Si,15.78 ,,,,,n.a.,1073 ,0.67 ,0.33 ,2.0 ,1.0 ,0.42 ,,45.3 ,42.9 ,,,46.3 ,21.0
