Repository: jsjong98/Catalyst-AI

Catalyst-AI
Sungkyunkwan University, School of Chemical Engineering
IPSE (Laboratory of Intelligence Process System Engieering)
Jonghwan Oh (1), Janggeun Lee (2), Dongin Jung (2), Jiyong Kim (*)

Don't Copy this code.

File: Database/Mn_Cat_1.csv (part 4 of 10)
Promotor,Preparation,"Temperature, K","p(CH4), bar","p(O2), bar",p(CH4)/p(O2),"p total, bar","Contact time, s","X(O2), %","X(CH4), %","S(COx), %","S(C2=), %","S(C2-), %","S(C2), %","Y(C2), %",Mn_C_mol%,Na_C_mol%,Li_C_mol%,Mg_C_mol%,Ti_C_mol%,Si_C_mol%,Ag_C_mol%,W_C_mol%,Mo_C_mol%,Nd_C_mol%,K_C_mol%,Ce_C_mol%,La_C_mol%,Ga_C_mol%,Zr_C_mol%,Ba_C_mol%,Ni_C_mol%,Al_C_mol%,Rb_C_mol%,Ca_C_mol%,Cu_C_mol%,Cr_C_mol%,Nb_C_mol%,Sn_C_mol%,Fe_C_mol%,Ge_C_mol%,Cs_C_mol%,Zn_C_mol%,Sr_C_mol%,Gd_C_mol%,Sm_C_mol%,Ta_C_mol%,Co_C_mol%,Rh_C_mol%,Ir_C_mol%,Pt_C_mol%, Na _C_mol%,P_C_mol%,Cl_A_mol%,P_A_mol%,C_A_mol%,S_A_mol%,B_A_mol%,Al_S_mol%,Si_S_mol%,La_S_mol%,Ca_S_mol%,Zr_S_mol%,C_S_mol%,Mg_S_mol%,Fe_S_mol%,Sr_S_mol%,Ti_S_mol%,Co_S_mol%
0,Impregnation,993,0.5,0.1,5.0,1.0,0.18,0.0,21.6,0.0,0.0,0.0,64.9,14.0,2.13,2.11,0.0,0.0,0.0,0.0,0.0,1.06,0.0,0.0,0.0,0.0,0.0,0.0,0.0,0.0,0.0,0.0,0.0,0.0,0.0,0.0,0.0,0.0,0.0,0.0,0.0,0.0,0.0,0.0,0.0,0.0,0.0,0.0,0.0,0.0,0.0,0.0,0.0,0.0,0.0,0.0,0.0,0.0,92.39,0.0,0.0,0.0,0.0,0.0,0.0,0.0,2.31,0.0
0,Impregnation,1073,0.5,0.1,5.0,1.0,0.18,0.0,28.6,0.0,0.0,0.0,81.5,23.3,2.13,2.11,0.0,0.0,0.0,0.0,0.0,1.06,0.0,0.0,0.0,0.0,0.0,0.0,0.0,0.0,0.0,0.0,0.0,0.0,0.0,0.0,0.0,0.0,0.0,0.0,0.0,0.0,0.0,0.0,0.0,0.0,0.0,0.0,0.0,0.0,0.0,0.0,0.0,0.0,0.0,0.0,0.0,0.0,92.43,0.0,0.0,0.0,0.0,0.0,0.0,0.0,2.37,0.0
0,Impregnation,1053,0.5,0.1,5.0,1.0,0.18,0.0,27.0,0.0,0.0,0.0,79.5,21.5,2.13,2.11,0.0,0.0,0.0,0.0,0.0,1.06,0.0,0.0,0.0,0.0,0.0,0.0,0.0,0.0,0.0,0.0,0.0,0.0,0.0,0.0,0.0,0.0,0.0,0.0,0.0,0.0,0.0,0.0,0.0,0.0,0.0,0.0,0.0,0.0,0.0,0.0,0.0,0.0,0.0,0.0,0.0,0.0,92.43,0.0,0.0,0.0,0.0,0.0,0.0,0.0,2.37,0.0
0,Impregnation,1033,0.5,0.1,5.0,1.0,0.18,0.0,27.3,0.0,0.0,0.0,80.0,21.8,2.13,2.11,0.0,0.0,0.0,0.0,0.0,1.06,0.0,0.0,0.0,0.0,0.0,0.0,0.0,0.0,0.0,0.0,0.0,0.0,0.0,0.0,0.0,0.0,0.0,0.0,0.0,0.0,0.0,0.0,0.0,0.0,0.0,0.0,0.0,0.0,0.0,0.0,0.0,0.0,0.0,0.0,0.0,0.0,92.43,0.0,0.0,0.0,0.0,0.0,0.0,0.0,2.37,0.0
0,Impregnation,1013,0.5,0.1,5.0,1.0,0.18,0.0,26.0,0.0,0.0,0.0,76.2,19.8,2.13,2.11,0.0,0.0,0.0,0.0,0.0,1.06,0.0,0.0,0.0,0.0,0.0,0.0,0.0,0.0,0.0,0.0,0.0,0.0,0.0,0.0,0.0,0.0,0.0,0.0,0.0,0.0,0.0,0.0,0.0,0.0,0.0,0.0,0.0,0.0,0.0,0.0,0.0,0.0,0.0,0.0,0.0,0.0,92.43,0.0,0.0,0.0,0.0,0.0,0.0,0.0,2.37,0.0
0,Impregnation,993,0.5,0.1,5.0,1.0,0.18,0.0,25.8,0.0,0.0,0.0,76.0,19.6,2.13,2.11,0.0,0.0,0.0,0.0,0.0,1.06,0.0,0.0,0.0,0.0,0.0,0.0,0.0,0.0,0.0,0.0,0.0,0.0,0.0,0.0,0.0,0.0,0.0,0.0,0.0,0.0,0.0,0.0,0.0,0.0,0.0,0.0,0.0,0.0,0.0,0.0,0.0,0.0,0.0,0.0,0.0,0.0,92.43,0.0,0.0,0.0,0.0,0.0,0.0,0.0,2.37,0.0
0,Impregnation,993,0.5,0.1,5.0,1.0,0.17,0.0,18.7,0.0,0.0,0.0,51.4,9.6,2.13,2.11,0.0,0.0,0.0,0.0,0.0,1.06,0.0,0.0,0.0,0.0,0.0,0.0,0.0,0.0,0.0,0.0,0.0,0.0,0.0,0.0,0.0,0.0,0.0,0.0,0.0,0.0,0.0,0.0,0.0,0.0,0.0,0.0,0.0,0.0,0.0,0.0,0.0,0.0,0.0,0.0,0.0,0.0,94.09,0.0,0.0,0.0,0.0,0.0,0.0,0.0,0.64,0.0
0,Impregnation,993,0.5,0.1,5.0,1.0,0.17,0.0,23.1,0.0,0.0,0.0,59.7,13.8,2.13,2.11,0.0,0.0,0.0,0.0,0.0,1.06,0.0,0.0,0.0,0.0,0.0,0.0,0.0,0.0,0.0,0.0,0.0,0.0,0.0,0.0,0.0,0.0,0.0,0.0,0.0,0.0,0.0,0.0,0.0,0.0,0.0,0.0,0.0,0.0,0.0,0.0,0.0,0.0,0.0,0.0,0.0,0.0,94.01,0.0,0.0,0.0,0.0,0.0,0.0,0.0,0.71,0.0
0,Impregnation,993,0.5,0.1,5.0,1.0,0.17,0.0,28.1,0.0,0.0,0.0,65.2,18.3,2.13,2.11,0.0,0.0,0.0,0.0,0.0,1.06,0.0,0.0,0.0,0.0,0.0,0.0,0.0,0.0,0.0,0.0,0.0,0.0,0.0,0.0,0.0,0.0,0.0,0.0,0.0,0.0,0.0,0.0,0.0,0.0,0.0,0.0,0.0,0.0,0.0,0.0,0.0,0.0,0.0,0.0,0.0,0.0,93.8,0.0,0.0,0.0,0.0,0.0,0.0,0.0,0.93,0.0
0,Impregnation,993,0.5,0.1,5.0,1.0,0.17,0.0,31.2,0.0,0.0,0.0,68.9,21.5,2.13,2.11,0.0,0.0,0.0,0.0,0.0,1.06,0.0,0.0,0.0,0.0,0.0,0.0,0.0,0.0,0.0,0.0,0.0,0.0,0.0,0.0,0.0,0.0,0.0,0.0,0.0,0.0,0.0,0.0,0.0,0.0,0.0,0.0,0.0,0.0,0.0,0.0,0.0,0.0,0.0,0.0,0.0,0.0,93.58,0.0,0.0,0.0,0.0,0.0,0.0,0.0,1.14,0.0
0,Impregnation,993,0.5,0.1,5.0,1.0,0.16,0.0,34.4,0.0,0.0,0.0,71.2,24.5,2.13,2.11,0.0,0.0,0.0,0.0,0.0,1.06,0.0,0.0,0.0,0.0,0.0,0.0,0.0,0.0,0.0,0.0,0.0,0.0,0.0,0.0,0.0,0.0,0.0,0.0,0.0,0.0,0.0,0.0,0.0,0.0,0.0,0.0,0.0,0.0,0.0,0.0,0.0,0.0,0.0,0.0,0.0,0.0,93.28,0.0,0.0,0.0,0.0,0.0,0.0,0.0,1.43,0.0
0,Impregnation,993,0.5,0.1,5.0,1.0,0.11,0.0,14.5,0.0,0.0,0.0,35.7,5.2,4.48,4.45,0.0,0.0,0.0,0.0,0.0,2.23,0.0,0.0,0.0,0.0,0.0,0.0,0.0,0.0,0.0,0.0,0.0,0.0,0.0,0.0,0.0,0.0,0.0,0.0,0.0,0.0,0.0,0.0,0.0,0.0,0.0,0.0,0.0,0.0,0.0,0.0,0.0,0.0,0.0,0.0,0.0,0.0,0.0,0.0,44.42,0.0,0.0,0.0,0.0,0.0,44.42,0.0
0,Impregnation,993,0.5,0.1,5.0,1.0,0.11,0.0,7.8,0.0,0.0,0.0,28.6,2.2,4.48,4.45,0.0,0.0,0.0,0.0,0.0,2.23,0.0,0.0,0.0,0.0,0.0,0.0,0.0,0.0,0.0,0.0,0.0,0.0,0.0,0.0,0.0,0.0,0.0,0.0,0.0,0.0,0.0,0.0,0.0,0.0,0.0,0.0,0.0,0.0,0.0,0.0,0.0,0.0,0.0,0.0,0.0,0.0,0.0,0.0,44.42,0.0,0.0,0.0,0.0,0.0,44.42,0.0
0,Impregnation,993,0.5,0.1,5.0,1.0,0.11,0.0,3.4,0.0,0.0,0.0,13.7,0.5,4.48,4.45,0.0,0.0,0.0,0.0,0.0,2.23,0.0,0.0,0.0,0.0,0.0,0.0,0.0,0.0,0.0,0.0,0.0,0.0,0.0,0.0,0.0,0.0,0.0,0.0,0.0,0.0,0.0,0.0,0.0,0.0,0.0,0.0,0.0,0.0,0.0,0.0,0.0,0.0,0.0,0.0,0.0,0.0,0.0,0.0,44.42,0.0,0.0,0.0,0.0,0.0,44.42,0.0
0,Impregnation,993,0.5,0.1,5.0,1.0,0.11,0.0,9.6,0.0,0.0,0.0,45.5,4.4,4.48,4.45,0.0,0.0,0.0,0.0,0.0,2.23,0.0,0.0,0.0,0.0,0.0,0.0,0.0,0.0,0.0,0.0,0.0,0.0,0.0,0.0,0.0,0.0,0.0,0.0,0.0,0.0,0.0,0.0,0.0,0.0,0.0,0.0,0.0,0.0,0.0,0.0,0.0,0.0,0.0,0.0,0.0,0.0,0.0,0.0,0.0,0.0,0.0,0.0,0.0,0.0,88.84,0.0
0,Impregnation,993,0.5,0.1,5.0,1.0,0.11,0.0,5.4,0.0,0.0,0.0,32.0,1.7,4.48,4.45,0.0,0.0,0.0,0.0,0.0,2.23,0.0,0.0,0.0,0.0,0.0,0.0,0.0,0.0,0.0,0.0,0.0,0.0,0.0,0.0,0.0,0.0,0.0,0.0,0.0,0.0,0.0,0.0,0.0,0.0,0.0,0.0,0.0,0.0,0.0,0.0,0.0,0.0,0.0,0.0,0.0,0.0,0.0,0.0,0.0,0.0,0.0,0.0,0.0,0.0,88.84,0.0
0,Impregnation,993,0.5,0.1,5.0,1.0,0.11,0.0,2.8,0.0,0.0,0.0,17.7,0.5,4.48,4.45,0.0,0.0,0.0,0.0,0.0,2.23,0.0,0.0,0.0,0.0,0.0,0.0,0.0,0.0,0.0,0.0,0.0,0.0,0.0,0.0,0.0,0.0,0.0,0.0,0.0,0.0,0.0,0.0,0.0,0.0,0.0,0.0,0.0,0.0,0.0,0.0,0.0,0.0,0.0,0.0,0.0,0.0,0.0,0.0,0.0,0.0,0.0,0.0,0.0,0.0,88.84,0.0
0,Impregnation,993,0.5,0.1,5.0,1.0,0.1,0.0,2.9,0.0,0.0,0.0,21.8,0.6,4.48,4.45,0.0,0.0,0.0,0.0,0.0,2.23,0.0,0.0,0.0,0.0,0.0,0.0,0.0,0.0,0.0,0.0,0.0,0.0,0.0,0.0,0.0,0.0,0.0,0.0,0.0,0.0,0.0,0.0,0.0,0.0,0.0,0.0,0.0,0.0,0.0,0.0,0.0,0.0,0.0,0.0,0.0,0.0,0.0,0.0,0.0,0.0,0.0,0.0,0.0,0.0,88.84,0.0
0,Impregnation,993,0.5,0.1,5.0,1.0,0.1,0.0,2.7,0.0,0.0,0.0,17.5,0.5,4.48,4.45,0.0,0.0,0.0,0.0,0.0,2.23,0.0,0.0,0.0,0.0,0.0,0.0,0.0,0.0,0.0,0.0,0.0,0.0,0.0,0.0,0.0,0.0,0.0,0.0,0.0,0.0,0.0,0.0,0.0,0.0,0.0,0.0,0.0,0.0,0.0,0.0,0.0,0.0,0.0,0.0,0.0,0.0,0.0,0.0,0.0,0.0,0.0,0.0,0.0,0.0,88.84,0.0
0,Impregnation,993,0.5,0.1,5.0,1.0,0.1,0.0,2.7,0.0,0.0,0.0,10.7,0.3,4.48,4.45,0.0,0.0,0.0,0.0,0.0,2.23,0.0,0.0,0.0,0.0,0.0,0.0,0.0,0.0,0.0,0.0,0.0,0.0,0.0,0.0,0.0,0.0,0.0,0.0,0.0,0.0,0.0,0.0,0.0,0.0,0.0,0.0,0.0,0.0,0.0,0.0,0.0,0.0,0.0,0.0,0.0,0.0,0.0,0.0,0.0,0.0,0.0,0.0,0.0,0.0,88.84,0.0
0,SCS,973,0.5,0.1,5.0,1.0,0.16,0.0,13.2,0.0,0.0,0.0,53.7,7.1,1.6,4.31,0.0,0.0,2.38,0.0,0.0,2.15,0.0,0.0,0.0,0.0,0.0,0.0,0.0,0.0,0.0,0.0,0.0,0.0,0.0,0.0,0.0,0.0,0.0,0.0,0.0,0.0,0.0,0.0,0.0,0.0,0.0,0.0,0.0,0.0,0.0,0.0,0.0,0.0,0.0,0.0,0.0,0.0,89.55,0.0,0.0,0.0,0.0,0.0,0.0,0.0,0.0,0.0
0,SCS,973,0.5,0.1,5.0,1.0,0.16,0.0,19.1,0.0,0.0,0.0,60.8,11.6,3.25,4.37,0.0,0.0,4.82,0.0,0.0,2.18,0.0,0.0,0.0,0.0,0.0,0.0,0.0,0.0,0.0,0.0,0.0,0.0,0.0,0.0,0.0,0.0,0.0,0.0,0.0,0.0,0.0,0.0,0.0,0.0,0.0,0.0,0.0,0.0,0.0,0.0,0.0,0.0,0.0,0.0,0.0,0.0,85.38,0.0,0.0,0.0,0.0,0.0,0.0,0.0,0.0,0.0
0,SCS,973,0.5,0.1,5.0,1.0,0.16,0.0,20.6,0.0,0.0,0.0,70.8,14.6,4.94,4.42,0.0,0.0,7.32,0.0,0.0,2.21,0.0,0.0,0.0,0.0,0.0,0.0,0.0,0.0,0.0,0.0,0.0,0.0,0.0,0.0,0.0,0.0,0.0,0.0,0.0,0.0,0.0,0.0,0.0,0.0,0.0,0.0,0.0,0.0,0.0,0.0,0.0,0.0,0.0,0.0,0.0,0.0,81.1,0.0,0.0,0.0,0.0,0.0,0.0,0.0,0.0,0.0
0,SCS,973,0.5,0.1,5.0,1.0,0.15,0.0,20.5,0.0,0.0,0.0,70.0,14.3,6.67,4.48,0.0,0.0,9.89,0.0,0.0,2.24,0.0,0.0,0.0,0.0,0.0,0.0,0.0,0.0,0.0,0.0,0.0,0.0,0.0,0.0,0.0,0.0,0.0,0.0,0.0,0.0,0.0,0.0,0.0,0.0,0.0,0.0,0.0,0.0,0.0,0.0,0.0,0.0,0.0,0.0,0.0,0.0,76.71,0.0,0.0,0.0,0.0,0.0,0.0,0.0,0.0,0.0
0,SCS,973,0.5,0.1,5.0,1.0,0.15,0.0,20.2,0.0,0.0,0.0,70.0,14.1,8.46,4.54,0.0,0.0,12.54,0.0,0.0,2.27,0.0,0.0,0.0,0.0,0.0,0.0,0.0,0.0,0.0,0.0,0.0,0.0,0.0,0.0,0.0,0.0,0.0,0.0,0.0,0.0,0.0,0.0,0.0,0.0,0.0,0.0,0.0,0.0,0.0,0.0,0.0,0.0,0.0,0.0,0.0,0.0,72.2,0.0,0.0,0.0,0.0,0.0,0.0,0.0,0.0,0.0
0,SCS,973,0.5,0.1,5.0,1.0,0.16,0.0,12.8,0.0,0.0,0.0,51.8,6.6,1.34,4.31,0.0,0.0,2.64,0.0,0.0,2.15,0.0,0.0,0.0,0.0,0.0,0.0,0.0,0.0,0.0,0.0,0.0,0.0,0.0,0.0,0.0,0.0,0.0,0.0,0.0,0.0,0.0,0.0,0.0,0.0,0.0,0.0,0.0,0.0,0.0,0.0,0.0,0.0,0.0,0.0,0.0,0.0,89.56,0.0,0.0,0.0,0.0,0.0,0.0,0.0,0.0,0.0
0,SCS,973,0.5,0.1,5.0,1.0,0.16,0.0,18.7,0.0,0.0,0.0,59.6,11.1,2.71,4.37,0.0,0.0,5.35,0.0,0.0,2.18,0.0,0.0,0.0,0.0,0.0,0.0,0.0,0.0,0.0,0.0,0.0,0.0,0.0,0.0,0.0,0.0,0.0,0.0,0.0,0.0,0.0,0.0,0.0,0.0,0.0,0.0,0.0,0.0,0.0,0.0,0.0,0.0,0.0,0.0,0.0,0.0,85.39,0.0,0.0,0.0,0.0,0.0,0.0,0.0,0.0,0.0
0,SCS,973,0.5,0.1,5.0,1.0,0.16,0.0,20.4,0.0,0.0,0.0,69.3,14.1,4.12,4.42,0.0,0.0,8.14,0.0,0.0,2.21,0.0,0.0,0.0,0.0,0.0,0.0,0.0,0.0,0.0,0.0,0.0,0.0,0.0,0.0,0.0,0.0,0.0,0.0,0.0,0.0,0.0,0.0,0.0,0.0,0.0,0.0,0.0,0.0,0.0,0.0,0.0,0.0,0.0,0.0,0.0,0.0,81.11,0.0,0.0,0.0,0.0,0.0,0.0,0.0,0.0,0.0
0,SCS,973,0.5,0.1,5.0,1.0,0.15,0.0,19.9,0.0,0.0,0.0,69.8,13.9,5.56,4.48,0.0,0.0,10.99,0.0,0.0,2.24,0.0,0.0,0.0,0.0,0.0,0.0,0.0,0.0,0.0,0.0,0.0,0.0,0.0,0.0,0.0,0.0,0.0,0.0,0.0,0.0,0.0,0.0,0.0,0.0,0.0,0.0,0.0,0.0,0.0,0.0,0.0,0.0,0.0,0.0,0.0,0.0,76.72,0.0,0.0,0.0,0.0,0.0,0.0,0.0,0.0,0.0
0,SCS,973,0.5,0.1,5.0,1.0,0.15,0.0,20.1,0.0,0.0,0.0,69.8,14.1,7.05,4.54,0.0,0.0,13.93,0.0,0.0,2.27,0.0,0.0,0.0,0.0,0.0,0.0,0.0,0.0,0.0,0.0,0.0,0.0,0.0,0.0,0.0,0.0,0.0,0.0,0.0,0.0,0.0,0.0,0.0,0.0,0.0,0.0,0.0,0.0,0.0,0.0,0.0,0.0,0.0,0.0,0.0,0.0,72.21,0.0,0.0,0.0,0.0,0.0,0.0,0.0,0.0,0.0
0,SCS,973,0.5,0.1,5.0,1.0,0.16,0.0,13.2,0.0,0.0,0.0,53.2,7.0,2.41,4.31,0.0,0.0,1.59,0.0,0.0,2.15,0.0,0.0,0.0,0.0,0.0,0.0,0.0,0.0,0.0,0.0,0.0,0.0,0.0,0.0,0.0,0.0,0.0,0.0,0.0,0.0,0.0,0.0,0.0,0.0,0.0,0.0,0.0,0.0,0.0,0.0,0.0,0.0,0.0,0.0,0.0,0.0,89.55,0.0,0.0,0.0,0.0,0.0,0.0,0.0,0.0,0.0
0,SCS,973,0.5,0.1,5.0,1.0,0.16,0.0,18.8,0.0,0.0,0.0,59.3,11.2,4.87,4.36,0.0,0.0,3.21,0.0,0.0,2.18,0.0,0.0,0.0,0.0,0.0,0.0,0.0,0.0,0.0,0.0,0.0,0.0,0.0,0.0,0.0,0.0,0.0,0.0,0.0,0.0,0.0,0.0,0.0,0.0,0.0,0.0,0.0,0.0,0.0,0.0,0.0,0.0,0.0,0.0,0.0,0.0,85.37,0.0,0.0,0.0,0.0,0.0,0.0,0.0,0.0,0.0
0,SCS,973,0.5,0.1,5.0,1.0,0.15,0.0,19.7,0.0,0.0,0.0,69.2,13.6,7.41,4.42,0.0,0.0,4.88,0.0,0.0,2.21,0.0,0.0,0.0,0.0,0.0,0.0,0.0,0.0,0.0,0.0,0.0,0.0,0.0,0.0,0.0,0.0,0.0,0.0,0.0,0.0,0.0,0.0,0.0,0.0,0.0,0.0,0.0,0.0,0.0,0.0,0.0,0.0,0.0,0.0,0.0,0.0,81.08,0.0,0.0,0.0,0.0,0.0,0.0,0.0,0.0,0.0
0,SCS,973,0.5,0.1,5.0,1.0,0.15,0.0,19.7,0.0,0.0,0.0,69.5,13.7,10.01,4.48,0.0,0.0,6.59,0.0,0.0,2.24,0.0,0.0,0.0,0.0,0.0,0.0,0.0,0.0,0.0,0.0,0.0,0.0,0.0,0.0,0.0,0.0,0.0,0.0,0.0,0.0,0.0,0.0,0.0,0.0,0.0,0.0,0.0,0.0,0.0,0.0,0.0,0.0,0.0,0.0,0.0,0.0,76.68,0.0,0.0,0.0,0.0,0.0,0.0,0.0,0.0,0.0
0,SCS,973,0.5,0.1,5.0,1.0,0.15,0.0,19.9,0.0,0.0,0.0,69.2,13.8,12.68,4.54,0.0,0.0,8.35,0.0,0.0,2.27,0.0,0.0,0.0,0.0,0.0,0.0,0.0,0.0,0.0,0.0,0.0,0.0,0.0,0.0,0.0,0.0,0.0,0.0,0.0,0.0,0.0,0.0,0.0,0.0,0.0,0.0,0.0,0.0,0.0,0.0,0.0,0.0,0.0,0.0,0.0,0.0,72.16,0.0,0.0,0.0,0.0,0.0,0.0,0.0,0.0,0.0
0,SCS,973,0.5,0.1,5.0,1.0,0.16,0.0,13.3,0.0,0.0,0.0,50.2,6.7,2.67,4.31,0.0,0.0,1.32,0.0,0.0,2.15,0.0,0.0,0.0,0.0,0.0,0.0,0.0,0.0,0.0,0.0,0.0,0.0,0.0,0.0,0.0,0.0,0.0,0.0,0.0,0.0,0.0,0.0,0.0,0.0,0.0,0.0,0.0,0.0,0.0,0.0,0.0,0.0,0.0,0.0,0.0,0.0,89.54,0.0,0.0,0.0,0.0,0.0,0.0,0.0,0.0,0.0
0,SCS,973,0.5,0.1,5.0,1.0,0.16,0.0,19.1,0.0,0.0,0.0,59.3,11.3,5.42,4.36,0.0,0.0,2.68,0.0,0.0,2.18,0.0,0.0,0.0,0.0,0.0,0.0,0.0,0.0,0.0,0.0,0.0,0.0,0.0,0.0,0.0,0.0,0.0,0.0,0.0,0.0,0.0,0.0,0.0,0.0,0.0,0.0,0.0,0.0,0.0,0.0,0.0,0.0,0.0,0.0,0.0,0.0,85.36,0.0,0.0,0.0,0.0,0.0,0.0,0.0,0.0,0.0
0,SCS,973,0.5,0.1,5.0,1.0,0.15,0.0,21.0,0.0,0.0,0.0,65.9,13.8,8.23,4.42,0.0,0.0,4.07,0.0,0.0,2.21,0.0,0.0,0.0,0.0,0.0,0.0,0.0,0.0,0.0,0.0,0.0,0.0,0.0,0.0,0.0,0.0,0.0,0.0,0.0,0.0,0.0,0.0,0.0,0.0,0.0,0.0,0.0,0.0,0.0,0.0,0.0,0.0,0.0,0.0,0.0,0.0,81.07,0.0,0.0,0.0,0.0,0.0,0.0,0.0,0.0,0.0
0,SCS,973,0.5,0.1,5.0,1.0,0.15,0.0,21.0,0.0,0.0,0.0,69.0,14.5,11.12,4.48,0.0,0.0,5.49,0.0,0.0,2.24,0.0,0.0,0.0,0.0,0.0,0.0,0.0,0.0,0.0,0.0,0.0,0.0,0.0,0.0,0.0,0.0,0.0,0.0,0.0,0.0,0.0,0.0,0.0,0.0,0.0,0.0,0.0,0.0,0.0,0.0,0.0,0.0,0.0,0.0,0.0,0.0,76.67,0.0,0.0,0.0,0.0,0.0,0.0,0.0,0.0,0.0
0,SCS,973,0.5,0.1,5.0,1.0,0.15,0.0,20.2,0.0,0.0,0.0,68.8,13.9,14.08,4.54,0.0,0.0,6.96,0.0,0.0,2.27,0.0,0.0,0.0,0.0,0.0,0.0,0.0,0.0,0.0,0.0,0.0,0.0,0.0,0.0,0.0,0.0,0.0,0.0,0.0,0.0,0.0,0.0,0.0,0.0,0.0,0.0,0.0,0.0,0.0,0.0,0.0,0.0,0.0,0.0,0.0,0.0,72.15,0.0,0.0,0.0,0.0,0.0,0.0,0.0,0.0,0.0
0,SCS,973,0.5,0.1,5.0,1.0,0.16,0.0,15.1,0.0,0.0,0.0,52.9,8.0,1.6,4.3,0.0,0.0,1.58,0.0,0.0,2.15,0.0,0.0,0.0,0.0,0.0,0.0,0.0,0.0,0.0,0.0,0.0,0.0,0.0,0.0,0.0,0.0,0.0,0.0,0.0,0.0,0.0,0.0,0.0,0.0,0.0,0.0,0.0,0.0,0.0,0.0,0.0,0.0,0.0,0.0,0.0,0.0,90.37,0.0,0.0,0.0,0.0,0.0,0.0,0.0,0.0,0.0
0,SCS,973,0.5,0.1,5.0,1.0,0.16,0.0,18.2,0.0,0.0,0.0,60.4,11.0,3.23,4.34,0.0,0.0,3.2,0.0,0.0,2.17,0.0,0.0,0.0,0.0,0.0,0.0,0.0,0.0,0.0,0.0,0.0,0.0,0.0,0.0,0.0,0.0,0.0,0.0,0.0,0.0,0.0,0.0,0.0,0.0,0.0,0.0,0.0,0.0,0.0,0.0,0.0,0.0,0.0,0.0,0.0,0.0,87.06,0.0,0.0,0.0,0.0,0.0,0.0,0.0,0.0,0.0
0,SCS,973,0.5,0.1,5.0,1.0,0.16,0.0,20.3,0.0,0.0,0.0,71.2,14.5,4.9,4.39,0.0,0.0,4.84,0.0,0.0,2.19,0.0,0.0,0.0,0.0,0.0,0.0,0.0,0.0,0.0,0.0,0.0,0.0,0.0,0.0,0.0,0.0,0.0,0.0,0.0,0.0,0.0,0.0,0.0,0.0,0.0,0.0,0.0,0.0,0.0,0.0,0.0,0.0,0.0,0.0,0.0,0.0,83.68,0.0,0.0,0.0,0.0,0.0,0.0,0.0,0.0,0.0
0,SCS,973,0.5,0.1,5.0,1.0,0.15,0.0,20.4,0.0,0.0,0.0,70.1,14.3,6.6,4.43,0.0,0.0,6.53,0.0,0.0,2.22,0.0,0.0,0.0,0.0,0.0,0.0,0.0,0.0,0.0,0.0,0.0,0.0,0.0,0.0,0.0,0.0,0.0,0.0,0.0,0.0,0.0,0.0,0.0,0.0,0.0,0.0,0.0,0.0,0.0,0.0,0.0,0.0,0.0,0.0,0.0,0.0,80.22,0.0,0.0,0.0,0.0,0.0,0.0,0.0,0.0,0.0
0,SCS,973,0.5,0.1,5.0,1.0,0.15,0.0,20.1,0.0,0.0,0.0,70.6,14.2,8.34,4.48,0.0,0.0,8.24,0.0,0.0,2.24,0.0,0.0,0.0,0.0,0.0,0.0,0.0,0.0,0.0,0.0,0.0,0.0,0.0,0.0,0.0,0.0,0.0,0.0,0.0,0.0,0.0,0.0,0.0,0.0,0.0,0.0,0.0,0.0,0.0,0.0,0.0,0.0,0.0,0.0,0.0,0.0,76.69,0.0,0.0,0.0,0.0,0.0,0.0,0.0,0.0,0.0
0,SCS,973,0.5,0.1,5.0,1.0,0.16,0.0,17.8,0.0,0.0,0.0,68.7,12.2,4.78,1.71,0.0,0.0,4.73,0.0,0.0,0.86,0.0,0.0,0.0,0.0,0.0,0.0,0.0,0.0,0.0,0.0,0.0,0.0,0.0,0.0,0.0,0.0,0.0,0.0,0.0,0.0,0.0,0.0,0.0,0.0,0.0,0.0,0.0,0.0,0.0,0.0,0.0,0.0,0.0,0.0,0.0,0.0,87.93,0.0,0.0,0.0,0.0,0.0,0.0,0.0,0.0,0.0
0,SCS,973,0.5,0.1,5.0,1.0,0.16,0.0,18.8,0.0,0.0,0.0,69.0,13.0,4.86,3.48,0.0,0.0,4.8,0.0,0.0,1.74,0.0,0.0,0.0,0.0,0.0,0.0,0.0,0.0,0.0,0.0,0.0,0.0,0.0,0.0,0.0,0.0,0.0,0.0,0.0,0.0,0.0,0.0,0.0,0.0,0.0,0.0,0.0,0.0,0.0,0.0,0.0,0.0,0.0,0.0,0.0,0.0,85.12,0.0,0.0,0.0,0.0,0.0,0.0,0.0,0.0,0.0
0,SCS,973,0.5,0.1,5.0,1.0,0.16,0.0,20.1,0.0,0.0,0.0,70.6,14.2,5.02,7.2,0.0,0.0,4.97,0.0,0.0,3.6,0.0,0.0,0.0,0.0,0.0,0.0,0.0,0.0,0.0,0.0,0.0,0.0,0.0,0.0,0.0,0.0,0.0,0.0,0.0,0.0,0.0,0.0,0.0,0.0,0.0,0.0,0.0,0.0,0.0,0.0,0.0,0.0,0.0,0.0,0.0,0.0,79.21,0.0,0.0,0.0,0.0,0.0,0.0,0.0,0.0,0.0
0,SCS,973,0.5,0.1,5.0,1.0,0.15,0.0,20.3,0.0,0.0,0.0,68.9,14.0,5.11,9.16,0.0,0.0,5.05,0.0,0.0,4.58,0.0,0.0,0.0,0.0,0.0,0.0,0.0,0.0,0.0,0.0,0.0,0.0,0.0,0.0,0.0,0.0,0.0,0.0,0.0,0.0,0.0,0.0,0.0,0.0,0.0,0.0,0.0,0.0,0.0,0.0,0.0,0.0,0.0,0.0,0.0,0.0,76.1,0.0,0.0,0.0,0.0,0.0,0.0,0.0,0.0,0.0
0,SCS,973,0.0,0.0,2.0,1.0,0.16,0.0,26.7,0.0,0.0,0.0,52.9,14.1,4.9,4.39,0.0,0.0,4.84,0.0,0.0,2.19,0.0,0.0,0.0,0.0,0.0,0.0,0.0,0.0,0.0,0.0,0.0,0.0,0.0,0.0,0.0,0.0,0.0,0.0,0.0,0.0,0.0,0.0,0.0,0.0,0.0,0.0,0.0,0.0,0.0,0.0,0.0,0.0,0.0,0.0,0.0,0.0,83.68,0.0,0.0,0.0,0.0,0.0,0.0,0.0,0.0,0.0
0,SCS,973,0.0,0.0,3.0,1.0,0.16,0.0,24.5,0.0,0.0,0.0,59.1,14.5,4.9,4.39,0.0,0.0,4.84,0.0,0.0,2.19,0.0,0.0,0.0,0.0,0.0,0.0,0.0,0.0,0.0,0.0,0.0,0.0,0.0,0.0,0.0,0.0,0.0,0.0,0.0,0.0,0.0,0.0,0.0,0.0,0.0,0.0,0.0,0.0,0.0,0.0,0.0,0.0,0.0,0.0,0.0,0.0,83.68,0.0,0.0,0.0,0.0,0.0,0.0,0.0,0.0,0.0
0,SCS,973,0.0,0.0,4.0,1.0,0.16,0.0,21.6,0.0,0.0,0.0,63.3,13.7,4.9,4.39,0.0,0.0,4.84,0.0,0.0,2.19,0.0,0.0,0.0,0.0,0.0,0.0,0.0,0.0,0.0,0.0,0.0,0.0,0.0,0.0,0.0,0.0,0.0,0.0,0.0,0.0,0.0,0.0,0.0,0.0,0.0,0.0,0.0,0.0,0.0,0.0,0.0,0.0,0.0,0.0,0.0,0.0,83.68,0.0,0.0,0.0,0.0,0.0,0.0,0.0,0.0,0.0
0,SCS,973,0.0,0.0,6.0,1.0,0.16,0.0,19.5,0.0,0.0,0.0,73.4,14.3,4.9,4.39,0.0,0.0,4.84,0.0,0.0,2.19,0.0,0.0,0.0,0.0,0.0,0.0,0.0,0.0,0.0,0.0,0.0,0.0,0.0,0.0,0.0,0.0,0.0,0.0,0.0,0.0,0.0,0.0,0.0,0.0,0.0,0.0,0.0,0.0,0.0,0.0,0.0,0.0,0.0,0.0,0.0,0.0,83.68,0.0,0.0,0.0,0.0,0.0,0.0,0.0,0.0,0.0
0,SCS,973,0.0,0.0,7.0,1.0,0.16,0.0,17.5,0.0,0.0,0.0,74.6,13.0,4.9,4.39,0.0,0.0,4.84,0.0,0.0,2.19,0.0,0.0,0.0,0.0,0.0,0.0,0.0,0.0,0.0,0.0,0.0,0.0,0.0,0.0,0.0,0.0,0.0,0.0,0.0,0.0,0.0,0.0,0.0,0.0,0.0,0.0,0.0,0.0,0.0,0.0,0.0,0.0,0.0,0.0,0.0,0.0,83.68,0.0,0.0,0.0,0.0,0.0,0.0,0.0,0.0,0.0
0,SCS,973,0.0,0.0,8.0,1.0,0.16,0.0,15.9,0.0,0.0,0.0,77.3,12.3,4.9,4.39,0.0,0.0,4.84,0.0,0.0,2.19,0.0,0.0,0.0,0.0,0.0,0.0,0.0,0.0,0.0,0.0,0.0,0.0,0.0,0.0,0.0,0.0,0.0,0.0,0.0,0.0,0.0,0.0,0.0,0.0,0.0,0.0,0.0,0.0,0.0,0.0,0.0,0.0,0.0,0.0,0.0,0.0,83.68,0.0,0.0,0.0,0.0,0.0,0.0,0.0,0.0,0.0
0,SCS,973,0.5,0.1,5.0,1.0,0.04,0.0,25.1,0.0,0.0,0.0,55.4,13.9,4.9,4.39,0.0,0.0,4.84,0.0,0.0,2.19,0.0,0.0,0.0,0.0,0.0,0.0,0.0,0.0,0.0,0.0,0.0,0.0,0.0,0.0,0.0,0.0,0.0,0.0,0.0,0.0,0.0,0.0,0.0,0.0,0.0,0.0,0.0,0.0,0.0,0.0,0.0,0.0,0.0,0.0,0.0,0.0,83.68,0.0,0.0,0.0,0.0,0.0,0.0,0.0,0.0,0.0
0,SCS,973,0.5,0.1,5.0,1.0,0.08,0.0,23.4,0.0,0.0,0.0,59.8,14.0,4.9,4.39,0.0,0.0,4.84,0.0,0.0,2.19,0.0,0.0,0.0,0.0,0.0,0.0,0.0,0.0,0.0,0.0,0.0,0.0,0.0,0.0,0.0,0.0,0.0,0.0,0.0,0.0,0.0,0.0,0.0,0.0,0.0,0.0,0.0,0.0,0.0,0.0,0.0,0.0,0.0,0.0,0.0,0.0,83.68,0.0,0.0,0.0,0.0,0.0,0.0,0.0,0.0,0.0
0,SCS,973,0.5,0.1,5.0,1.0,0.12,0.0,21.6,0.0,0.0,0.0,64.1,13.9,4.9,4.39,0.0,0.0,4.84,0.0,0.0,2.19,0.0,0.0,0.0,0.0,0.0,0.0,0.0,0.0,0.0,0.0,0.0,0.0,0.0,0.0,0.0,0.0,0.0,0.0,0.0,0.0,0.0,0.0,0.0,0.0,0.0,0.0,0.0,0.0,0.0,0.0,0.0,0.0,0.0,0.0,0.0,0.0,83.68,0.0,0.0,0.0,0.0,0.0,0.0,0.0,0.0,0.0
0,SCS,973,0.5,0.1,5.0,1.0,0.2,0.0,16.9,0.0,0.0,0.0,71.6,12.1,4.9,4.39,0.0,0.0,4.84,0.0,0.0,2.19,0.0,0.0,0.0,0.0,0.0,0.0,0.0,0.0,0.0,0.0,0.0,0.0,0.0,0.0,0.0,0.0,0.0,0.0,0.0,0.0,0.0,0.0,0.0,0.0,0.0,0.0,0.0,0.0,0.0,0.0,0.0,0.0,0.0,0.0,0.0,0.0,83.68,0.0,0.0,0.0,0.0,0.0,0.0,0.0,0.0,0.0
0,SCS,973,0.5,0.1,5.0,1.0,0.24,0.0,14.3,0.0,0.0,0.0,74.2,10.6,4.9,4.39,0.0,0.0,4.84,0.0,0.0,2.19,0.0,0.0,0.0,0.0,0.0,0.0,0.0,0.0,0.0,0.0,0.0,0.0,0.0,0.0,0.0,0.0,0.0,0.0,0.0,0.0,0.0,0.0,0.0,0.0,0.0,0.0,0.0,0.0,0.0,0.0,0.0,0.0,0.0,0.0,0.0,0.0,83.68,0.0,0.0,0.0,0.0,0.0,0.0,0.0,0.0,0.0
0,SCS,973,0.5,0.1,5.0,1.0,0.31,0.0,12.4,0.0,0.0,0.0,74.5,9.2,4.9,4.39,0.0,0.0,4.84,0.0,0.0,2.19,0.0,0.0,0.0,0.0,0.0,0.0,0.0,0.0,0.0,0.0,0.0,0.0,0.0,0.0,0.0,0.0,0.0,0.0,0.0,0.0,0.0,0.0,0.0,0.0,0.0,0.0,0.0,0.0,0.0,0.0,0.0,0.0,0.0,0.0,0.0,0.0,83.68,0.0,0.0,0.0,0.0,0.0,0.0,0.0,0.0,0.0
0,SCS,1073,0.5,0.1,5.0,1.0,0.16,0.0,25.1,0.0,0.0,0.0,74.5,18.7,4.9,4.39,0.0,0.0,4.84,0.0,0.0,2.19,0.0,0.0,0.0,0.0,0.0,0.0,0.0,0.0,0.0,0.0,0.0,0.0,0.0,0.0,0.0,0.0,0.0,0.0,0.0,0.0,0.0,0.0,0.0,0.0,0.0,0.0,0.0,0.0,0.0,0.0,0.0,0.0,0.0,0.0,0.0,0.0,83.68,0.0,0.0,0.0,0.0,0.0,0.0,0.0,0.0,0.0
0,SCS,1053,0.5,0.1,5.0,1.0,0.16,0.0,24.1,0.0,0.0,0.0,73.1,17.6,4.9,4.39,0.0,0.0,4.84,0.0,0.0,2.19,0.0,0.0,0.0,0.0,0.0,0.0,0.0,0.0,0.0,0.0,0.0,0.0,0.0,0.0,0.0,0.0,0.0,0.0,0.0,0.0,0.0,0.0,0.0,0.0,0.0,0.0,0.0,0.0,0.0,0.0,0.0,0.0,0.0,0.0,0.0,0.0,83.68,0.0,0.0,0.0,0.0,0.0,0.0,0.0,0.0,0.0
0,SCS,1033,0.5,0.1,5.0,1.0,0.16,0.0,22.6,0.0,0.0,0.0,72.8,16.4,4.9,4.39,0.0,0.0,4.84,0.0,0.0,2.19,0.0,0.0,0.0,0.0,0.0,0.0,0.0,0.0,0.0,0.0,0.0,0.0,0.0,0.0,0.0,0.0,0.0,0.0,0.0,0.0,0.0,0.0,0.0,0.0,0.0,0.0,0.0,0.0,0.0,0.0,0.0,0.0,0.0,0.0,0.0,0.0,83.68,0.0,0.0,0.0,0.0,0.0,0.0,0.0,0.0,0.0
0,SCS,1013,0.5,0.1,5.0,1.0,0.16,0.0,22.2,0.0,0.0,0.0,72.2,16.0,4.9,4.39,0.0,0.0,4.84,0.0,0.0,2.19,0.0,0.0,0.0,0.0,0.0,0.0,0.0,0.0,0.0,0.0,0.0,0.0,0.0,0.0,0.0,0.0,0.0,0.0,0.0,0.0,0.0,0.0,0.0,0.0,0.0,0.0,0.0,0.0,0.0,0.0,0.0,0.0,0.0,0.0,0.0,0.0,83.68,0.0,0.0,0.0,0.0,0.0,0.0,0.0,0.0,0.0
0,SCS,993,0.5,0.1,5.0,1.0,0.16,0.0,21.2,0.0,0.0,0.0,70.7,15.0,4.9,4.39,0.0,0.0,4.84,0.0,0.0,2.19,0.0,0.0,0.0,0.0,0.0,0.0,0.0,0.0,0.0,0.0,0.0,0.0,0.0,0.0,0.0,0.0,0.0,0.0,0.0,0.0,0.0,0.0,0.0,0.0,0.0,0.0,0.0,0.0,0.0,0.0,0.0,0.0,0.0,0.0,0.0,0.0,83.68,0.0,0.0,0.0,0.0,0.0,0.0,0.0,0.0,0.0
0,SCS,973,0.5,0.1,5.0,1.0,0.16,0.0,20.7,0.0,0.0,0.0,69.8,14.4,4.9,4.39,0.0,0.0,4.84,0.0,0.0,2.19,0.0,0.0,0.0,0.0,0.0,0.0,0.0,0.0,0.0,0.0,0.0,0.0,0.0,0.0,0.0,0.0,0.0,0.0,0.0,0.0,0.0,0.0,0.0,0.0,0.0,0.0,0.0,0.0,0.0,0.0,0.0,0.0,0.0,0.0,0.0,0.0,83.68,0.0,0.0,0.0,0.0,0.0,0.0,0.0,0.0,0.0
0,SCS,953,0.5,0.1,5.0,1.0,0.16,0.0,14.0,0.0,0.0,0.0,52.4,7.4,4.9,4.39,0.0,0.0,4.84,0.0,0.0,2.19,0.0,0.0,0.0,0.0,0.0,0.0,0.0,0.0,0.0,0.0,0.0,0.0,0.0,0.0,0.0,0.0,0.0,0.0,0.0,0.0,0.0,0.0,0.0,0.0,0.0,0.0,0.0,0.0,0.0,0.0,0.0,0.0,0.0,0.0,0.0,0.0,83.68,0.0,0.0,0.0,0.0,0.0,0.0,0.0,0.0,0.0
0,SCS,1073,0.5,0.1,5.0,1.0,0.16,0.0,24.1,0.0,0.0,0.0,72.2,17.4,4.82,4.32,0.0,0.0,0.0,0.0,0.0,2.16,0.0,0.0,0.0,0.0,0.0,0.0,0.0,0.0,0.0,0.0,0.0,0.0,0.0,0.0,0.0,0.0,0.0,0.0,0.0,0.0,0.0,0.0,0.0,0.0,0.0,0.0,0.0,0.0,0.0,0.0,0.0,0.0,0.0,0.0,0.0,0.0,88.7,0.0,0.0,0.0,0.0,0.0,0.0,0.0,0.0,0.0
0,SCS,1053,0.5,0.1,5.0,1.0,0.16,0.0,22.6,0.0,0.0,0.0,71.2,16.1,4.82,4.32,0.0,0.0,0.0,0.0,0.0,2.16,0.0,0.0,0.0,0.0,0.0,0.0,0.0,0.0,0.0,0.0,0.0,0.0,0.0,0.0,0.0,0.0,0.0,0.0,0.0,0.0,0.0,0.0,0.0,0.0,0.0,0.0,0.0,0.0,0.0,0.0,0.0,0.0,0.0,0.0,0.0,0.0,88.7,0.0,0.0,0.0,0.0,0.0,0.0,0.0,0.0,0.0
0,SCS,1033,0.5,0.1,5.0,1.0,0.16,0.0,20.5,0.0,0.0,0.0,65.3,13.4,4.82,4.32,0.0,0.0,0.0,0.0,0.0,2.16,0.0,0.0,0.0,0.0,0.0,0.0,0.0,0.0,0.0,0.0,0.0,0.0,0.0,0.0,0.0,0.0,0.0,0.0,0.0,0.0,0.0,0.0,0.0,0.0,0.0,0.0,0.0,0.0,0.0,0.0,0.0,0.0,0.0,0.0,0.0,0.0,88.7,0.0,0.0,0.0,0.0,0.0,0.0,0.0,0.0,0.0
0,SCS,1013,0.5,0.1,5.0,1.0,0.16,0.0,12.8,0.0,0.0,0.0,59.3,7.6,4.82,4.32,0.0,0.0,0.0,0.0,0.0,2.16,0.0,0.0,0.0,0.0,0.0,0.0,0.0,0.0,0.0,0.0,0.0,0.0,0.0,0.0,0.0,0.0,0.0,0.0,0.0,0.0,0.0,0.0,0.0,0.0,0.0,0.0,0.0,0.0,0.0,0.0,0.0,0.0,0.0,0.0,0.0,0.0,88.7,0.0,0.0,0.0,0.0,0.0,0.0,0.0,0.0,0.0
0,SCS,993,0.5,0.1,5.0,1.0,0.16,0.0,9.6,0.0,0.0,0.0,48.2,4.6,4.82,4.32,0.0,0.0,0.0,0.0,0.0,2.16,0.0,0.0,0.0,0.0,0.0,0.0,0.0,0.0,0.0,0.0,0.0,0.0,0.0,0.0,0.0,0.0,0.0,0.0,0.0,0.0,0.0,0.0,0.0,0.0,0.0,0.0,0.0,0.0,0.0,0.0,0.0,0.0,0.0,0.0,0.0,0.0,88.7,0.0,0.0,0.0,0.0,0.0,0.0,0.0,0.0,0.0
0,SCS,953,0.5,0.1,5.0,1.0,0.16,0.0,1.6,0.0,0.0,0.0,12.4,0.2,4.82,4.32,0.0,0.0,0.0,0.0,0.0,2.16,0.0,0.0,0.0,0.0,0.0,0.0,0.0,0.0,0.0,0.0,0.0,0.0,0.0,0.0,0.0,0.0,0.0,0.0,0.0,0.0,0.0,0.0,0.0,0.0,0.0,0.0,0.0,0.0,0.0,0.0,0.0,0.0,0.0,0.0,0.0,0.0,88.7,0.0,0.0,0.0,0.0,0.0,0.0,0.0,0.0,0.0
0,Impregnation,1023,0.4,0.1,4.0,1.3,0.02,0.0,16.5,0.0,0.0,0.0,52.8,8.7,1.15,14.99,0.0,0.0,0.0,0.0,0.0,4.03,0.0,0.0,0.0,0.0,0.0,0.0,0.0,0.0,0.0,0.0,0.0,0.0,0.0,0.0,0.0,0.0,0.0,0.0,0.0,0.0,0.0,0.0,0.0,0.0,0.0,0.0,0.0,0.0,0.0,0.0,0.0,0.0,0.0,0.0,0.0,0.0,79.83,0.0,0.0,0.0,0.0,0.0,0.0,0.0,0.0,0.0
0,Impregnation,1023,0.4,0.1,4.0,1.3,0.02,0.0,11.9,0.0,0.0,0.0,49.8,5.9,1.45,10.72,0.0,0.0,0.0,0.0,0.0,3.77,0.0,0.0,0.0,0.0,0.0,0.0,0.0,0.0,0.0,0.0,0.0,0.0,0.0,0.0,0.0,0.0,0.0,0.0,0.0,0.0,0.0,0.0,0.0,0.0,0.0,0.0,0.0,0.0,0.0,0.0,0.0,0.0,0.0,0.0,0.0,0.0,84.06,0.0,0.0,0.0,0.0,0.0,0.0,0.0,0.0,0.0
0,Impregnation,1023,0.4,0.1,4.0,1.3,0.02,0.0,8.3,0.0,0.0,0.0,51.2,4.3,2.81,16.85,0.0,0.0,0.0,0.0,0.0,8.43,0.0,0.0,0.0,0.0,0.0,0.0,0.0,0.0,0.0,0.0,0.0,0.0,0.0,0.0,0.0,0.0,0.0,0.0,0.0,0.0,0.0,0.0,0.0,0.0,0.0,0.0,0.0,0.0,0.0,0.0,0.0,0.0,0.0,0.0,0.0,0.0,71.91,0.0,0.0,0.0,0.0,0.0,0.0,0.0,0.0,0.0
0,Impregnation,1023,0.4,0.1,4.0,1.3,0.02,0.0,5.4,0.0,0.0,0.0,50.0,2.7,3.13,19.09,0.0,0.0,0.0,0.0,0.0,10.26,0.0,0.0,0.0,0.0,0.0,0.0,0.0,0.0,0.0,0.0,0.0,0.0,0.0,0.0,0.0,0.0,0.0,0.0,0.0,0.0,0.0,0.0,0.0,0.0,0.0,0.0,0.0,0.0,0.0,0.0,0.0,0.0,0.0,0.0,0.0,0.0,67.52,0.0,0.0,0.0,0.0,0.0,0.0,0.0,0.0,0.0
0,Sol-gel,1048,0.75,0.25,3.0,1.0,0.36,100.0,30.9,0.0,31.7,17.6,49.3,15.3,2.23,2.08,0.0,0.0,0.0,0.0,0.0,1.04,0.0,0.0,0.0,0.0,0.0,0.0,0.0,0.0,0.0,0.0,0.0,0.0,0.0,0.0,0.0,0.0,0.0,0.0,0.0,0.0,0.0,0.0,0.0,0.0,0.0,0.0,0.0,0.0,0.0,0.0,0.0,0.0,0.0,0.0,0.0,0.0,94.65,0.0,0.0,0.0,0.0,0.0,0.0,0.0,0.0,0.0
0,Sol-gel,1048,0.75,0.25,3.0,1.0,0.36,100.0,28.2,0.0,26.2,17.5,43.7,12.3,2.91,2.72,0.0,0.0,0.0,0.0,0.0,1.36,0.0,0.0,0.0,0.0,0.0,0.0,0.0,0.0,0.0,0.0,0.0,0.0,0.0,0.0,0.0,0.0,0.0,0.0,0.0,0.0,0.0,0.0,0.0,0.0,0.0,0.0,0.0,0.0,0.0,0.0,0.0,0.0,0.0,0.0,0.0,0.0,0.0,0.0,0.0,0.0,0.0,0.0,0.0,0.0,93.01,0.0
0,Sol-gel,1048,0.75,0.25,3.0,1.0,0.36,100.0,15.0,0.0,18.2,22.7,40.9,6.1,2.23,2.09,0.0,0.0,0.0,0.0,0.0,1.04,0.0,0.0,0.0,0.0,0.0,0.0,0.0,0.0,0.0,0.0,0.0,0.0,0.0,0.0,0.0,0.0,0.0,0.0,0.0,0.0,0.0,0.0,0.0,0.0,0.0,0.0,0.0,0.0,0.0,0.0,0.0,0.0,0.0,0.0,0.0,0.0,93.69,0.0,0.0,0.0,0.0,0.0,0.0,0.0,0.95,0.0
0,Sol-gel,1048,0.75,0.25,3.0,1.0,0.36,100.0,16.6,0.0,23.8,23.8,47.5,7.9,2.25,2.1,0.0,0.0,0.0,0.0,0.0,1.05,0.0,0.0,0.0,0.0,0.0,0.0,0.0,0.0,0.0,0.0,0.0,0.0,0.0,0.0,0.0,0.0,0.0,0.0,0.0,0.0,0.0,0.0,0.0,0.0,0.0,0.0,0.0,0.0,0.0,0.0,0.0,0.0,0.0,0.0,0.0,0.0,91.76,0.0,0.0,0.0,0.0,0.0,0.0,0.0,2.84,0.0
0,Sol-gel,1048,0.75,0.25,3.0,1.0,0.36,70.0,24.3,0.0,33.0,22.0,55.0,13.4,2.26,2.11,0.0,0.0,0.0,0.0,0.0,1.06,0.0,0.0,0.0,0.0,0.0,0.0,0.0,0.0,0.0,0.0,0.0,0.0,0.0,0.0,0.0,0.0,0.0,0.0,0.0,0.0,0.0,0.0,0.0,0.0,0.0,0.0,0.0,0.0,0.0,0.0,0.0,0.0,0.0,0.0,0.0,0.0,89.84,0.0,0.0,0.0,0.0,0.0,0.0,0.0,4.73,0.0
0,Sol-gel,1048,0.75,0.25,3.0,1.0,0.36,100.0,28.4,0.0,29.8,14.9,44.7,12.7,2.3,2.15,0.0,0.0,0.0,0.0,0.0,1.07,0.0,0.0,0.0,0.0,0.0,0.0,0.0,0.0,0.0,0.0,0.0,0.0,0.0,0.0,0.0,0.0,0.0,0.0,0.0,0.0,0.0,0.0,0.0,0.0,0.0,0.0,0.0,0.0,0.0,0.0,0.0,0.0,0.0,0.0,0.0,0.0,85.04,0.0,0.0,0.0,0.0,0.0,0.0,0.0,9.45,0.0
0,Sol-gel,1048,0.75,0.25,3.0,1.0,0.36,17.1,5.6,0.0,13.1,32.9,46.0,2.6,2.19,2.05,0.0,0.0,0.0,0.0,0.0,1.02,0.0,0.0,0.0,0.0,0.0,0.0,0.0,0.0,0.0,0.0,0.0,0.0,0.0,0.0,0.0,0.0,0.0,0.0,0.0,0.0,0.0,0.0,0.0,0.0,0.0,0.0,0.0,0.0,0.0,0.0,0.0,0.0,0.0,0.0,0.0,0.0,90.0,0.0,0.0,0.0,0.0,0.0,0.0,0.0,0.0,0.0
0,Sol-gel,1048,0.75,0.25,3.0,1.0,0.36,89.8,26.1,0.0,26.9,13.4,40.3,10.5,2.25,2.11,0.0,0.0,0.0,0.0,0.0,1.05,0.0,0.0,0.0,0.0,0.0,0.0,0.0,0.0,0.0,0.0,0.0,0.0,0.0,0.0,0.0,0.0,0.0,0.0,0.0,0.0,0.0,0.0,0.0,0.0,0.0,0.0,0.0,0.0,0.0,0.0,0.0,0.0,0.0,0.0,0.0,0.0,88.91,0.0,0.0,0.0,0.0,0.95,0.0,0.0,4.73,0.0
0,Sol-gel,1048,0.75,0.25,3.0,1.0,0.36,84.6,32.3,0.0,39.1,19.6,58.7,19.0,2.24,2.09,0.0,0.0,0.0,0.0,0.0,1.05,0.0,0.0,0.0,0.0,0.0,0.0,0.0,0.0,0.0,0.0,0.0,0.0,0.0,0.0,0.0,0.0,0.0,0.0,0.0,0.0,0.0,0.0,0.0,0.0,0.0,0.0,0.0,0.0,0.0,0.0,0.0,0.0,0.0,0.0,0.0,0.0,87.05,0.0,0.0,0.0,0.0,2.84,0.0,0.0,4.73,0.0
0,Sol-gel,1048,0.75,0.25,3.0,1.0,0.36,100.0,24.0,0.0,26.9,18.0,44.9,10.8,2.2,2.06,0.0,0.0,0.0,0.0,0.0,1.03,0.0,0.0,0.0,0.0,0.0,0.0,0.0,0.0,0.0,0.0,0.0,0.0,0.0,0.0,0.0,0.0,0.0,0.0,0.0,0.0,0.0,0.0,0.0,0.0,0.0,0.0,0.0,0.0,0.0,0.0,0.0,0.0,0.0,0.0,0.0,0.0,89.04,0.0,0.0,0.0,0.0,4.74,0.0,0.0,0.95,0.0
0,Sol-gel,1048,0.75,0.25,3.0,1.0,0.36,100.0,25.8,0.0,27.5,16.2,43.7,11.3,2.21,2.07,0.0,0.0,0.0,0.0,0.0,1.03,0.0,0.0,0.0,0.0,0.0,0.0,0.0,0.0,0.0,0.0,0.0,0.0,0.0,0.0,0.0,0.0,0.0,0.0,0.0,0.0,0.0,0.0,0.0,0.0,0.0,0.0,0.0,0.0,0.0,0.0,0.0,0.0,0.0,0.0,0.0,0.0,87.11,0.0,0.0,0.0,0.0,4.73,0.0,0.0,2.84,0.0
0,Sol-gel,1048,0.75,0.25,3.0,1.0,0.36,76.7,30.9,0.0,39.2,23.1,62.3,19.3,2.23,2.08,0.0,0.0,0.0,0.0,0.0,1.04,0.0,0.0,0.0,0.0,0.0,0.0,0.0,0.0,0.0,0.0,0.0,0.0,0.0,0.0,0.0,0.0,0.0,0.0,0.0,0.0,0.0,0.0,0.0,0.0,0.0,0.0,0.0,0.0,0.0,0.0,0.0,0.0,0.0,0.0,0.0,0.0,85.19,0.0,0.0,0.0,0.0,4.73,0.0,0.0,4.73,0.0
0,Sol-gel,1048,0.75,0.25,3.0,1.0,0.36,100.0,14.4,0.0,17.6,16.0,33.6,4.8,2.26,2.11,0.0,0.0,0.0,0.0,0.0,1.06,0.0,0.0,0.0,0.0,0.0,0.0,0.0,0.0,0.0,0.0,0.0,0.0,0.0,0.0,0.0,0.0,0.0,0.0,0.0,0.0,0.0,0.0,0.0,0.0,0.0,0.0,0.0,0.0,0.0,0.0,0.0,0.0,0.0,0.0,0.0,0.0,80.38,0.0,0.0,0.0,0.0,4.73,0.0,0.0,9.46,0.0
0,Sol-gel,1048,0.75,0.25,3.0,1.0,0.36,84.2,25.6,0.0,28.9,13.7,42.6,10.9,2.21,2.07,0.0,0.0,0.0,0.0,0.0,1.03,0.0,0.0,0.0,0.0,0.0,0.0,0.0,0.0,0.0,0.0,0.0,0.0,0.0,0.0,0.0,0.0,0.0,0.0,0.0,0.0,0.0,0.0,0.0,0.0,0.0,0.0,0.0,0.0,0.0,0.0,0.0,0.0,0.0,0.0,0.0,0.0,83.33,0.0,0.0,0.0,0.0,6.63,0.0,0.0,4.73,0.0
0,Sol-gel,1048,0.75,0.25,3.0,1.0,0.36,54.1,18.5,0.0,20.5,29.4,49.9,9.3,2.19,2.05,0.0,0.0,0.0,0.0,0.0,1.02,0.0,0.0,0.0,0.0,0.0,0.0,0.0,0.0,0.0,0.0,0.0,0.0,0.0,0.0,0.0,0.0,0.0,0.0,0.0,0.0,0.0,0.0,0.0,0.0,0.0,0.0,0.0,0.0,0.0,0.0,0.0,0.0,0.0,0.0,0.0,0.0,80.53,0.0,0.0,0.0,0.0,9.47,0.0,0.0,4.74,0.0
0,Sol-gel,1073,0.75,0.25,3.0,1.0,0.36,100.0,33.5,0.0,35.5,15.5,51.0,17.1,2.23,2.08,0.0,0.0,0.0,0.0,0.0,1.04,0.0,0.0,0.0,0.0,0.0,0.0,0.0,0.0,0.0,0.0,0.0,0.0,0.0,0.0,0.0,0.0,0.0,0.0,0.0,0.0,0.0,0.0,0.0,0.0,0.0,0.0,0.0,0.0,0.0,0.0,0.0,0.0,0.0,0.0,0.0,0.0,94.65,0.0,0.0,0.0,0.0,0.0,0.0,0.0,0.0,0.0
0,Sol-gel,1073,0.75,0.25,3.0,1.0,0.36,98.1,33.3,0.0,37.2,15.5,52.7,16.5,2.23,2.08,0.0,0.0,0.0,0.0,0.0,1.04,0.0,0.0,0.0,0.0,0.0,0.0,0.0,0.0,0.0,0.0,0.0,0.0,0.0,0.0,0.0,0.0,0.0,0.0,0.0,0.0,0.0,0.0,0.0,0.0,0.0,0.0,0.0,0.0,0.0,0.0,0.0,0.0,0.0,0.0,0.0,0.0,94.65,0.0,0.0,0.0,0.0,0.0,0.0,0.0,0.0,0.0
0,Sol-gel,1073,0.75,0.25,3.0,1.0,0.36,100.0,33.4,0.0,35.6,15.5,51.1,17.1,2.23,2.08,0.0,0.0,0.0,0.0,0.0,1.04,0.0,0.0,0.0,0.0,0.0,0.0,0.0,0.0,0.0,0.0,0.0,0.0,0.0,0.0,0.0,0.0,0.0,0.0,0.0,0.0,0.0,0.0,0.0,0.0,0.0,0.0,0.0,0.0,0.0,0.0,0.0,0.0,0.0,0.0,0.0,0.0,94.65,0.0,0.0,0.0,0.0,0.0,0.0,0.0,0.0,0.0
0,Sol-gel,1073,0.75,0.25,3.0,1.0,0.36,100.0,30.1,0.0,30.0,16.7,46.7,14.1,2.91,2.72,0.0,0.0,0.0,0.0,0.0,1.36,0.0,0.0,0.0,0.0,0.0,0.0,0.0,0.0,0.0,0.0,0.0,0.0,0.0,0.0,0.0,0.0,0.0,0.0,0.0,0.0,0.0,0.0,0.0,0.0,0.0,0.0,0.0,0.0,0.0,0.0,0.0,0.0,0.0,0.0,0.0,0.0,0.0,0.0,0.0,0.0,0.0,0.0,0.0,0.0,93.01,0.0
0,Sol-gel,1073,0.75,0.25,3.0,1.0,0.36,100.0,25.2,0.0,28.3,17.7,46.0,11.6,2.23,2.09,0.0,0.0,0.0,0.0,0.0,1.04,0.0,0.0,0.0,0.0,0.0,0.0,0.0,0.0,0.0,0.0,0.0,0.0,0.0,0.0,0.0,0.0,0.0,0.0,0.0,0.0,0.0,0.0,0.0,0.0,0.0,0.0,0.0,0.0,0.0,0.0,0.0,0.0,0.0,0.0,0.0,0.0,93.69,0.0,0.0,0.0,0.0,0.0,0.0,0.0,0.95,0.0
0,Sol-gel,1073,0.75,0.25,3.0,1.0,0.36,100.0,24.8,0.0,33.0,16.5,49.5,12.3,2.25,2.1,0.0,0.0,0.0,0.0,0.0,1.05,0.0,0.0,0.0,0.0,0.0,0.0,0.0,0.0,0.0,0.0,0.0,0.0,0.0,0.0,0.0,0.0,0.0,0.0,0.0,0.0,0.0,0.0,0.0,0.0,0.0,0.0,0.0,0.0,0.0,0.0,0.0,0.0,0.0,0.0,0.0,0.0,91.76,0.0,0.0,0.0,0.0,0.0,0.0,0.0,2.84,0.0
0,Sol-gel,1073,0.75,0.25,3.0,1.0,0.36,97.3,35.8,0.0,40.2,18.3,58.5,20.9,2.26,2.11,0.0,0.0,0.0,0.0,0.0,1.06,0.0,0.0,0.0,0.0,0.0,0.0,0.0,0.0,0.0,0.0,0.0,0.0,0.0,0.0,0.0,0.0,0.0,0.0,0.0,0.0,0.0,0.0,0.0,0.0,0.0,0.0,0.0,0.0,0.0,0.0,0.0,0.0,0.0,0.0,0.0,0.0,89.84,0.0,0.0,0.0,0.0,0.0,0.0,0.0,4.73,0.0
0,Sol-gel,1073,0.75,0.25,3.0,1.0,0.36,100.0,32.0,0.0,32.9,14.3,47.2,15.1,2.3,2.15,0.0,0.0,0.0,0.0,0.0,1.07,0.0,0.0,0.0,0.0,0.0,0.0,0.0,0.0,0.0,0.0,0.0,0.0,0.0,0.0,0.0,0.0,0.0,0.0,0.0,0.0,0.0,0.0,0.0,0.0,0.0,0.0,0.0,0.0,0.0,0.0,0.0,0.0,0.0,0.0,0.0,0.0,85.04,0.0,0.0,0.0,0.0,0.0,0.0,0.0,9.45,0.0
0,Sol-gel,1073,0.75,0.25,3.0,1.0,0.36,65.3,19.5,0.0,24.2,16.2,40.4,7.8,2.19,2.05,0.0,0.0,0.0,0.0,0.0,1.02,0.0,0.0,0.0,0.0,0.0,0.0,0.0,0.0,0.0,0.0,0.0,0.0,0.0,0.0,0.0,0.0,0.0,0.0,0.0,0.0,0.0,0.0,0.0,0.0,0.0,0.0,0.0,0.0,0.0,0.0,0.0,0.0,0.0,0.0,0.0,0.0,90.0,0.0,0.0,0.0,0.0,0.0,0.0,0.0,0.0,0.0
0,Sol-gel,1073,0.75,0.25,3.0,1.0,0.36,99.8,28.0,0.0,26.3,11.0,37.3,10.4,2.25,2.11,0.0,0.0,0.0,0.0,0.0,1.05,0.0,0.0,0.0,0.0,0.0,0.0,0.0,0.0,0.0,0.0,0.0,0.0,0.0,0.0,0.0,0.0,0.0,0.0,0.0,0.0,0.0,0.0,0.0,0.0,0.0,0.0,0.0,0.0,0.0,0.0,0.0,0.0,0.0,0.0,0.0,0.0,88.91,0.0,0.0,0.0,0.0,0.95,0.0,0.0,4.73,0.0
0,Sol-gel,1073,0.75,0.25,3.0,1.0,0.36,100.0,35.2,0.0,38.7,14.9,53.6,18.9,2.24,2.09,0.0,0.0,0.0,0.0,0.0,1.05,0.0,0.0,0.0,0.0,0.0,0.0,0.0,0.0,0.0,0.0,0.0,0.0,0.0,0.0,0.0,0.0,0.0,0.0,0.0,0.0,0.0,0.0,0.0,0.0,0.0,0.0,0.0,0.0,0.0,0.0,0.0,0.0,0.0,0.0,0.0,0.0,87.05,0.0,0.0,0.0,0.0,2.84,0.0,0.0,4.73,0.0
0,Sol-gel,1073,0.75,0.25,3.0,1.0,0.36,100.0,28.9,0.0,30.3,13.8,44.1,12.8,2.2,2.06,0.0,0.0,0.0,0.0,0.0,1.03,0.0,0.0,0.0,0.0,0.0,0.0,0.0,0.0,0.0,0.0,0.0,0.0,0.0,0.0,0.0,0.0,0.0,0.0,0.0,0.0,0.0,0.0,0.0,0.0,0.0,0.0,0.0,0.0,0.0,0.0,0.0,0.0,0.0,0.0,0.0,0.0,89.04,0.0,0.0,0.0,0.0,4.74,0.0,0.0,0.95,0.0
0,Sol-gel,1073,0.75,0.25,3.0,1.0,0.36,100.0,29.5,0.0,31.3,12.5,43.8,12.9,2.21,2.07,0.0,0.0,0.0,0.0,0.0,1.03,0.0,0.0,0.0,0.0,0.0,0.0,0.0,0.0,0.0,0.0,0.0,0.0,0.0,0.0,0.0,0.0,0.0,0.0,0.0,0.0,0.0,0.0,0.0,0.0,0.0,0.0,0.0,0.0,0.0,0.0,0.0,0.0,0.0,0.0,0.0,0.0,87.11,0.0,0.0,0.0,0.0,4.73,0.0,0.0,2.84,0.0
0,Sol-gel,1073,0.75,0.25,3.0,1.0,0.36,98.7,38.3,0.0,42.6,17.7,60.3,23.1,2.23,2.08,0.0,0.0,0.0,0.0,0.0,1.04,0.0,0.0,0.0,0.0,0.0,0.0,0.0,0.0,0.0,0.0,0.0,0.0,0.0,0.0,0.0,0.0,0.0,0.0,0.0,0.0,0.0,0.0,0.0,0.0,0.0,0.0,0.0,0.0,0.0,0.0,0.0,0.0,0.0,0.0,0.0,0.0,85.19,0.0,0.0,0.0,0.0,4.73,0.0,0.0,4.73,0.0
0,Sol-gel,1073,0.75,0.25,3.0,1.0,0.36,100.0,27.4,0.0,28.8,15.1,43.9,12.0,2.26,2.11,0.0,0.0,0.0,0.0,0.0,1.06,0.0,0.0,0.0,0.0,0.0,0.0,0.0,0.0,0.0,0.0,0.0,0.0,0.0,0.0,0.0,0.0,0.0,0.0,0.0,0.0,0.0,0.0,0.0,0.0,0.0,0.0,0.0,0.0,0.0,0.0,0.0,0.0,0.0,0.0,0.0,0.0,80.38,0.0,0.0,0.0,0.0,4.73,0.0,0.0,9.46,0.0
0,Sol-gel,1073,0.75,0.25,3.0,1.0,0.36,97.3,29.1,0.0,30.1,11.1,41.2,12.0,2.21,2.07,0.0,0.0,0.0,0.0,0.0,1.03,0.0,0.0,0.0,0.0,0.0,0.0,0.0,0.0,0.0,0.0,0.0,0.0,0.0,0.0,0.0,0.0,0.0,0.0,0.0,0.0,0.0,0.0,0.0,0.0,0.0,0.0,0.0,0.0,0.0,0.0,0.0,0.0,0.0,0.0,0.0,0.0,83.33,0.0,0.0,0.0,0.0,6.63,0.0,0.0,4.73,0.0
0,Sol-gel,1073,0.75,0.25,3.0,1.0,0.36,78.8,25.5,0.0,31.0,15.5,46.5,11.9,2.19,2.05,0.0,0.0,0.0,0.0,0.0,1.02,0.0,0.0,0.0,0.0,0.0,0.0,0.0,0.0,0.0,0.0,0.0,0.0,0.0,0.0,0.0,0.0,0.0,0.0,0.0,0.0,0.0,0.0,0.0,0.0,0.0,0.0,0.0,0.0,0.0,0.0,0.0,0.0,0.0,0.0,0.0,0.0,80.53,0.0,0.0,0.0,0.0,9.47,0.0,0.0,4.74,0.0
0,Impregnation,1073,0.5,0.25,2.0,1.0,0.36,99.9,45.4,0.0,0.0,0.0,41.1,19.5,2.23,2.08,0.0,0.0,0.0,0.0,0.0,1.04,0.0,0.0,0.0,0.0,0.0,0.0,0.0,0.0,0.0,0.0,0.0,0.0,0.0,0.0,0.0,0.0,0.0,0.0,0.0,0.0,0.0,0.0,0.0,0.0,0.0,0.0,0.0,0.0,0.0,0.0,0.0,0.0,0.0,0.0,0.0,0.0,94.65,0.0,0.0,0.0,0.0,0.0,0.0,0.0,0.0,0.0
0,Impregnation,823,0.4,0.1,4.0,1.0,0.07,0.0,0.3,0.0,0.0,0.0,1.0,0.1,2.23,2.08,0.0,0.0,0.0,0.0,0.0,1.04,0.0,0.0,0.0,0.0,0.0,0.0,0.0,0.0,0.0,0.0,0.0,0.0,0.0,0.0,0.0,0.0,0.0,0.0,0.0,0.0,0.0,0.0,0.0,0.0,0.0,0.0,0.0,0.0,0.0,0.0,0.0,0.0,0.0,0.0,0.0,0.0,94.65,0.0,0.0,0.0,0.0,0.0,0.0,0.0,0.0,0.0
0,Impregnation,873,0.4,0.1,4.0,1.0,0.07,0.0,0.4,0.0,0.0,0.0,2.0,0.3,2.23,2.08,0.0,0.0,0.0,0.0,0.0,1.04,0.0,0.0,0.0,0.0,0.0,0.0,0.0,0.0,0.0,0.0,0.0,0.0,0.0,0.0,0.0,0.0,0.0,0.0,0.0,0.0,0.0,0.0,0.0,0.0,0.0,0.0,0.0,0.0,0.0,0.0,0.0,0.0,0.0,0.0,0.0,0.0,94.65,0.0,0.0,0.0,0.0,0.0,0.0,0.0,0.0,0.0
0,Impregnation,923,0.4,0.1,4.0,1.0,0.07,0.0,0.6,0.0,0.0,0.0,15.3,0.4,2.23,2.08,0.0,0.0,0.0,0.0,0.0,1.04,0.0,0.0,0.0,0.0,0.0,0.0,0.0,0.0,0.0,0.0,0.0,0.0,0.0,0.0,0.0,0.0,0.0,0.0,0.0,0.0,0.0,0.0,0.0,0.0,0.0,0.0,0.0,0.0,0.0,0.0,0.0,0.0,0.0,0.0,0.0,0.0,94.65,0.0,0.0,0.0,0.0,0.0,0.0,0.0,0.0,0.0
0,Impregnation,973,0.4,0.1,4.0,1.0,0.07,0.0,6.8,0.0,0.0,0.0,43.0,2.7,2.23,2.08,0.0,0.0,0.0,0.0,0.0,1.04,0.0,0.0,0.0,0.0,0.0,0.0,0.0,0.0,0.0,0.0,0.0,0.0,0.0,0.0,0.0,0.0,0.0,0.0,0.0,0.0,0.0,0.0,0.0,0.0,0.0,0.0,0.0,0.0,0.0,0.0,0.0,0.0,0.0,0.0,0.0,0.0,94.65,0.0,0.0,0.0,0.0,0.0,0.0,0.0,0.0,0.0
0,Impregnation,1023,0.4,0.1,4.0,1.0,0.07,0.0,26.8,0.0,0.0,0.0,61.5,16.2,2.23,2.08,0.0,0.0,0.0,0.0,0.0,1.04,0.0,0.0,0.0,0.0,0.0,0.0,0.0,0.0,0.0,0.0,0.0,0.0,0.0,0.0,0.0,0.0,0.0,0.0,0.0,0.0,0.0,0.0,0.0,0.0,0.0,0.0,0.0,0.0,0.0,0.0,0.0,0.0,0.0,0.0,0.0,0.0,94.65,0.0,0.0,0.0,0.0,0.0,0.0,0.0,0.0,0.0
0,Impregnation,1073,0.4,0.1,4.0,1.0,0.07,0.0,35.0,0.0,0.0,0.0,67.2,23.2,2.23,2.08,0.0,0.0,0.0,0.0,0.0,1.04,0.0,0.0,0.0,0.0,0.0,0.0,0.0,0.0,0.0,0.0,0.0,0.0,0.0,0.0,0.0,0.0,0.0,0.0,0.0,0.0,0.0,0.0,0.0,0.0,0.0,0.0,0.0,0.0,0.0,0.0,0.0,0.0,0.0,0.0,0.0,0.0,94.65,0.0,0.0,0.0,0.0,0.0,0.0,0.0,0.0,0.0
0,Impregnation,923,0.87,0.12,7.4,1.0,0.07,15.1,1.2,0.0,14.7,9.1,23.8,0.3,2.11,2.08,0.0,0.0,0.0,0.0,0.0,1.04,0.0,0.0,0.0,0.0,0.0,0.0,0.0,0.0,0.0,0.0,0.0,0.0,0.0,0.0,0.0,0.0,0.0,0.0,0.0,0.0,0.0,0.0,0.0,0.0,0.0,0.0,0.0,0.0,0.0,0.0,0.0,0.0,0.0,0.0,0.0,0.0,94.76,0.0,0.0,0.0,0.0,0.0,0.0,0.0,0.0,0.0
0,Impregnation,948,0.87,0.12,7.4,1.0,0.07,40.1,5.7,0.0,11.6,40.6,52.2,3.0,2.11,2.08,0.0,0.0,0.0,0.0,0.0,1.04,0.0,0.0,0.0,0.0,0.0,0.0,0.0,0.0,0.0,0.0,0.0,0.0,0.0,0.0,0.0,0.0,0.0,0.0,0.0,0.0,0.0,0.0,0.0,0.0,0.0,0.0,0.0,0.0,0.0,0.0,0.0,0.0,0.0,0.0,0.0,0.0,94.76,0.0,0.0,0.0,0.0,0.0,0.0,0.0,0.0,0.0
0,Impregnation,998,0.87,0.12,7.4,1.0,0.07,67.1,11.4,0.0,37.5,31.6,69.0,7.9,2.11,2.08,0.0,0.0,0.0,0.0,0.0,1.04,0.0,0.0,0.0,0.0,0.0,0.0,0.0,0.0,0.0,0.0,0.0,0.0,0.0,0.0,0.0,0.0,0.0,0.0,0.0,0.0,0.0,0.0,0.0,0.0,0.0,0.0,0.0,0.0,0.0,0.0,0.0,0.0,0.0,0.0,0.0,0.0,94.76,0.0,0.0,0.0,0.0,0.0,0.0,0.0,0.0,0.0
0,Impregnation,1048,0.87,0.12,7.4,1.0,0.07,100.0,17.7,0.0,50.9,24.0,74.9,13.2,2.11,2.08,0.0,0.0,0.0,0.0,0.0,1.04,0.0,0.0,0.0,0.0,0.0,0.0,0.0,0.0,0.0,0.0,0.0,0.0,0.0,0.0,0.0,0.0,0.0,0.0,0.0,0.0,0.0,0.0,0.0,0.0,0.0,0.0,0.0,0.0,0.0,0.0,0.0,0.0,0.0,0.0,0.0,0.0,94.76,0.0,0.0,0.0,0.0,0.0,0.0,0.0,0.0,0.0
0,Impregnation,1073,0.87,0.12,7.4,1.0,0.07,99.5,18.7,0.0,56.9,17.6,74.5,13.9,2.11,2.08,0.0,0.0,0.0,0.0,0.0,1.04,0.0,0.0,0.0,0.0,0.0,0.0,0.0,0.0,0.0,0.0,0.0,0.0,0.0,0.0,0.0,0.0,0.0,0.0,0.0,0.0,0.0,0.0,0.0,0.0,0.0,0.0,0.0,0.0,0.0,0.0,0.0,0.0,0.0,0.0,0.0,0.0,94.76,0.0,0.0,0.0,0.0,0.0,0.0,0.0,0.0,0.0
0,Impregnation,923,0.87,0.12,7.4,1.0,0.07,24.7,3.6,0.0,0.0,52.6,50.7,1.8,2.12,2.09,0.0,0.0,0.0,0.0,0.57,1.05,0.0,0.0,0.0,0.0,0.0,0.0,0.0,0.0,0.0,0.0,0.0,0.0,0.0,0.0,0.0,0.0,0.0,0.0,0.0,0.0,0.0,0.0,0.0,0.0,0.0,0.0,0.0,0.0,0.0,0.0,0.0,0.0,0.0,0.0,0.0,0.0,94.17,0.0,0.0,0.0,0.0,0.0,0.0,0.0,0.0,0.0
0,Impregnation,973,0.87,0.12,7.4,1.0,0.07,34.5,5.8,0.0,6.8,58.3,65.1,3.8,2.12,2.09,0.0,0.0,0.0,0.0,0.57,1.05,0.0,0.0,0.0,0.0,0.0,0.0,0.0,0.0,0.0,0.0,0.0,0.0,0.0,0.0,0.0,0.0,0.0,0.0,0.0,0.0,0.0,0.0,0.0,0.0,0.0,0.0,0.0,0.0,0.0,0.0,0.0,0.0,0.0,0.0,0.0,0.0,94.17,0.0,0.0,0.0,0.0,0.0,0.0,0.0,0.0,0.0
0,Impregnation,998,0.87,0.12,7.4,1.0,0.07,97.6,18.1,0.0,37.7,36.6,74.3,13.5,2.12,2.09,0.0,0.0,0.0,0.0,0.57,1.05,0.0,0.0,0.0,0.0,0.0,0.0,0.0,0.0,0.0,0.0,0.0,0.0,0.0,0.0,0.0,0.0,0.0,0.0,0.0,0.0,0.0,0.0,0.0,0.0,0.0,0.0,0.0,0.0,0.0,0.0,0.0,0.0,0.0,0.0,0.0,0.0,94.17,0.0,0.0,0.0,0.0,0.0,0.0,0.0,0.0,0.0
0,Impregnation,1013,0.87,0.12,7.4,1.0,0.07,100.0,18.9,0.0,48.7,26.9,75.6,14.3,2.12,2.09,0.0,0.0,0.0,0.0,0.57,1.05,0.0,0.0,0.0,0.0,0.0,0.0,0.0,0.0,0.0,0.0,0.0,0.0,0.0,0.0,0.0,0.0,0.0,0.0,0.0,0.0,0.0,0.0,0.0,0.0,0.0,0.0,0.0,0.0,0.0,0.0,0.0,0.0,0.0,0.0,0.0,0.0,94.17,0.0,0.0,0.0,0.0,0.0,0.0,0.0,0.0,0.0
0,Impregnation,1073,0.87,0.12,7.4,1.0,0.07,99.5,18.9,0.0,54.8,21.7,76.5,14.5,2.12,2.09,0.0,0.0,0.0,0.0,0.57,1.05,0.0,0.0,0.0,0.0,0.0,0.0,0.0,0.0,0.0,0.0,0.0,0.0,0.0,0.0,0.0,0.0,0.0,0.0,0.0,0.0,0.0,0.0,0.0,0.0,0.0,0.0,0.0,0.0,0.0,0.0,0.0,0.0,0.0,0.0,0.0,0.0,94.17,0.0,0.0,0.0,0.0,0.0,0.0,0.0,0.0,0.0
0,Impregnation,943,0.87,0.12,7.4,1.0,0.06,12.9,1.3,0.0,0.0,0.0,2.1,0.0,0.77,2.17,0.0,0.0,0.0,0.0,0.0,1.09,0.0,0.0,0.0,2.28,0.0,0.0,0.0,0.0,0.0,0.0,0.0,0.0,0.0,0.0,0.0,0.0,0.0,0.0,0.0,0.0,0.0,0.0,0.0,0.0,0.0,0.0,0.0,0.0,0.0,0.0,0.0,0.0,0.0,0.0,0.0,0.0,93.69,0.0,0.0,0.0,0.0,0.0,0.0,0.0,0.0,0.0
0,Impregnation,973,0.87,0.12,7.4,1.0,0.06,19.0,2.6,0.0,0.0,0.0,48.7,1.3,0.77,2.17,0.0,0.0,0.0,0.0,0.0,1.09,0.0,0.0,0.0,2.28,0.0,0.0,0.0,0.0,0.0,0.0,0.0,0.0,0.0,0.0,0.0,0.0,0.0,0.0,0.0,0.0,0.0,0.0,0.0,0.0,0.0,0.0,0.0,0.0,0.0,0.0,0.0,0.0,0.0,0.0,0.0,0.0,93.69,0.0,0.0,0.0,0.0,0.0,0.0,0.0,0.0,0.0
0,Impregnation,998,0.87,0.12,7.4,1.0,0.06,28.3,5.4,0.0,0.0,0.0,76.4,4.2,0.77,2.17,0.0,0.0,0.0,0.0,0.0,1.09,0.0,0.0,0.0,2.28,0.0,0.0,0.0,0.0,0.0,0.0,0.0,0.0,0.0,0.0,0.0,0.0,0.0,0.0,0.0,0.0,0.0,0.0,0.0,0.0,0.0,0.0,0.0,0.0,0.0,0.0,0.0,0.0,0.0,0.0,0.0,0.0,93.69,0.0,0.0,0.0,0.0,0.0,0.0,0.0,0.0,0.0
0,Impregnation,1023,0.87,0.12,7.4,1.0,0.06,53.2,11.6,0.0,0.0,0.0,95.6,11.1,0.77,2.17,0.0,0.0,0.0,0.0,0.0,1.09,0.0,0.0,0.0,2.28,0.0,0.0,0.0,0.0,0.0,0.0,0.0,0.0,0.0,0.0,0.0,0.0,0.0,0.0,0.0,0.0,0.0,0.0,0.0,0.0,0.0,0.0,0.0,0.0,0.0,0.0,0.0,0.0,0.0,0.0,0.0,0.0,93.69,0.0,0.0,0.0,0.0,0.0,0.0,0.0,0.0,0.0
0,Impregnation,1048,0.87,0.12,7.4,1.0,0.06,98.7,21.1,0.0,0.0,0.0,97.4,20.5,0.77,2.17,0.0,0.0,0.0,0.0,0.0,1.09,0.0,0.0,0.0,2.28,0.0,0.0,0.0,0.0,0.0,0.0,0.0,0.0,0.0,0.0,0.0,0.0,0.0,0.0,0.0,0.0,0.0,0.0,0.0,0.0,0.0,0.0,0.0,0.0,0.0,0.0,0.0,0.0,0.0,0.0,0.0,0.0,93.69,0.0,0.0,0.0,0.0,0.0,0.0,0.0,0.0,0.0
0,Impregnation,1073,0.87,0.12,7.4,1.0,0.06,99.5,21.1,0.0,0.0,0.0,95.9,20.2,0.77,2.17,0.0,0.0,0.0,0.0,0.0,1.09,0.0,0.0,0.0,2.28,0.0,0.0,0.0,0.0,0.0,0.0,0.0,0.0,0.0,0.0,0.0,0.0,0.0,0.0,0.0,0.0,0.0,0.0,0.0,0.0,0.0,0.0,0.0,0.0,0.0,0.0,0.0,0.0,0.0,0.0,0.0,0.0,93.69,0.0,0.0,0.0,0.0,0.0,0.0,0.0,0.0,0.0
0,Impregnation,923,0.87,0.12,7.4,1.0,0.06,23.7,2.9,0.0,0.0,0.0,18.9,0.5,0.76,2.16,0.0,0.0,0.0,0.0,0.79,1.08,0.0,0.0,0.0,2.26,0.0,0.0,0.0,0.0,0.0,0.0,0.0,0.0,0.0,0.0,0.0,0.0,0.0,0.0,0.0,0.0,0.0,0.0,0.0,0.0,0.0,0.0,0.0,0.0,0.0,0.0,0.0,0.0,0.0,0.0,0.0,0.0,92.94,0.0,0.0,0.0,0.0,0.0,0.0,0.0,0.0,0.0
0,Impregnation,943,0.87,0.12,7.4,1.0,0.06,31.6,4.7,0.0,0.0,0.0,51.0,2.4,0.76,2.16,0.0,0.0,0.0,0.0,0.79,1.08,0.0,0.0,0.0,2.26,0.0,0.0,0.0,0.0,0.0,0.0,0.0,0.0,0.0,0.0,0.0,0.0,0.0,0.0,0.0,0.0,0.0,0.0,0.0,0.0,0.0,0.0,0.0,0.0,0.0,0.0,0.0,0.0,0.0,0.0,0.0,0.0,92.94,0.0,0.0,0.0,0.0,0.0,0.0,0.0,0.0,0.0
0,Impregnation,973,0.87,0.12,7.4,1.0,0.06,46.5,8.2,0.0,0.0,0.0,69.7,5.7,0.76,2.16,0.0,0.0,0.0,0.0,0.79,1.08,0.0,0.0,0.0,2.26,0.0,0.0,0.0,0.0,0.0,0.0,0.0,0.0,0.0,0.0,0.0,0.0,0.0,0.0,0.0,0.0,0.0,0.0,0.0,0.0,0.0,0.0,0.0,0.0,0.0,0.0,0.0,0.0,0.0,0.0,0.0,0.0,92.94,0.0,0.0,0.0,0.0,0.0,0.0,0.0,0.0,0.0
0,Impregnation,998,0.87,0.12,7.4,1.0,0.06,71.2,13.5,0.0,0.0,0.0,80.8,10.9,0.76,2.16,0.0,0.0,0.0,0.0,0.79,1.08,0.0,0.0,0.0,2.26,0.0,0.0,0.0,0.0,0.0,0.0,0.0,0.0,0.0,0.0,0.0,0.0,0.0,0.0,0.0,0.0,0.0,0.0,0.0,0.0,0.0,0.0,0.0,0.0,0.0,0.0,0.0,0.0,0.0,0.0,0.0,0.0,92.94,0.0,0.0,0.0,0.0,0.0,0.0,0.0,0.0,0.0
0,Impregnation,1023,0.87,0.12,7.4,1.0,0.06,98.5,18.4,0.0,0.0,0.0,84.2,15.5,0.76,2.16,0.0,0.0,0.0,0.0,0.79,1.08,0.0,0.0,0.0,2.26,0.0,0.0,0.0,0.0,0.0,0.0,0.0,0.0,0.0,0.0,0.0,0.0,0.0,0.0,0.0,0.0,0.0,0.0,0.0,0.0,0.0,0.0,0.0,0.0,0.0,0.0,0.0,0.0,0.0,0.0,0.0,0.0,92.94,0.0,0.0,0.0,0.0,0.0,0.0,0.0,0.0,0.0
