Repository: jsjong98/Catalyst-AI

Catalyst-AI
Sungkyunkwan University, School of Chemical Engineering
IPSE (Laboratory of Intelligence Process System Engieering)
Jonghwan Oh (1), Janggeun Lee (2), Dongin Jung (2), Jiyong Kim (*)

Don't Copy this code.

File: Database/Sr_Cat_1.csv (part 4 of 4)
Promotor,Preparation,"Temperature, K","p(CH4), bar","p(O2), bar",p(CH4)/p(O2),"p total, bar","Contact time, s","X(O2), %","X(CH4), %","S(COx), %","S(C2=), %","S(C2-), %","S(C2), %","Y(C2), %",Sr_C_mol%,Ca_C_mol%,La_C_mol%,Sm_C_mol%,Li_C_mol%,Th_C_mol%,Zr_C_mol%,Y_C_mol%,Al_C_mol%,Co_C_mol%,Fe_C_mol%,Nb_C_mol%,Bi_C_mol%,Ba_C_mol%,Mg_C_mol%,Ti_C_mol%,Sn_C_mol%,Nd_C_mol%,Pr_C_mol%,Ce_C_mol%,Yb_C_mol%,Eu_C_mol%,Gd_C_mol%,Dy_C_mol%,Er_C_mol%,Ho_C_mol%,Tm_C_mol%,Ni_C_mol%,Pb_C_mol%,Na_C_mol%,K_C_mol%,Rb_C_mol%,Cs_C_mol%,Tl_C_mol%,Mn_C_mol%,W_C_mol%,Cu_C_mol%,Rh_C_mol%,Pd_C_mol%,Si_C_mol%,Mo_C_mol%,Zn_C_mol%,Cr_C_mol%,C_A_mol%,S_A_mol%,Cl_A_mol%,P_A_mol%,F_A_mol%,N_A_mol%,Al_S_mol%,Si_S_mol%,La_S_mol%,Ca_S_mol%
0,n.a.,1098,0.1,0.3,0.3,0.2,0.03,0.0,3.2,0.0,0.0,0.0,51.0,1.6,20.0,0.0,30.0,0.0,0.0,0.0,0.0,0.0,0.0,40.0,10.0,0.0,0.0,0.0,0.0,0.0,0.0,0.0,0.0,0.0,0.0,0.0,0.0,0.0,0.0,0.0,0.0,0.0,0.0,0.0,0.0,0.0,0.0,0.0,0.0,0.0,0.0,0.0,0.0,0.0,0.0,0.0,0.0,0.0,0.0,0.0,0.0,0.0,0.0,0.0,0.0,0.0,0.0
0,n.a.,1098,0.13,0.3,0.4,0.2,0.03,0.0,3.7,0.0,0.0,0.0,43.4,1.6,20.0,0.0,30.0,0.0,0.0,0.0,0.0,0.0,0.0,40.0,10.0,0.0,0.0,0.0,0.0,0.0,0.0,0.0,0.0,0.0,0.0,0.0,0.0,0.0,0.0,0.0,0.0,0.0,0.0,0.0,0.0,0.0,0.0,0.0,0.0,0.0,0.0,0.0,0.0,0.0,0.0,0.0,0.0,0.0,0.0,0.0,0.0,0.0,0.0,0.0,0.0,0.0,0.0
0,n.a.,1098,0.15,0.3,0.5,0.2,0.03,0.0,4.2,0.0,0.0,0.0,39.2,1.6,20.0,0.0,30.0,0.0,0.0,0.0,0.0,0.0,0.0,40.0,10.0,0.0,0.0,0.0,0.0,0.0,0.0,0.0,0.0,0.0,0.0,0.0,0.0,0.0,0.0,0.0,0.0,0.0,0.0,0.0,0.0,0.0,0.0,0.0,0.0,0.0,0.0,0.0,0.0,0.0,0.0,0.0,0.0,0.0,0.0,0.0,0.0,0.0,0.0,0.0,0.0,0.0,0.0
0,n.a.,1123,0.04,0.3,0.1,0.1,0.03,0.0,2.7,0.0,0.0,0.0,46.1,1.2,20.0,0.0,30.0,0.0,0.0,0.0,0.0,0.0,0.0,40.0,10.0,0.0,0.0,0.0,0.0,0.0,0.0,0.0,0.0,0.0,0.0,0.0,0.0,0.0,0.0,0.0,0.0,0.0,0.0,0.0,0.0,0.0,0.0,0.0,0.0,0.0,0.0,0.0,0.0,0.0,0.0,0.0,0.0,0.0,0.0,0.0,0.0,0.0,0.0,0.0,0.0,0.0,0.0
0,n.a.,1123,0.06,0.3,0.2,0.2,0.03,0.0,3.7,0.0,0.0,0.0,41.0,1.5,20.0,0.0,30.0,0.0,0.0,0.0,0.0,0.0,0.0,40.0,10.0,0.0,0.0,0.0,0.0,0.0,0.0,0.0,0.0,0.0,0.0,0.0,0.0,0.0,0.0,0.0,0.0,0.0,0.0,0.0,0.0,0.0,0.0,0.0,0.0,0.0,0.0,0.0,0.0,0.0,0.0,0.0,0.0,0.0,0.0,0.0,0.0,0.0,0.0,0.0,0.0,0.0,0.0
0,n.a.,1123,0.1,0.3,0.3,0.2,0.03,0.0,5.7,0.0,0.0,0.0,50.8,2.9,20.0,0.0,30.0,0.0,0.0,0.0,0.0,0.0,0.0,40.0,10.0,0.0,0.0,0.0,0.0,0.0,0.0,0.0,0.0,0.0,0.0,0.0,0.0,0.0,0.0,0.0,0.0,0.0,0.0,0.0,0.0,0.0,0.0,0.0,0.0,0.0,0.0,0.0,0.0,0.0,0.0,0.0,0.0,0.0,0.0,0.0,0.0,0.0,0.0,0.0,0.0,0.0,0.0
0,n.a.,1123,0.13,0.3,0.4,0.2,0.03,0.0,7.2,0.0,0.0,0.0,39.7,2.8,20.0,0.0,30.0,0.0,0.0,0.0,0.0,0.0,0.0,40.0,10.0,0.0,0.0,0.0,0.0,0.0,0.0,0.0,0.0,0.0,0.0,0.0,0.0,0.0,0.0,0.0,0.0,0.0,0.0,0.0,0.0,0.0,0.0,0.0,0.0,0.0,0.0,0.0,0.0,0.0,0.0,0.0,0.0,0.0,0.0,0.0,0.0,0.0,0.0,0.0,0.0,0.0,0.0
0,n.a.,1123,0.15,0.3,0.5,0.2,0.03,0.0,8.6,0.0,0.0,0.0,29.1,2.5,20.0,0.0,30.0,0.0,0.0,0.0,0.0,0.0,0.0,40.0,10.0,0.0,0.0,0.0,0.0,0.0,0.0,0.0,0.0,0.0,0.0,0.0,0.0,0.0,0.0,0.0,0.0,0.0,0.0,0.0,0.0,0.0,0.0,0.0,0.0,0.0,0.0,0.0,0.0,0.0,0.0,0.0,0.0,0.0,0.0,0.0,0.0,0.0,0.0,0.0,0.0,0.0,0.0
0,n.a.,1153,0.04,0.3,0.1,0.1,0.03,0.0,3.4,0.0,0.0,0.0,35.0,1.2,20.0,0.0,30.0,0.0,0.0,0.0,0.0,0.0,0.0,40.0,10.0,0.0,0.0,0.0,0.0,0.0,0.0,0.0,0.0,0.0,0.0,0.0,0.0,0.0,0.0,0.0,0.0,0.0,0.0,0.0,0.0,0.0,0.0,0.0,0.0,0.0,0.0,0.0,0.0,0.0,0.0,0.0,0.0,0.0,0.0,0.0,0.0,0.0,0.0,0.0,0.0,0.0,0.0
0,n.a.,1153,0.06,0.3,0.2,0.2,0.03,0.0,4.8,0.0,0.0,0.0,37.7,1.8,20.0,0.0,30.0,0.0,0.0,0.0,0.0,0.0,0.0,40.0,10.0,0.0,0.0,0.0,0.0,0.0,0.0,0.0,0.0,0.0,0.0,0.0,0.0,0.0,0.0,0.0,0.0,0.0,0.0,0.0,0.0,0.0,0.0,0.0,0.0,0.0,0.0,0.0,0.0,0.0,0.0,0.0,0.0,0.0,0.0,0.0,0.0,0.0,0.0,0.0,0.0,0.0,0.0
0,n.a.,1153,0.1,0.3,0.3,0.2,0.03,0.0,7.3,0.0,0.0,0.0,42.1,3.1,20.0,0.0,30.0,0.0,0.0,0.0,0.0,0.0,0.0,40.0,10.0,0.0,0.0,0.0,0.0,0.0,0.0,0.0,0.0,0.0,0.0,0.0,0.0,0.0,0.0,0.0,0.0,0.0,0.0,0.0,0.0,0.0,0.0,0.0,0.0,0.0,0.0,0.0,0.0,0.0,0.0,0.0,0.0,0.0,0.0,0.0,0.0,0.0,0.0,0.0,0.0,0.0,0.0
0,n.a.,1153,0.13,0.3,0.4,0.2,0.03,0.0,9.8,0.0,0.0,0.0,31.0,3.0,20.0,0.0,30.0,0.0,0.0,0.0,0.0,0.0,0.0,40.0,10.0,0.0,0.0,0.0,0.0,0.0,0.0,0.0,0.0,0.0,0.0,0.0,0.0,0.0,0.0,0.0,0.0,0.0,0.0,0.0,0.0,0.0,0.0,0.0,0.0,0.0,0.0,0.0,0.0,0.0,0.0,0.0,0.0,0.0,0.0,0.0,0.0,0.0,0.0,0.0,0.0,0.0,0.0
0,n.a.,1153,0.15,0.3,0.5,0.2,0.03,0.0,12.0,0.0,0.0,0.0,25.5,3.1,20.0,0.0,30.0,0.0,0.0,0.0,0.0,0.0,0.0,40.0,10.0,0.0,0.0,0.0,0.0,0.0,0.0,0.0,0.0,0.0,0.0,0.0,0.0,0.0,0.0,0.0,0.0,0.0,0.0,0.0,0.0,0.0,0.0,0.0,0.0,0.0,0.0,0.0,0.0,0.0,0.0,0.0,0.0,0.0,0.0,0.0,0.0,0.0,0.0,0.0,0.0,0.0,0.0
0,n.a.,1173,0.04,0.3,0.1,0.1,0.03,0.0,4.4,0.0,0.0,0.0,35.5,1.6,20.0,0.0,30.0,0.0,0.0,0.0,0.0,0.0,0.0,40.0,10.0,0.0,0.0,0.0,0.0,0.0,0.0,0.0,0.0,0.0,0.0,0.0,0.0,0.0,0.0,0.0,0.0,0.0,0.0,0.0,0.0,0.0,0.0,0.0,0.0,0.0,0.0,0.0,0.0,0.0,0.0,0.0,0.0,0.0,0.0,0.0,0.0,0.0,0.0,0.0,0.0,0.0,0.0
0,n.a.,1173,0.06,0.3,0.2,0.2,0.03,0.0,5.7,0.0,0.0,0.0,39.2,2.2,20.0,0.0,30.0,0.0,0.0,0.0,0.0,0.0,0.0,40.0,10.0,0.0,0.0,0.0,0.0,0.0,0.0,0.0,0.0,0.0,0.0,0.0,0.0,0.0,0.0,0.0,0.0,0.0,0.0,0.0,0.0,0.0,0.0,0.0,0.0,0.0,0.0,0.0,0.0,0.0,0.0,0.0,0.0,0.0,0.0,0.0,0.0,0.0,0.0,0.0,0.0,0.0,0.0
0,n.a.,1173,0.1,0.3,0.3,0.2,0.03,0.0,8.4,0.0,0.0,0.0,37.0,3.1,20.0,0.0,30.0,0.0,0.0,0.0,0.0,0.0,0.0,40.0,10.0,0.0,0.0,0.0,0.0,0.0,0.0,0.0,0.0,0.0,0.0,0.0,0.0,0.0,0.0,0.0,0.0,0.0,0.0,0.0,0.0,0.0,0.0,0.0,0.0,0.0,0.0,0.0,0.0,0.0,0.0,0.0,0.0,0.0,0.0,0.0,0.0,0.0,0.0,0.0,0.0,0.0,0.0
0,n.a.,1173,0.13,0.3,0.4,0.2,0.03,0.0,11.5,0.0,0.0,0.0,26.8,3.1,20.0,0.0,30.0,0.0,0.0,0.0,0.0,0.0,0.0,40.0,10.0,0.0,0.0,0.0,0.0,0.0,0.0,0.0,0.0,0.0,0.0,0.0,0.0,0.0,0.0,0.0,0.0,0.0,0.0,0.0,0.0,0.0,0.0,0.0,0.0,0.0,0.0,0.0,0.0,0.0,0.0,0.0,0.0,0.0,0.0,0.0,0.0,0.0,0.0,0.0,0.0,0.0,0.0
0,n.a.,1173,0.15,0.3,0.5,0.2,0.03,0.0,13.5,0.0,0.0,0.0,21.5,2.9,20.0,0.0,30.0,0.0,0.0,0.0,0.0,0.0,0.0,40.0,10.0,0.0,0.0,0.0,0.0,0.0,0.0,0.0,0.0,0.0,0.0,0.0,0.0,0.0,0.0,0.0,0.0,0.0,0.0,0.0,0.0,0.0,0.0,0.0,0.0,0.0,0.0,0.0,0.0,0.0,0.0,0.0,0.0,0.0,0.0,0.0,0.0,0.0,0.0,0.0,0.0,0.0,0.0
0,n.a.,973,0.23,0.09,2.5,1.0,0.37,0.0,12.9,96.4,0.4,3.2,3.6,0.5,20.0,0.0,0.0,0.0,0.0,0.0,0.0,0.0,0.0,40.0,10.0,0.0,0.0,0.0,0.0,0.0,0.0,30.0,0.0,0.0,0.0,0.0,0.0,0.0,0.0,0.0,0.0,0.0,0.0,0.0,0.0,0.0,0.0,0.0,0.0,0.0,0.0,0.0,0.0,0.0,0.0,0.0,0.0,0.0,0.0,0.0,0.0,0.0,0.0,0.0,0.0,0.0,0.0
0,n.a.,973,0.23,0.09,2.5,1.0,0.35,0.0,11.1,96.3,0.4,3.3,3.7,0.4,20.0,0.0,0.0,0.0,0.0,0.0,0.0,0.0,0.0,40.0,10.0,0.0,0.0,0.0,0.0,0.0,0.0,0.0,0.0,0.0,0.0,0.0,30.0,0.0,0.0,0.0,0.0,0.0,0.0,0.0,0.0,0.0,0.0,0.0,0.0,0.0,0.0,0.0,0.0,0.0,0.0,0.0,0.0,0.0,0.0,0.0,0.0,0.0,0.0,0.0,0.0,0.0,0.0
0,n.a.,973,0.23,0.09,2.5,1.0,0.37,0.0,12.3,94.5,0.8,4.8,5.6,0.7,20.0,0.0,0.0,0.0,0.0,0.0,0.0,0.0,0.0,40.0,10.0,0.0,0.0,0.0,0.0,0.0,0.0,0.0,30.0,0.0,0.0,0.0,0.0,0.0,0.0,0.0,0.0,0.0,0.0,0.0,0.0,0.0,0.0,0.0,0.0,0.0,0.0,0.0,0.0,0.0,0.0,0.0,0.0,0.0,0.0,0.0,0.0,0.0,0.0,0.0,0.0,0.0,0.0
0,n.a.,973,0.23,0.09,2.5,1.0,0.36,0.0,11.5,94.8,0.8,4.4,5.2,0.6,20.0,0.0,0.0,30.0,0.0,0.0,0.0,0.0,0.0,40.0,10.0,0.0,0.0,0.0,0.0,0.0,0.0,0.0,0.0,0.0,0.0,0.0,0.0,0.0,0.0,0.0,0.0,0.0,0.0,0.0,0.0,0.0,0.0,0.0,0.0,0.0,0.0,0.0,0.0,0.0,0.0,0.0,0.0,0.0,0.0,0.0,0.0,0.0,0.0,0.0,0.0,0.0,0.0
0,n.a.,973,0.23,0.09,2.5,1.0,0.38,0.0,11.8,96.8,0.4,2.9,3.2,0.4,20.0,0.0,30.0,0.0,0.0,0.0,0.0,0.0,0.0,40.0,10.0,0.0,0.0,0.0,0.0,0.0,0.0,0.0,0.0,0.0,0.0,0.0,0.0,0.0,0.0,0.0,0.0,0.0,0.0,0.0,0.0,0.0,0.0,0.0,0.0,0.0,0.0,0.0,0.0,0.0,0.0,0.0,0.0,0.0,0.0,0.0,0.0,0.0,0.0,0.0,0.0,0.0,0.0
0,n.a.,973,0.23,0.09,2.5,1.0,0.31,0.0,11.8,98.9,0.0,1.2,1.2,0.1,9.47,0.0,37.89,0.0,0.0,0.0,0.0,0.0,0.0,0.0,0.0,0.0,0.0,0.0,0.0,0.0,0.0,0.0,0.0,0.0,0.0,0.0,0.0,0.0,0.0,0.0,0.0,0.0,0.0,0.0,0.0,0.0,0.0,0.0,52.63,0.0,0.0,0.0,0.0,0.0,0.0,0.0,0.0,0.0,0.0,0.0,0.0,0.0,0.0,0.0,0.0,0.0,0.0
0,n.a.,973,0.23,0.09,2.5,1.0,0.28,0.0,11.2,99.7,0.0,0.3,0.3,0.0,10.0,0.0,40.0,0.0,0.0,0.0,0.0,0.0,0.0,0.0,0.0,0.0,0.0,0.0,0.0,0.0,0.0,0.0,0.0,0.0,0.0,0.0,0.0,0.0,0.0,0.0,0.0,0.0,0.0,0.0,0.0,0.0,0.0,0.0,0.0,0.0,0.0,0.0,0.0,0.0,0.0,0.0,50.0,0.0,0.0,0.0,0.0,0.0,0.0,0.0,0.0,0.0,0.0
0,n.a.,993,0.23,0.09,2.5,1.0,0.37,0.0,13.1,95.2,0.7,4.1,4.8,0.6,20.0,0.0,0.0,0.0,0.0,0.0,0.0,0.0,0.0,40.0,10.0,0.0,0.0,0.0,0.0,0.0,0.0,30.0,0.0,0.0,0.0,0.0,0.0,0.0,0.0,0.0,0.0,0.0,0.0,0.0,0.0,0.0,0.0,0.0,0.0,0.0,0.0,0.0,0.0,0.0,0.0,0.0,0.0,0.0,0.0,0.0,0.0,0.0,0.0,0.0,0.0,0.0,0.0
0,n.a.,993,0.23,0.09,2.5,1.0,0.35,0.0,11.9,94.6,0.8,4.6,5.4,0.6,20.0,0.0,0.0,0.0,0.0,0.0,0.0,0.0,0.0,40.0,10.0,0.0,0.0,0.0,0.0,0.0,0.0,0.0,0.0,0.0,0.0,0.0,30.0,0.0,0.0,0.0,0.0,0.0,0.0,0.0,0.0,0.0,0.0,0.0,0.0,0.0,0.0,0.0,0.0,0.0,0.0,0.0,0.0,0.0,0.0,0.0,0.0,0.0,0.0,0.0,0.0,0.0,0.0
0,n.a.,993,0.23,0.09,2.5,1.0,0.37,0.0,12.4,93.6,1.0,5.4,6.4,0.8,20.0,0.0,0.0,0.0,0.0,0.0,0.0,0.0,0.0,40.0,10.0,0.0,0.0,0.0,0.0,0.0,0.0,0.0,30.0,0.0,0.0,0.0,0.0,0.0,0.0,0.0,0.0,0.0,0.0,0.0,0.0,0.0,0.0,0.0,0.0,0.0,0.0,0.0,0.0,0.0,0.0,0.0,0.0,0.0,0.0,0.0,0.0,0.0,0.0,0.0,0.0,0.0,0.0
0,n.a.,993,0.23,0.09,2.5,1.0,0.36,0.0,12.3,93.9,1.0,5.1,6.1,0.7,20.0,0.0,0.0,30.0,0.0,0.0,0.0,0.0,0.0,40.0,10.0,0.0,0.0,0.0,0.0,0.0,0.0,0.0,0.0,0.0,0.0,0.0,0.0,0.0,0.0,0.0,0.0,0.0,0.0,0.0,0.0,0.0,0.0,0.0,0.0,0.0,0.0,0.0,0.0,0.0,0.0,0.0,0.0,0.0,0.0,0.0,0.0,0.0,0.0,0.0,0.0,0.0,0.0
0,n.a.,993,0.23,0.09,2.5,1.0,0.38,0.0,12.1,95.3,0.7,4.0,4.7,0.6,20.0,0.0,30.0,0.0,0.0,0.0,0.0,0.0,0.0,40.0,10.0,0.0,0.0,0.0,0.0,0.0,0.0,0.0,0.0,0.0,0.0,0.0,0.0,0.0,0.0,0.0,0.0,0.0,0.0,0.0,0.0,0.0,0.0,0.0,0.0,0.0,0.0,0.0,0.0,0.0,0.0,0.0,0.0,0.0,0.0,0.0,0.0,0.0,0.0,0.0,0.0,0.0,0.0
0,n.a.,993,0.23,0.09,2.5,1.0,0.31,0.0,11.9,98.2,0.1,1.7,1.8,0.2,9.47,0.0,37.89,0.0,0.0,0.0,0.0,0.0,0.0,0.0,0.0,0.0,0.0,0.0,0.0,0.0,0.0,0.0,0.0,0.0,0.0,0.0,0.0,0.0,0.0,0.0,0.0,0.0,0.0,0.0,0.0,0.0,0.0,0.0,52.63,0.0,0.0,0.0,0.0,0.0,0.0,0.0,0.0,0.0,0.0,0.0,0.0,0.0,0.0,0.0,0.0,0.0,0.0
0,n.a.,993,0.23,0.09,2.5,1.0,0.28,0.0,11.6,99.5,0.0,0.5,0.5,0.1,10.0,0.0,40.0,0.0,0.0,0.0,0.0,0.0,0.0,0.0,0.0,0.0,0.0,0.0,0.0,0.0,0.0,0.0,0.0,0.0,0.0,0.0,0.0,0.0,0.0,0.0,0.0,0.0,0.0,0.0,0.0,0.0,0.0,0.0,0.0,0.0,0.0,0.0,0.0,0.0,0.0,0.0,50.0,0.0,0.0,0.0,0.0,0.0,0.0,0.0,0.0,0.0,0.0
0,n.a.,1013,0.23,0.09,2.5,1.0,0.37,0.0,14.3,94.1,1.0,4.9,5.9,0.8,20.0,0.0,0.0,0.0,0.0,0.0,0.0,0.0,0.0,40.0,10.0,0.0,0.0,0.0,0.0,0.0,0.0,30.0,0.0,0.0,0.0,0.0,0.0,0.0,0.0,0.0,0.0,0.0,0.0,0.0,0.0,0.0,0.0,0.0,0.0,0.0,0.0,0.0,0.0,0.0,0.0,0.0,0.0,0.0,0.0,0.0,0.0,0.0,0.0,0.0,0.0,0.0,0.0
0,n.a.,1013,0.23,0.09,2.5,1.0,0.35,0.0,13.4,93.3,1.3,5.4,6.8,0.9,20.0,0.0,0.0,0.0,0.0,0.0,0.0,0.0,0.0,40.0,10.0,0.0,0.0,0.0,0.0,0.0,0.0,0.0,0.0,0.0,0.0,0.0,30.0,0.0,0.0,0.0,0.0,0.0,0.0,0.0,0.0,0.0,0.0,0.0,0.0,0.0,0.0,0.0,0.0,0.0,0.0,0.0,0.0,0.0,0.0,0.0,0.0,0.0,0.0,0.0,0.0,0.0,0.0
0,n.a.,1013,0.23,0.09,2.5,1.0,0.37,0.0,13.0,92.7,1.4,6.0,7.3,1.0,20.0,0.0,0.0,0.0,0.0,0.0,0.0,0.0,0.0,40.0,10.0,0.0,0.0,0.0,0.0,0.0,0.0,0.0,30.0,0.0,0.0,0.0,0.0,0.0,0.0,0.0,0.0,0.0,0.0,0.0,0.0,0.0,0.0,0.0,0.0,0.0,0.0,0.0,0.0,0.0,0.0,0.0,0.0,0.0,0.0,0.0,0.0,0.0,0.0,0.0,0.0,0.0,0.0
0,n.a.,1013,0.23,0.09,2.5,1.0,0.36,0.0,12.4,91.2,1.8,7.0,8.8,1.1,20.0,0.0,0.0,30.0,0.0,0.0,0.0,0.0,0.0,40.0,10.0,0.0,0.0,0.0,0.0,0.0,0.0,0.0,0.0,0.0,0.0,0.0,0.0,0.0,0.0,0.0,0.0,0.0,0.0,0.0,0.0,0.0,0.0,0.0,0.0,0.0,0.0,0.0,0.0,0.0,0.0,0.0,0.0,0.0,0.0,0.0,0.0,0.0,0.0,0.0,0.0,0.0,0.0
0,n.a.,1013,0.23,0.09,2.5,1.0,0.38,0.0,12.6,94.1,1.1,4.8,5.9,0.7,20.0,0.0,30.0,0.0,0.0,0.0,0.0,0.0,0.0,40.0,10.0,0.0,0.0,0.0,0.0,0.0,0.0,0.0,0.0,0.0,0.0,0.0,0.0,0.0,0.0,0.0,0.0,0.0,0.0,0.0,0.0,0.0,0.0,0.0,0.0,0.0,0.0,0.0,0.0,0.0,0.0,0.0,0.0,0.0,0.0,0.0,0.0,0.0,0.0,0.0,0.0,0.0,0.0
0,n.a.,1013,0.23,0.09,2.5,1.0,0.31,0.0,12.2,97.3,0.3,2.4,2.7,0.3,9.47,0.0,37.89,0.0,0.0,0.0,0.0,0.0,0.0,0.0,0.0,0.0,0.0,0.0,0.0,0.0,0.0,0.0,0.0,0.0,0.0,0.0,0.0,0.0,0.0,0.0,0.0,0.0,0.0,0.0,0.0,0.0,0.0,0.0,52.63,0.0,0.0,0.0,0.0,0.0,0.0,0.0,0.0,0.0,0.0,0.0,0.0,0.0,0.0,0.0,0.0,0.0,0.0
0,n.a.,1013,0.23,0.09,2.5,1.0,0.28,0.0,12.4,99.3,0.0,0.7,0.7,0.1,10.0,0.0,40.0,0.0,0.0,0.0,0.0,0.0,0.0,0.0,0.0,0.0,0.0,0.0,0.0,0.0,0.0,0.0,0.0,0.0,0.0,0.0,0.0,0.0,0.0,0.0,0.0,0.0,0.0,0.0,0.0,0.0,0.0,0.0,0.0,0.0,0.0,0.0,0.0,0.0,0.0,0.0,50.0,0.0,0.0,0.0,0.0,0.0,0.0,0.0,0.0,0.0,0.0
0,n.a.,1033,0.23,0.09,2.5,1.0,0.37,0.0,14.9,92.8,1.5,5.7,7.2,1.1,20.0,0.0,0.0,0.0,0.0,0.0,0.0,0.0,0.0,40.0,10.0,0.0,0.0,0.0,0.0,0.0,0.0,30.0,0.0,0.0,0.0,0.0,0.0,0.0,0.0,0.0,0.0,0.0,0.0,0.0,0.0,0.0,0.0,0.0,0.0,0.0,0.0,0.0,0.0,0.0,0.0,0.0,0.0,0.0,0.0,0.0,0.0,0.0,0.0,0.0,0.0,0.0,0.0
0,n.a.,1033,0.23,0.09,2.5,1.0,0.35,0.0,14.6,91.3,2.0,6.6,8.7,1.3,20.0,0.0,0.0,0.0,0.0,0.0,0.0,0.0,0.0,40.0,10.0,0.0,0.0,0.0,0.0,0.0,0.0,0.0,0.0,0.0,0.0,0.0,30.0,0.0,0.0,0.0,0.0,0.0,0.0,0.0,0.0,0.0,0.0,0.0,0.0,0.0,0.0,0.0,0.0,0.0,0.0,0.0,0.0,0.0,0.0,0.0,0.0,0.0,0.0,0.0,0.0,0.0,0.0
0,n.a.,1033,0.23,0.09,2.5,1.0,0.37,0.0,13.5,91.0,2.1,6.9,9.0,1.2,20.0,0.0,0.0,0.0,0.0,0.0,0.0,0.0,0.0,40.0,10.0,0.0,0.0,0.0,0.0,0.0,0.0,0.0,30.0,0.0,0.0,0.0,0.0,0.0,0.0,0.0,0.0,0.0,0.0,0.0,0.0,0.0,0.0,0.0,0.0,0.0,0.0,0.0,0.0,0.0,0.0,0.0,0.0,0.0,0.0,0.0,0.0,0.0,0.0,0.0,0.0,0.0,0.0
0,n.a.,1033,0.23,0.09,2.5,1.0,0.36,0.0,13.0,88.3,3.7,8.0,11.7,1.5,20.0,0.0,0.0,30.0,0.0,0.0,0.0,0.0,0.0,40.0,10.0,0.0,0.0,0.0,0.0,0.0,0.0,0.0,0.0,0.0,0.0,0.0,0.0,0.0,0.0,0.0,0.0,0.0,0.0,0.0,0.0,0.0,0.0,0.0,0.0,0.0,0.0,0.0,0.0,0.0,0.0,0.0,0.0,0.0,0.0,0.0,0.0,0.0,0.0,0.0,0.0,0.0,0.0
0,n.a.,1033,0.23,0.09,2.5,1.0,0.38,0.0,13.6,92.7,1.7,5.6,7.3,1.0,20.0,0.0,30.0,0.0,0.0,0.0,0.0,0.0,0.0,40.0,10.0,0.0,0.0,0.0,0.0,0.0,0.0,0.0,0.0,0.0,0.0,0.0,0.0,0.0,0.0,0.0,0.0,0.0,0.0,0.0,0.0,0.0,0.0,0.0,0.0,0.0,0.0,0.0,0.0,0.0,0.0,0.0,0.0,0.0,0.0,0.0,0.0,0.0,0.0,0.0,0.0,0.0,0.0
0,n.a.,1033,0.23,0.09,2.5,1.0,0.31,0.0,13.0,96.2,0.8,3.1,3.8,0.5,9.47,0.0,37.89,0.0,0.0,0.0,0.0,0.0,0.0,0.0,0.0,0.0,0.0,0.0,0.0,0.0,0.0,0.0,0.0,0.0,0.0,0.0,0.0,0.0,0.0,0.0,0.0,0.0,0.0,0.0,0.0,0.0,0.0,0.0,52.63,0.0,0.0,0.0,0.0,0.0,0.0,0.0,0.0,0.0,0.0,0.0,0.0,0.0,0.0,0.0,0.0,0.0,0.0
0,n.a.,1033,0.23,0.09,2.5,1.0,0.28,0.0,12.6,98.6,0.2,1.2,1.4,0.2,10.0,0.0,40.0,0.0,0.0,0.0,0.0,0.0,0.0,0.0,0.0,0.0,0.0,0.0,0.0,0.0,0.0,0.0,0.0,0.0,0.0,0.0,0.0,0.0,0.0,0.0,0.0,0.0,0.0,0.0,0.0,0.0,0.0,0.0,0.0,0.0,0.0,0.0,0.0,0.0,0.0,0.0,50.0,0.0,0.0,0.0,0.0,0.0,0.0,0.0,0.0,0.0,0.0
0,n.a.,1053,0.23,0.09,2.5,1.0,0.37,0.0,15.3,90.9,2.2,6.9,9.1,1.4,20.0,0.0,0.0,0.0,0.0,0.0,0.0,0.0,0.0,40.0,10.0,0.0,0.0,0.0,0.0,0.0,0.0,30.0,0.0,0.0,0.0,0.0,0.0,0.0,0.0,0.0,0.0,0.0,0.0,0.0,0.0,0.0,0.0,0.0,0.0,0.0,0.0,0.0,0.0,0.0,0.0,0.0,0.0,0.0,0.0,0.0,0.0,0.0,0.0,0.0,0.0,0.0,0.0
0,n.a.,1053,0.23,0.09,2.5,1.0,0.35,0.0,15.5,89.3,2.9,7.8,10.8,1.7,20.0,0.0,0.0,0.0,0.0,0.0,0.0,0.0,0.0,40.0,10.0,0.0,0.0,0.0,0.0,0.0,0.0,0.0,0.0,0.0,0.0,0.0,30.0,0.0,0.0,0.0,0.0,0.0,0.0,0.0,0.0,0.0,0.0,0.0,0.0,0.0,0.0,0.0,0.0,0.0,0.0,0.0,0.0,0.0,0.0,0.0,0.0,0.0,0.0,0.0,0.0,0.0,0.0
0,n.a.,1053,0.23,0.09,2.5,1.0,0.37,0.0,14.3,88.7,3.1,8.2,11.3,1.6,20.0,0.0,0.0,0.0,0.0,0.0,0.0,0.0,0.0,40.0,10.0,0.0,0.0,0.0,0.0,0.0,0.0,0.0,30.0,0.0,0.0,0.0,0.0,0.0,0.0,0.0,0.0,0.0,0.0,0.0,0.0,0.0,0.0,0.0,0.0,0.0,0.0,0.0,0.0,0.0,0.0,0.0,0.0,0.0,0.0,0.0,0.0,0.0,0.0,0.0,0.0,0.0,0.0
0,n.a.,1053,0.23,0.09,2.5,1.0,0.36,0.0,14.5,82.9,6.0,11.2,17.1,2.5,20.0,0.0,0.0,30.0,0.0,0.0,0.0,0.0,0.0,40.0,10.0,0.0,0.0,0.0,0.0,0.0,0.0,0.0,0.0,0.0,0.0,0.0,0.0,0.0,0.0,0.0,0.0,0.0,0.0,0.0,0.0,0.0,0.0,0.0,0.0,0.0,0.0,0.0,0.0,0.0,0.0,0.0,0.0,0.0,0.0,0.0,0.0,0.0,0.0,0.0,0.0,0.0,0.0
0,n.a.,1053,0.23,0.09,2.5,1.0,0.38,0.0,13.8,91.0,2.7,6.3,9.0,1.2,20.0,0.0,30.0,0.0,0.0,0.0,0.0,0.0,0.0,40.0,10.0,0.0,0.0,0.0,0.0,0.0,0.0,0.0,0.0,0.0,0.0,0.0,0.0,0.0,0.0,0.0,0.0,0.0,0.0,0.0,0.0,0.0,0.0,0.0,0.0,0.0,0.0,0.0,0.0,0.0,0.0,0.0,0.0,0.0,0.0,0.0,0.0,0.0,0.0,0.0,0.0,0.0,0.0
0,n.a.,1053,0.23,0.09,2.5,1.0,0.31,0.0,13.9,94.6,1.3,4.1,5.4,0.7,9.47,0.0,37.89,0.0,0.0,0.0,0.0,0.0,0.0,0.0,0.0,0.0,0.0,0.0,0.0,0.0,0.0,0.0,0.0,0.0,0.0,0.0,0.0,0.0,0.0,0.0,0.0,0.0,0.0,0.0,0.0,0.0,0.0,0.0,52.63,0.0,0.0,0.0,0.0,0.0,0.0,0.0,0.0,0.0,0.0,0.0,0.0,0.0,0.0,0.0,0.0,0.0,0.0
0,n.a.,1053,0.23,0.09,2.5,1.0,0.28,0.0,13.3,97.9,0.4,1.7,2.1,0.3,10.0,0.0,40.0,0.0,0.0,0.0,0.0,0.0,0.0,0.0,0.0,0.0,0.0,0.0,0.0,0.0,0.0,0.0,0.0,0.0,0.0,0.0,0.0,0.0,0.0,0.0,0.0,0.0,0.0,0.0,0.0,0.0,0.0,0.0,0.0,0.0,0.0,0.0,0.0,0.0,0.0,0.0,50.0,0.0,0.0,0.0,0.0,0.0,0.0,0.0,0.0,0.0,0.0
0,Physical mixing,473,0.71,0.29,2.5,1.0,1.41,0.0,30.7,70.0,15.5,14.5,30.0,9.2,2.86,0.0,0.0,94.29,0.0,0.0,0.0,0.0,0.0,0.0,0.0,0.0,0.0,0.0,0.0,0.0,0.0,0.0,0.0,0.0,0.0,0.0,0.0,0.0,0.0,0.0,0.0,0.0,0.0,0.0,0.0,0.0,0.0,0.0,0.0,0.0,0.0,0.0,0.0,0.0,0.0,0.0,0.0,2.86,0.0,0.0,0.0,0.0,0.0,0.0,0.0,0.0,0.0
0,Physical mixing,473,0.71,0.29,2.5,1.0,1.41,0.0,37.4,60.4,21.9,17.7,39.6,14.8,5.53,0.0,0.0,88.94,0.0,0.0,0.0,0.0,0.0,0.0,0.0,0.0,0.0,0.0,0.0,0.0,0.0,0.0,0.0,0.0,0.0,0.0,0.0,0.0,0.0,0.0,0.0,0.0,0.0,0.0,0.0,0.0,0.0,0.0,0.0,0.0,0.0,0.0,0.0,0.0,0.0,0.0,0.0,5.53,0.0,0.0,0.0,0.0,0.0,0.0,0.0,0.0,0.0
0,Physical mixing,473,0.71,0.29,2.5,1.0,1.41,0.0,35.0,63.9,18.5,17.6,36.1,12.6,8.04,0.0,0.0,83.93,0.0,0.0,0.0,0.0,0.0,0.0,0.0,0.0,0.0,0.0,0.0,0.0,0.0,0.0,0.0,0.0,0.0,0.0,0.0,0.0,0.0,0.0,0.0,0.0,0.0,0.0,0.0,0.0,0.0,0.0,0.0,0.0,0.0,0.0,0.0,0.0,0.0,0.0,0.0,8.04,0.0,0.0,0.0,0.0,0.0,0.0,0.0,0.0,0.0
0,Physical mixing,473,0.71,0.29,2.5,1.0,1.41,0.0,34.9,64.3,19.7,16.0,35.7,12.5,10.39,0.0,0.0,79.21,0.0,0.0,0.0,0.0,0.0,0.0,0.0,0.0,0.0,0.0,0.0,0.0,0.0,0.0,0.0,0.0,0.0,0.0,0.0,0.0,0.0,0.0,0.0,0.0,0.0,0.0,0.0,0.0,0.0,0.0,0.0,0.0,0.0,0.0,0.0,0.0,0.0,0.0,0.0,10.39,0.0,0.0,0.0,0.0,0.0,0.0,0.0,0.0,0.0
0,Physical mixing,873,0.71,0.29,2.5,1.0,1.41,0.0,0.0,36.0,18.8,13.8,32.6,11.7,5.53,0.0,0.0,88.94,0.0,0.0,0.0,0.0,0.0,0.0,0.0,0.0,0.0,0.0,0.0,0.0,0.0,0.0,0.0,0.0,0.0,0.0,0.0,0.0,0.0,0.0,0.0,0.0,0.0,0.0,0.0,0.0,0.0,0.0,0.0,0.0,0.0,0.0,0.0,0.0,0.0,0.0,0.0,5.53,0.0,0.0,0.0,0.0,0.0,0.0,0.0,0.0,0.0
0,Physical mixing,823,0.71,0.29,2.5,1.0,1.41,0.0,0.0,36.8,20.8,14.7,35.5,13.1,5.53,0.0,0.0,88.94,0.0,0.0,0.0,0.0,0.0,0.0,0.0,0.0,0.0,0.0,0.0,0.0,0.0,0.0,0.0,0.0,0.0,0.0,0.0,0.0,0.0,0.0,0.0,0.0,0.0,0.0,0.0,0.0,0.0,0.0,0.0,0.0,0.0,0.0,0.0,0.0,0.0,0.0,0.0,5.53,0.0,0.0,0.0,0.0,0.0,0.0,0.0,0.0,0.0
0,Physical mixing,773,0.71,0.29,2.5,1.0,1.41,0.0,0.0,39.0,21.6,15.9,37.5,14.7,5.53,0.0,0.0,88.94,0.0,0.0,0.0,0.0,0.0,0.0,0.0,0.0,0.0,0.0,0.0,0.0,0.0,0.0,0.0,0.0,0.0,0.0,0.0,0.0,0.0,0.0,0.0,0.0,0.0,0.0,0.0,0.0,0.0,0.0,0.0,0.0,0.0,0.0,0.0,0.0,0.0,0.0,0.0,5.53,0.0,0.0,0.0,0.0,0.0,0.0,0.0,0.0,0.0
0,Physical mixing,723,0.71,0.29,2.5,1.0,1.41,0.0,0.0,38.2,23.0,17.5,40.5,15.5,5.53,0.0,0.0,88.94,0.0,0.0,0.0,0.0,0.0,0.0,0.0,0.0,0.0,0.0,0.0,0.0,0.0,0.0,0.0,0.0,0.0,0.0,0.0,0.0,0.0,0.0,0.0,0.0,0.0,0.0,0.0,0.0,0.0,0.0,0.0,0.0,0.0,0.0,0.0,0.0,0.0,0.0,0.0,5.53,0.0,0.0,0.0,0.0,0.0,0.0,0.0,0.0,0.0
0,Physical mixing,673,0.71,0.29,2.5,1.0,1.41,0.0,0.0,38.6,23.2,17.1,40.3,15.6,5.53,0.0,0.0,88.94,0.0,0.0,0.0,0.0,0.0,0.0,0.0,0.0,0.0,0.0,0.0,0.0,0.0,0.0,0.0,0.0,0.0,0.0,0.0,0.0,0.0,0.0,0.0,0.0,0.0,0.0,0.0,0.0,0.0,0.0,0.0,0.0,0.0,0.0,0.0,0.0,0.0,0.0,0.0,5.53,0.0,0.0,0.0,0.0,0.0,0.0,0.0,0.0,0.0
0,Physical mixing,623,0.71,0.29,2.5,1.0,1.41,0.0,0.0,38.5,23.3,17.7,41.0,15.8,5.53,0.0,0.0,88.94,0.0,0.0,0.0,0.0,0.0,0.0,0.0,0.0,0.0,0.0,0.0,0.0,0.0,0.0,0.0,0.0,0.0,0.0,0.0,0.0,0.0,0.0,0.0,0.0,0.0,0.0,0.0,0.0,0.0,0.0,0.0,0.0,0.0,0.0,0.0,0.0,0.0,0.0,0.0,5.53,0.0,0.0,0.0,0.0,0.0,0.0,0.0,0.0,0.0
0,Physical mixing,573,0.71,0.29,2.5,1.0,1.41,0.0,0.0,38.1,22.9,17.3,40.1,15.3,5.53,0.0,0.0,88.94,0.0,0.0,0.0,0.0,0.0,0.0,0.0,0.0,0.0,0.0,0.0,0.0,0.0,0.0,0.0,0.0,0.0,0.0,0.0,0.0,0.0,0.0,0.0,0.0,0.0,0.0,0.0,0.0,0.0,0.0,0.0,0.0,0.0,0.0,0.0,0.0,0.0,0.0,0.0,5.53,0.0,0.0,0.0,0.0,0.0,0.0,0.0,0.0,0.0
0,Physical mixing,523,0.71,0.29,2.5,1.0,1.41,0.0,0.0,37.5,22.3,17.9,40.3,15.1,5.53,0.0,0.0,88.94,0.0,0.0,0.0,0.0,0.0,0.0,0.0,0.0,0.0,0.0,0.0,0.0,0.0,0.0,0.0,0.0,0.0,0.0,0.0,0.0,0.0,0.0,0.0,0.0,0.0,0.0,0.0,0.0,0.0,0.0,0.0,0.0,0.0,0.0,0.0,0.0,0.0,0.0,0.0,5.53,0.0,0.0,0.0,0.0,0.0,0.0,0.0,0.0,0.0
0,Physical mixing,423,0.71,0.29,2.5,1.0,1.41,0.0,0.0,34.1,21.1,19.0,40.1,13.7,5.53,0.0,0.0,88.94,0.0,0.0,0.0,0.0,0.0,0.0,0.0,0.0,0.0,0.0,0.0,0.0,0.0,0.0,0.0,0.0,0.0,0.0,0.0,0.0,0.0,0.0,0.0,0.0,0.0,0.0,0.0,0.0,0.0,0.0,0.0,0.0,0.0,0.0,0.0,0.0,0.0,0.0,0.0,5.53,0.0,0.0,0.0,0.0,0.0,0.0,0.0,0.0,0.0
0,n.a.,823,0.42,0.08,5.0,1.0,0.25,0.0,11.2,0.0,0.0,0.0,10.3,1.1,21.48,0.0,0.0,0.0,0.0,0.0,0.0,0.0,0.0,0.0,0.0,0.0,0.0,0.0,0.0,0.0,0.0,78.52,0.0,0.0,0.0,0.0,0.0,0.0,0.0,0.0,0.0,0.0,0.0,0.0,0.0,0.0,0.0,0.0,0.0,0.0,0.0,0.0,0.0,0.0,0.0,0.0,0.0,0.0,0.0,0.0,0.0,0.0,0.0,0.0,0.0,0.0,0.0
0,n.a.,848,0.42,0.08,5.0,1.0,0.25,0.0,12.5,0.0,0.0,0.0,19.4,2.4,21.48,0.0,0.0,0.0,0.0,0.0,0.0,0.0,0.0,0.0,0.0,0.0,0.0,0.0,0.0,0.0,0.0,78.52,0.0,0.0,0.0,0.0,0.0,0.0,0.0,0.0,0.0,0.0,0.0,0.0,0.0,0.0,0.0,0.0,0.0,0.0,0.0,0.0,0.0,0.0,0.0,0.0,0.0,0.0,0.0,0.0,0.0,0.0,0.0,0.0,0.0,0.0,0.0
0,n.a.,873,0.42,0.08,5.0,1.0,0.25,0.0,13.1,0.0,0.0,0.0,28.8,3.8,21.48,0.0,0.0,0.0,0.0,0.0,0.0,0.0,0.0,0.0,0.0,0.0,0.0,0.0,0.0,0.0,0.0,78.52,0.0,0.0,0.0,0.0,0.0,0.0,0.0,0.0,0.0,0.0,0.0,0.0,0.0,0.0,0.0,0.0,0.0,0.0,0.0,0.0,0.0,0.0,0.0,0.0,0.0,0.0,0.0,0.0,0.0,0.0,0.0,0.0,0.0,0.0,0.0
0,n.a.,898,0.42,0.08,5.0,1.0,0.25,0.0,13.9,0.0,0.0,0.0,39.3,5.5,21.48,0.0,0.0,0.0,0.0,0.0,0.0,0.0,0.0,0.0,0.0,0.0,0.0,0.0,0.0,0.0,0.0,78.52,0.0,0.0,0.0,0.0,0.0,0.0,0.0,0.0,0.0,0.0,0.0,0.0,0.0,0.0,0.0,0.0,0.0,0.0,0.0,0.0,0.0,0.0,0.0,0.0,0.0,0.0,0.0,0.0,0.0,0.0,0.0,0.0,0.0,0.0,0.0
0,n.a.,923,0.42,0.08,5.0,1.0,0.25,0.0,15.4,0.0,0.0,0.0,43.6,6.7,21.48,0.0,0.0,0.0,0.0,0.0,0.0,0.0,0.0,0.0,0.0,0.0,0.0,0.0,0.0,0.0,0.0,78.52,0.0,0.0,0.0,0.0,0.0,0.0,0.0,0.0,0.0,0.0,0.0,0.0,0.0,0.0,0.0,0.0,0.0,0.0,0.0,0.0,0.0,0.0,0.0,0.0,0.0,0.0,0.0,0.0,0.0,0.0,0.0,0.0,0.0,0.0,0.0
0,n.a.,948,0.42,0.08,5.0,1.0,0.25,0.0,16.0,0.0,0.0,0.0,49.5,7.9,21.48,0.0,0.0,0.0,0.0,0.0,0.0,0.0,0.0,0.0,0.0,0.0,0.0,0.0,0.0,0.0,0.0,78.52,0.0,0.0,0.0,0.0,0.0,0.0,0.0,0.0,0.0,0.0,0.0,0.0,0.0,0.0,0.0,0.0,0.0,0.0,0.0,0.0,0.0,0.0,0.0,0.0,0.0,0.0,0.0,0.0,0.0,0.0,0.0,0.0,0.0,0.0,0.0
0,n.a.,973,0.42,0.08,5.0,1.0,0.25,0.0,17.3,0.0,0.0,0.0,53.4,9.2,21.48,0.0,0.0,0.0,0.0,0.0,0.0,0.0,0.0,0.0,0.0,0.0,0.0,0.0,0.0,0.0,0.0,78.52,0.0,0.0,0.0,0.0,0.0,0.0,0.0,0.0,0.0,0.0,0.0,0.0,0.0,0.0,0.0,0.0,0.0,0.0,0.0,0.0,0.0,0.0,0.0,0.0,0.0,0.0,0.0,0.0,0.0,0.0,0.0,0.0,0.0,0.0,0.0
0,n.a.,998,0.42,0.08,5.0,1.0,0.25,0.0,18.8,0.0,0.0,0.0,56.3,10.6,21.48,0.0,0.0,0.0,0.0,0.0,0.0,0.0,0.0,0.0,0.0,0.0,0.0,0.0,0.0,0.0,0.0,78.52,0.0,0.0,0.0,0.0,0.0,0.0,0.0,0.0,0.0,0.0,0.0,0.0,0.0,0.0,0.0,0.0,0.0,0.0,0.0,0.0,0.0,0.0,0.0,0.0,0.0,0.0,0.0,0.0,0.0,0.0,0.0,0.0,0.0,0.0,0.0
0,n.a.,1023,0.42,0.08,5.0,1.0,0.25,0.0,19.7,0.0,0.0,0.0,58.0,11.5,21.48,0.0,0.0,0.0,0.0,0.0,0.0,0.0,0.0,0.0,0.0,0.0,0.0,0.0,0.0,0.0,0.0,78.52,0.0,0.0,0.0,0.0,0.0,0.0,0.0,0.0,0.0,0.0,0.0,0.0,0.0,0.0,0.0,0.0,0.0,0.0,0.0,0.0,0.0,0.0,0.0,0.0,0.0,0.0,0.0,0.0,0.0,0.0,0.0,0.0,0.0,0.0,0.0
0,n.a.,1048,0.42,0.08,5.0,1.0,0.25,0.0,20.4,0.0,0.0,0.0,58.2,11.8,21.48,0.0,0.0,0.0,0.0,0.0,0.0,0.0,0.0,0.0,0.0,0.0,0.0,0.0,0.0,0.0,0.0,78.52,0.0,0.0,0.0,0.0,0.0,0.0,0.0,0.0,0.0,0.0,0.0,0.0,0.0,0.0,0.0,0.0,0.0,0.0,0.0,0.0,0.0,0.0,0.0,0.0,0.0,0.0,0.0,0.0,0.0,0.0,0.0,0.0,0.0,0.0,0.0
0,n.a.,1073,0.42,0.08,5.0,1.0,0.25,0.0,19.5,0.0,0.0,0.0,56.8,11.1,21.48,0.0,0.0,0.0,0.0,0.0,0.0,0.0,0.0,0.0,0.0,0.0,0.0,0.0,0.0,0.0,0.0,78.52,0.0,0.0,0.0,0.0,0.0,0.0,0.0,0.0,0.0,0.0,0.0,0.0,0.0,0.0,0.0,0.0,0.0,0.0,0.0,0.0,0.0,0.0,0.0,0.0,0.0,0.0,0.0,0.0,0.0,0.0,0.0,0.0,0.0,0.0,0.0
0,n.a.,1098,0.42,0.08,5.0,1.0,0.25,0.0,18.6,0.0,0.0,0.0,55.9,10.4,21.48,0.0,0.0,0.0,0.0,0.0,0.0,0.0,0.0,0.0,0.0,0.0,0.0,0.0,0.0,0.0,0.0,78.52,0.0,0.0,0.0,0.0,0.0,0.0,0.0,0.0,0.0,0.0,0.0,0.0,0.0,0.0,0.0,0.0,0.0,0.0,0.0,0.0,0.0,0.0,0.0,0.0,0.0,0.0,0.0,0.0,0.0,0.0,0.0,0.0,0.0,0.0,0.0
0,n.a.,1123,0.42,0.08,5.0,1.0,0.25,0.0,17.9,0.0,0.0,0.0,50.8,9.1,21.48,0.0,0.0,0.0,0.0,0.0,0.0,0.0,0.0,0.0,0.0,0.0,0.0,0.0,0.0,0.0,0.0,78.52,0.0,0.0,0.0,0.0,0.0,0.0,0.0,0.0,0.0,0.0,0.0,0.0,0.0,0.0,0.0,0.0,0.0,0.0,0.0,0.0,0.0,0.0,0.0,0.0,0.0,0.0,0.0,0.0,0.0,0.0,0.0,0.0,0.0,0.0,0.0
0,n.a.,823,0.0,0.0,2.8,1.0,0.0,0.0,24.0,0.0,0.0,0.0,12.0,2.9,3.45,0.0,6.9,0.0,0.0,0.0,0.0,0.0,0.0,0.0,0.0,0.0,0.0,0.0,0.0,0.0,0.0,0.0,0.0,0.0,0.0,0.0,0.0,0.0,0.0,0.0,0.0,0.0,0.0,0.0,0.0,0.0,0.0,0.0,0.0,0.0,0.0,0.0,0.0,0.0,0.0,0.0,0.0,75.86,0.0,0.0,0.0,0.0,13.79,0.0,0.0,0.0,0.0
0,n.a.,873,0.0,0.0,2.8,1.0,0.0,0.0,47.0,0.0,0.0,0.0,26.5,12.5,3.45,0.0,6.9,0.0,0.0,0.0,0.0,0.0,0.0,0.0,0.0,0.0,0.0,0.0,0.0,0.0,0.0,0.0,0.0,0.0,0.0,0.0,0.0,0.0,0.0,0.0,0.0,0.0,0.0,0.0,0.0,0.0,0.0,0.0,0.0,0.0,0.0,0.0,0.0,0.0,0.0,0.0,0.0,75.86,0.0,0.0,0.0,0.0,13.79,0.0,0.0,0.0,0.0
0,n.a.,923,0.0,0.0,2.8,1.0,0.0,0.0,45.0,0.0,0.0,0.0,29.5,13.3,3.45,0.0,6.9,0.0,0.0,0.0,0.0,0.0,0.0,0.0,0.0,0.0,0.0,0.0,0.0,0.0,0.0,0.0,0.0,0.0,0.0,0.0,0.0,0.0,0.0,0.0,0.0,0.0,0.0,0.0,0.0,0.0,0.0,0.0,0.0,0.0,0.0,0.0,0.0,0.0,0.0,0.0,0.0,75.86,0.0,0.0,0.0,0.0,13.79,0.0,0.0,0.0,0.0
0,n.a.,973,0.0,0.0,2.8,1.0,0.0,0.0,49.0,0.0,0.0,0.0,28.0,13.7,3.45,0.0,6.9,0.0,0.0,0.0,0.0,0.0,0.0,0.0,0.0,0.0,0.0,0.0,0.0,0.0,0.0,0.0,0.0,0.0,0.0,0.0,0.0,0.0,0.0,0.0,0.0,0.0,0.0,0.0,0.0,0.0,0.0,0.0,0.0,0.0,0.0,0.0,0.0,0.0,0.0,0.0,0.0,75.86,0.0,0.0,0.0,0.0,13.79,0.0,0.0,0.0,0.0
0,n.a.,1023,0.0,0.0,2.8,1.0,0.0,0.0,51.0,0.0,0.0,0.0,28.5,14.5,3.45,0.0,6.9,0.0,0.0,0.0,0.0,0.0,0.0,0.0,0.0,0.0,0.0,0.0,0.0,0.0,0.0,0.0,0.0,0.0,0.0,0.0,0.0,0.0,0.0,0.0,0.0,0.0,0.0,0.0,0.0,0.0,0.0,0.0,0.0,0.0,0.0,0.0,0.0,0.0,0.0,0.0,0.0,75.86,0.0,0.0,0.0,0.0,13.79,0.0,0.0,0.0,0.0
0,n.a.,1073,0.0,0.0,2.8,1.0,0.0,0.0,50.0,0.0,0.0,0.0,30.0,15.0,3.45,0.0,6.9,0.0,0.0,0.0,0.0,0.0,0.0,0.0,0.0,0.0,0.0,0.0,0.0,0.0,0.0,0.0,0.0,0.0,0.0,0.0,0.0,0.0,0.0,0.0,0.0,0.0,0.0,0.0,0.0,0.0,0.0,0.0,0.0,0.0,0.0,0.0,0.0,0.0,0.0,0.0,0.0,75.86,0.0,0.0,0.0,0.0,13.79,0.0,0.0,0.0,0.0
0,Sol-gel,1073,0.76,0.19,4.0,1.0,0.0,0.0,0.1,0.0,0.0,0.0,40.7,2.3,14.74,80.61,4.65,0.0,0.0,0.0,0.0,0.0,0.0,0.0,0.0,0.0,0.0,0.0,0.0,0.0,0.0,0.0,0.0,0.0,0.0,0.0,0.0,0.0,0.0,0.0,0.0,0.0,0.0,0.0,0.0,0.0,0.0,0.0,0.0,0.0,0.0,0.0,0.0,0.0,0.0,0.0,0.0,0.0,0.0,0.0,0.0,0.0,0.0,0.0,0.0,0.0,0.0
0,Sol-gel,1073,0.76,0.19,4.0,1.0,0.0,0.0,11.2,0.0,0.0,0.0,43.1,4.8,14.74,80.61,4.65,0.0,0.0,0.0,0.0,0.0,0.0,0.0,0.0,0.0,0.0,0.0,0.0,0.0,0.0,0.0,0.0,0.0,0.0,0.0,0.0,0.0,0.0,0.0,0.0,0.0,0.0,0.0,0.0,0.0,0.0,0.0,0.0,0.0,0.0,0.0,0.0,0.0,0.0,0.0,0.0,0.0,0.0,0.0,0.0,0.0,0.0,0.0,0.0,0.0,0.0
0,Sol-gel,1073,0.76,0.19,4.0,1.0,0.0,0.0,10.7,0.0,0.0,0.0,39.1,4.2,14.74,80.61,4.65,0.0,0.0,0.0,0.0,0.0,0.0,0.0,0.0,0.0,0.0,0.0,0.0,0.0,0.0,0.0,0.0,0.0,0.0,0.0,0.0,0.0,0.0,0.0,0.0,0.0,0.0,0.0,0.0,0.0,0.0,0.0,0.0,0.0,0.0,0.0,0.0,0.0,0.0,0.0,0.0,0.0,0.0,0.0,0.0,0.0,0.0,0.0,0.0,0.0,0.0
0,Sol-gel,1073,0.76,0.19,4.0,1.0,0.0,0.0,15.1,0.0,0.0,0.0,39.8,6.0,14.74,80.61,4.65,0.0,0.0,0.0,0.0,0.0,0.0,0.0,0.0,0.0,0.0,0.0,0.0,0.0,0.0,0.0,0.0,0.0,0.0,0.0,0.0,0.0,0.0,0.0,0.0,0.0,0.0,0.0,0.0,0.0,0.0,0.0,0.0,0.0,0.0,0.0,0.0,0.0,0.0,0.0,0.0,0.0,0.0,0.0,0.0,0.0,0.0,0.0,0.0,0.0,0.0
0,Sol-gel,1073,0.76,0.19,4.0,1.0,0.0,0.0,23.6,0.0,0.0,0.0,40.3,9.5,14.74,80.61,4.65,0.0,0.0,0.0,0.0,0.0,0.0,0.0,0.0,0.0,0.0,0.0,0.0,0.0,0.0,0.0,0.0,0.0,0.0,0.0,0.0,0.0,0.0,0.0,0.0,0.0,0.0,0.0,0.0,0.0,0.0,0.0,0.0,0.0,0.0,0.0,0.0,0.0,0.0,0.0,0.0,0.0,0.0,0.0,0.0,0.0,0.0,0.0,0.0,0.0,0.0
0,Sol-gel,1073,0.76,0.19,4.0,1.0,0.0,0.0,31.7,0.0,0.0,0.0,35.5,11.3,14.74,80.61,4.65,0.0,0.0,0.0,0.0,0.0,0.0,0.0,0.0,0.0,0.0,0.0,0.0,0.0,0.0,0.0,0.0,0.0,0.0,0.0,0.0,0.0,0.0,0.0,0.0,0.0,0.0,0.0,0.0,0.0,0.0,0.0,0.0,0.0,0.0,0.0,0.0,0.0,0.0,0.0,0.0,0.0,0.0,0.0,0.0,0.0,0.0,0.0,0.0,0.0,0.0
0,n.a.,1021,0.29,0.1,3.0,1.9,3.51,12.9,3.5,75.1,0.0,23.8,23.8,0.8,9.37,0.0,9.37,0.0,0.0,0.0,0.0,0.0,0.0,0.0,0.0,0.0,0.0,0.0,0.0,0.0,0.0,0.0,0.0,0.0,0.0,0.0,0.0,0.0,0.0,0.0,0.0,0.0,0.0,0.0,0.0,0.0,0.0,0.0,0.0,0.0,0.0,0.0,0.0,0.0,0.0,0.0,0.0,0.0,0.0,0.0,0.0,0.0,0.0,0.0,0.0,0.0,81.25
0,n.a.,1055,0.29,0.1,3.0,1.9,3.51,21.1,7.0,66.0,3.8,28.8,32.7,2.3,9.37,0.0,9.37,0.0,0.0,0.0,0.0,0.0,0.0,0.0,0.0,0.0,0.0,0.0,0.0,0.0,0.0,0.0,0.0,0.0,0.0,0.0,0.0,0.0,0.0,0.0,0.0,0.0,0.0,0.0,0.0,0.0,0.0,0.0,0.0,0.0,0.0,0.0,0.0,0.0,0.0,0.0,0.0,0.0,0.0,0.0,0.0,0.0,0.0,0.0,0.0,0.0,81.25
0,n.a.,1076,0.29,0.1,3.0,1.9,3.51,28.1,9.9,60.4,7.0,32.5,39.5,3.9,9.37,0.0,9.37,0.0,0.0,0.0,0.0,0.0,0.0,0.0,0.0,0.0,0.0,0.0,0.0,0.0,0.0,0.0,0.0,0.0,0.0,0.0,0.0,0.0,0.0,0.0,0.0,0.0,0.0,0.0,0.0,0.0,0.0,0.0,0.0,0.0,0.0,0.0,0.0,0.0,0.0,0.0,0.0,0.0,0.0,0.0,0.0,0.0,0.0,0.0,0.0,0.0,81.25
0,n.a.,1101,0.29,0.1,3.0,1.9,3.51,37.7,12.9,54.4,11.6,33.4,45.1,5.8,9.37,0.0,9.37,0.0,0.0,0.0,0.0,0.0,0.0,0.0,0.0,0.0,0.0,0.0,0.0,0.0,0.0,0.0,0.0,0.0,0.0,0.0,0.0,0.0,0.0,0.0,0.0,0.0,0.0,0.0,0.0,0.0,0.0,0.0,0.0,0.0,0.0,0.0,0.0,0.0,0.0,0.0,0.0,0.0,0.0,0.0,0.0,0.0,0.0,0.0,0.0,0.0,81.25
0,n.a.,1127,0.29,0.1,3.0,1.9,3.51,51.1,18.4,49.0,17.3,32.9,50.2,9.3,9.37,0.0,9.37,0.0,0.0,0.0,0.0,0.0,0.0,0.0,0.0,0.0,0.0,0.0,0.0,0.0,0.0,0.0,0.0,0.0,0.0,0.0,0.0,0.0,0.0,0.0,0.0,0.0,0.0,0.0,0.0,0.0,0.0,0.0,0.0,0.0,0.0,0.0,0.0,0.0,0.0,0.0,0.0,0.0,0.0,0.0,0.0,0.0,0.0,0.0,0.0,0.0,81.25
0,Sol-gel,1053,0.0,0.0,2.0,1.0,0.03,0.0,26.0,91.8,5.6,2.5,8.2,2.1,14.74,80.61,4.65,0.0,0.0,0.0,0.0,0.0,0.0,0.0,0.0,0.0,0.0,0.0,0.0,0.0,0.0,0.0,0.0,0.0,0.0,0.0,0.0,0.0,0.0,0.0,0.0,0.0,0.0,0.0,0.0,0.0,0.0,0.0,0.0,0.0,0.0,0.0,0.0,0.0,0.0,0.0,0.0,0.0,0.0,0.0,0.0,0.0,0.0,0.0,0.0,0.0,0.0
0,Sol-gel,1053,0.0,0.0,4.0,1.0,0.03,0.0,9.1,53.1,28.0,18.9,46.9,4.3,14.74,80.61,4.65,0.0,0.0,0.0,0.0,0.0,0.0,0.0,0.0,0.0,0.0,0.0,0.0,0.0,0.0,0.0,0.0,0.0,0.0,0.0,0.0,0.0,0.0,0.0,0.0,0.0,0.0,0.0,0.0,0.0,0.0,0.0,0.0,0.0,0.0,0.0,0.0,0.0,0.0,0.0,0.0,0.0,0.0,0.0,0.0,0.0,0.0,0.0,0.0,0.0,0.0
0,Sol-gel,1053,0.0,0.0,2.0,1.0,0.03,0.0,25.4,90.7,6.4,2.9,9.3,2.4,14.74,80.61,4.65,0.0,0.0,0.0,0.0,0.0,0.0,0.0,0.0,0.0,0.0,0.0,0.0,0.0,0.0,0.0,0.0,0.0,0.0,0.0,0.0,0.0,0.0,0.0,0.0,0.0,0.0,0.0,0.0,0.0,0.0,0.0,0.0,0.0,0.0,0.0,0.0,0.0,0.0,0.0,0.0,0.0,0.0,0.0,0.0,0.0,0.0,0.0,0.0,0.0,0.0
0,Sol-gel,1053,0.0,0.0,2.0,1.0,0.01,0.0,34.6,94.3,4.5,1.3,5.7,2.0,14.74,80.61,4.65,0.0,0.0,0.0,0.0,0.0,0.0,0.0,0.0,0.0,0.0,0.0,0.0,0.0,0.0,0.0,0.0,0.0,0.0,0.0,0.0,0.0,0.0,0.0,0.0,0.0,0.0,0.0,0.0,0.0,0.0,0.0,0.0,0.0,0.0,0.0,0.0,0.0,0.0,0.0,0.0,0.0,0.0,0.0,0.0,0.0,0.0,0.0,0.0,0.0,0.0
0,Sol-gel,1053,0.0,0.0,4.0,1.0,0.01,0.0,6.6,71.3,17.5,11.3,28.7,1.9,14.74,80.61,4.65,0.0,0.0,0.0,0.0,0.0,0.0,0.0,0.0,0.0,0.0,0.0,0.0,0.0,0.0,0.0,0.0,0.0,0.0,0.0,0.0,0.0,0.0,0.0,0.0,0.0,0.0,0.0,0.0,0.0,0.0,0.0,0.0,0.0,0.0,0.0,0.0,0.0,0.0,0.0,0.0,0.0,0.0,0.0,0.0,0.0,0.0,0.0,0.0,0.0,0.0
0,Sol-gel,1053,0.0,0.0,6.0,1.0,0.01,0.0,2.8,41.0,32.3,26.7,59.0,1.7,14.74,80.61,4.65,0.0,0.0,0.0,0.0,0.0,0.0,0.0,0.0,0.0,0.0,0.0,0.0,0.0,0.0,0.0,0.0,0.0,0.0,0.0,0.0,0.0,0.0,0.0,0.0,0.0,0.0,0.0,0.0,0.0,0.0,0.0,0.0,0.0,0.0,0.0,0.0,0.0,0.0,0.0,0.0,0.0,0.0,0.0,0.0,0.0,0.0,0.0,0.0,0.0,0.0
0,Sol-gel,1053,0.0,0.0,4.0,1.0,0.03,0.0,11.1,44.5,34.0,21.6,55.5,6.2,14.74,80.61,4.65,0.0,0.0,0.0,0.0,0.0,0.0,0.0,0.0,0.0,0.0,0.0,0.0,0.0,0.0,0.0,0.0,0.0,0.0,0.0,0.0,0.0,0.0,0.0,0.0,0.0,0.0,0.0,0.0,0.0,0.0,0.0,0.0,0.0,0.0,0.0,0.0,0.0,0.0,0.0,0.0,0.0,0.0,0.0,0.0,0.0,0.0,0.0,0.0,0.0,0.0
0,n.a.,979,0.5,0.1,5.0,1.0,7.8,0.0,13.0,2.0,42.0,49.0,91.0,11.8,44.4,0.0,0.0,0.0,33.3,0.0,0.0,0.0,0.0,0.0,0.0,0.0,0.0,0.0,0.0,22.3,0.0,0.0,0.0,0.0,0.0,0.0,0.0,0.0,0.0,0.0,0.0,0.0,0.0,0.0,0.0,0.0,0.0,0.0,0.0,0.0,0.0,0.0,0.0,0.0,0.0,0.0,0.0,0.0,0.0,0.0,0.0,0.0,0.0,0.0,0.0,0.0,0.0
0,n.a.,1023,0.13,0.07,2.0,1.0,0.79,0.0,56.0,40.0,36.0,24.0,60.0,33.6,50.0,0.0,0.0,0.0,0.0,0.0,0.0,0.0,0.0,0.0,0.0,0.0,0.0,0.0,0.0,0.0,0.0,0.0,0.0,45.0,5.0,0.0,0.0,0.0,0.0,0.0,0.0,0.0,0.0,0.0,0.0,0.0,0.0,0.0,0.0,0.0,0.0,0.0,0.0,0.0,0.0,0.0,0.0,0.0,0.0,0.0,0.0,0.0,0.0,0.0,0.0,0.0,0.0
0,n.a.,973,0.22,0.11,2.0,1.0,2.65,0.0,14.0,0.0,0.0,0.0,88.0,12.3,93.9,0.0,0.0,0.0,4.1,0.0,0.0,0.0,0.0,0.0,0.0,0.0,0.0,0.0,0.0,0.0,0.0,0.0,0.0,2.0,0.0,0.0,0.0,0.0,0.0,0.0,0.0,0.0,0.0,0.0,0.0,0.0,0.0,0.0,0.0,0.0,0.0,0.0,0.0,0.0,0.0,0.0,0.0,0.0,0.0,0.0,0.0,0.0,0.0,0.0,0.0,0.0,0.0
0,Impregnation,973,0.22,0.11,2.0,1.0,2.4,0.0,14.2,0.0,0.0,0.0,87.8,12.5,94.0,0.0,0.0,0.0,4.0,0.0,0.0,0.0,0.0,0.0,0.0,0.0,0.0,0.0,0.0,0.0,0.0,0.0,0.0,2.0,0.0,0.0,0.0,0.0,0.0,0.0,0.0,0.0,0.0,0.0,0.0,0.0,0.0,0.0,0.0,0.0,0.0,0.0,0.0,0.0,0.0,0.0,0.0,0.0,0.0,0.0,0.0,0.0,0.0,0.0,0.0,0.0,0.0
0,Therm.decomp.,1023,0.14,0.07,2.0,1.0,0.72,90.0,52.6,0.0,0.0,0.0,60.1,31.6,50.0,0.0,0.0,0.0,0.0,0.0,0.0,0.0,0.0,0.0,0.0,0.0,0.0,0.0,0.0,0.0,0.0,0.0,0.0,45.0,5.0,0.0,0.0,0.0,0.0,0.0,0.0,0.0,0.0,0.0,0.0,0.0,0.0,0.0,0.0,0.0,0.0,0.0,0.0,0.0,0.0,0.0,0.0,0.0,0.0,0.0,0.0,0.0,0.0,0.0,0.0,0.0,0.0
0,n.a.,973,0.4,0.1,4.0,1.0,0.01,0.0,23.0,0.0,33.0,35.0,68.0,15.6,50.0,0.0,0.0,0.0,0.0,0.0,45.0,0.0,0.0,0.0,0.0,0.0,0.0,0.0,5.0,0.0,0.0,0.0,0.0,0.0,0.0,0.0,0.0,0.0,0.0,0.0,0.0,0.0,0.0,0.0,0.0,0.0,0.0,0.0,0.0,0.0,0.0,0.0,0.0,0.0,0.0,0.0,0.0,0.0,0.0,0.0,0.0,0.0,0.0,0.0,0.0,0.0,0.0
Cl,n.a.,923,0.09,0.04,2.2,1.0,2.4,0.0,24.0,0.0,46.0,20.0,66.0,15.8,75.0,0.0,0.0,0.0,0.0,0.0,0.0,0.0,16.7,8.3,0.0,0.0,0.0,0.0,0.0,0.0,0.0,0.0,0.0,0.0,0.0,0.0,0.0,0.0,0.0,0.0,0.0,0.0,0.0,0.0,0.0,0.0,0.0,0.0,0.0,0.0,0.0,0.0,0.0,0.0,0.0,0.0,0.0,0.0,0.0,0.0,0.0,0.0,0.0,0.0,0.0,0.0,0.0
Cl,n.a.,923,0.09,0.04,2.2,1.0,2.2,0.0,19.0,0.0,45.0,25.0,70.0,13.3,75.0,0.0,0.0,0.0,0.0,0.0,0.0,0.0,16.7,0.0,0.0,0.0,0.0,0.0,0.0,0.0,0.0,0.0,0.0,0.0,0.0,0.0,0.0,0.0,0.0,0.0,0.0,8.3,0.0,0.0,0.0,0.0,0.0,0.0,0.0,0.0,0.0,0.0,0.0,0.0,0.0,0.0,0.0,0.0,0.0,0.0,0.0,0.0,0.0,0.0,0.0,0.0,0.0
Cl,n.a.,923,0.09,0.05,2.1,0.1,4.6,0.0,34.0,0.0,38.0,9.0,47.0,16.0,85.0,0.0,0.0,0.0,0.0,0.0,0.0,0.0,10.0,0.0,0.0,0.0,0.0,0.0,0.0,0.0,0.0,0.0,0.0,0.0,0.0,0.0,0.0,0.0,0.0,0.0,0.0,0.0,0.0,0.0,0.0,0.0,0.0,0.0,0.0,0.0,0.0,5.0,0.0,0.0,0.0,0.0,0.0,0.0,0.0,0.0,0.0,0.0,0.0,0.0,0.0,0.0,0.0
0,n.a.,983,0.48,0.11,4.4,1.0,8.8,0.0,15.0,30.0,32.0,34.0,66.0,9.9,50.0,0.0,0.0,0.0,25.0,0.0,0.0,0.0,0.0,0.0,0.0,0.0,0.0,0.0,0.0,25.0,0.0,0.0,0.0,0.0,0.0,0.0,0.0,0.0,0.0,0.0,0.0,0.0,0.0,0.0,0.0,0.0,0.0,0.0,0.0,0.0,0.0,0.0,0.0,0.0,0.0,0.0,0.0,0.0,0.0,0.0,0.0,0.0,0.0,0.0,0.0,0.0,0.0
0,Pyrolysis,1123,0.5,0.38,1.3,1.0,0.79,0.0,43.2,0.0,0.0,0.0,25.7,11.1,50.0,0.0,0.0,0.0,5.0,0.0,0.0,0.0,0.0,0.0,0.0,0.0,0.0,0.0,0.0,45.0,0.0,0.0,0.0,0.0,0.0,0.0,0.0,0.0,0.0,0.0,0.0,0.0,0.0,0.0,0.0,0.0,0.0,0.0,0.0,0.0,0.0,0.0,0.0,0.0,0.0,0.0,0.0,0.0,0.0,0.0,0.0,0.0,0.0,0.0,0.0,0.0,0.0
0,Sol-gel,1123,0.5,0.38,1.3,1.0,0.79,0.0,33.0,0.0,0.0,0.0,3.5,1.2,50.0,0.0,0.0,0.0,5.0,0.0,0.0,0.0,0.0,0.0,0.0,0.0,0.0,0.0,0.0,45.0,0.0,0.0,0.0,0.0,0.0,0.0,0.0,0.0,0.0,0.0,0.0,0.0,0.0,0.0,0.0,0.0,0.0,0.0,0.0,0.0,0.0,0.0,0.0,0.0,0.0,0.0,0.0,0.0,0.0,0.0,0.0,0.0,0.0,0.0,0.0,0.0,0.0
0,Impregnation,1073,0.4,0.2,2.0,1.0,0.6,0.0,37.0,0.0,0.0,0.0,59.5,22.0,27.8,0.0,0.0,0.0,6.8,0.0,0.0,0.0,0.0,0.0,0.0,0.0,0.0,36.4,0.0,29.0,0.0,0.0,0.0,0.0,0.0,0.0,0.0,0.0,0.0,0.0,0.0,0.0,0.0,0.0,0.0,0.0,0.0,0.0,0.0,0.0,0.0,0.0,0.0,0.0,0.0,0.0,0.0,0.0,0.0,0.0,0.0,0.0,0.0,0.0,0.0,0.0,0.0
0,Impregnation,1073,0.4,0.2,2.0,1.0,0.6,0.0,46.5,0.0,0.0,0.0,43.0,20.0,24.9,0.0,0.0,0.0,0.0,0.0,0.0,0.0,0.0,0.0,0.0,0.0,0.0,37.1,8.9,29.1,0.0,0.0,0.0,0.0,0.0,0.0,0.0,0.0,0.0,0.0,0.0,0.0,0.0,0.0,0.0,0.0,0.0,0.0,0.0,0.0,0.0,0.0,0.0,0.0,0.0,0.0,0.0,0.0,0.0,0.0,0.0,0.0,0.0,0.0,0.0,0.0,0.0
0,Impregnation,1073,0.4,0.2,2.0,1.0,0.6,0.0,47.0,0.0,0.0,0.0,51.0,24.0,25.7,0.0,0.0,0.0,0.0,0.0,0.0,0.0,0.0,0.0,0.0,0.0,0.0,38.0,0.0,30.7,0.0,0.0,0.0,0.0,0.0,0.0,0.0,0.0,0.0,0.0,0.0,0.0,0.0,5.6,0.0,0.0,0.0,0.0,0.0,0.0,0.0,0.0,0.0,0.0,0.0,0.0,0.0,0.0,0.0,0.0,0.0,0.0,0.0,0.0,0.0,0.0,0.0
0,Therm.decomp.,1017,0.67,0.07,9.6,1.0,0.2,94.0,6.0,0.0,50.0,39.0,89.0,5.3,37.0,37.0,0.0,0.0,0.0,0.0,0.0,0.0,0.0,0.0,0.0,0.0,0.0,0.0,0.0,0.0,0.0,0.0,0.0,0.0,0.0,0.0,0.0,0.0,0.0,0.0,0.0,0.0,0.0,2.0,16.0,0.0,0.0,0.0,0.0,0.0,0.0,0.0,0.0,0.0,0.0,0.0,0.0,8.0,0.0,0.0,0.0,0.0,0.0,0.0,0.0,0.0,0.0
0,Therm.decomp.,1020,0.84,0.03,25.5,1.0,0.61,94.0,12.0,95.0,1.0,4.0,5.0,0.6,30.0,20.0,0.0,0.0,0.0,0.0,0.0,0.0,0.0,30.0,0.0,0.0,0.0,0.0,0.0,20.0,0.0,0.0,0.0,0.0,0.0,0.0,0.0,0.0,0.0,0.0,0.0,0.0,0.0,0.0,0.0,0.0,0.0,0.0,0.0,0.0,0.0,0.0,0.0,0.0,0.0,0.0,0.0,0.0,0.0,0.0,0.0,0.0,0.0,0.0,0.0,0.0,0.0
