Repository: jsjong98/Catalyst-AI

Catalyst-AI
Sungkyunkwan University, School of Chemical Engineering
IPSE (Laboratory of Intelligence Process System Engieering)
Jonghwan Oh (1), Janggeun Lee (2), Dongin Jung (2), Jiyong Kim (*)

Don't Copy this code.

File: Database/La_Cat_1.csv (part 5 of 6)
Promotor,Preparation,"Temperature, K","p(CH4), bar","p(O2), bar",p(CH4)/p(O2),"p total, bar","Contact time, s","X(O2), %","X(CH4), %","S(COx), %","S(C2=), %","S(C2-), %","S(C2), %","Y(C2), %",La_C_mol%,Mg_C_mol%,Ce_C_mol%,Re_C_mol%,Al_C_mol%,Sr_C_mol%,Ti_C_mol%,Ca_C_mol%,Ba_C_mol%,Th_C_mol%,Na_C_mol%,Mn_C_mol%,Co_C_mol%,Y_C_mol%,Fe_C_mol%,Nb_C_mol%,Zr_C_mol%,Sn_C_mol%,Pb_C_mol%,Zn_C_mol%,Nd_C_mol%,Pr_C_mol%,W_C_mol%,Li_C_mol%,Cr_C_mol%,Ni_C_mol%,Si_C_mol%,Ga_C_mol%,In_C_mol%,Rb_C_mol%,Cu_C_mol%,K_C_mol%,Bi_C_mol%,Ag_C_mol%,Cs_C_mol%,Sb_C_mol%,Au_C_mol%,Ir_C_mol%,V_C_mol%,Ta_C_mol%,Cl_A_mol%,C_A_mol%,F_A_mol%,Br_A_mol%,N_A_mol%,S_A_mol%,P_A_mol%,Si_S_mol%,Al_S_mol%,Mg_S_mol%,Ce_S_mol%,Ca_S_mol%,Co_S_mol%
0,n.a.,1023,0.3,0.05,6.0,1.0,0.18,100.0,18.0,35.0,27.0,35.0,62.0,11.2,99.2,0.0,0.0,0.0,0.0,0.0,0.0,0.0,0.0,0.0,0.0,0.0,0.0,0.0,0.0,0.0,0.0,0.0,0.0,0.0,0.0,0.0,0.0,0.0,0.0,0.0,0.0,0.0,0.0,0.0,0.0,0.0,0.8,0.0,0.0,0.0,0.0,0.0,0.0,0.0,0.0,0.0,0.0,0.0,0.0,0.0,0.0,0.0,0.0,0.0,0.0,0.0,0.0
0,Impregnation,1118,0.41,0.2,2.0,1.0,0.4,44.5,19.8,53.0,30.0,17.0,47.4,9.4,45.0,0.0,0.0,0.0,0.0,0.0,0.0,0.0,0.0,0.0,5.0,50.0,0.0,0.0,0.0,0.0,0.0,0.0,0.0,0.0,0.0,0.0,0.0,0.0,0.0,0.0,0.0,0.0,0.0,0.0,0.0,0.0,0.0,0.0,0.0,0.0,0.0,0.0,0.0,0.0,0.0,0.0,0.0,0.0,0.0,0.0,0.0,0.0,0.0,0.0,0.0,0.0,0.0
0,Therm.decomp.,1073,0.81,0.2,4.0,1.0,0.07,0.0,26.0,0.0,0.0,0.0,65.3,17.0,8.7,87.0,0.0,0.0,0.0,0.0,0.0,0.0,4.3,0.0,0.0,0.0,0.0,0.0,0.0,0.0,0.0,0.0,0.0,0.0,0.0,0.0,0.0,0.0,0.0,0.0,0.0,0.0,0.0,0.0,0.0,0.0,0.0,0.0,0.0,0.0,0.0,0.0,0.0,0.0,0.0,0.0,0.0,0.0,0.0,0.0,0.0,0.0,0.0,0.0,0.0,0.0,0.0
0,n.a.,1023,0.32,0.08,4.0,1.0,0.16,0.0,19.0,0.0,0.0,0.0,75.0,14.3,16.7,0.0,0.0,0.0,0.0,0.0,16.6,0.0,0.0,0.0,0.0,0.0,0.0,0.0,0.0,0.0,0.0,0.0,0.0,0.0,0.0,0.0,0.0,66.7,0.0,0.0,0.0,0.0,0.0,0.0,0.0,0.0,0.0,0.0,0.0,0.0,0.0,0.0,0.0,0.0,0.0,0.0,0.0,0.0,0.0,0.0,0.0,0.0,0.0,0.0,0.0,0.0,0.0
0,Impregnation,1072,0.6,0.08,7.1,1.0,0.72,0.0,18.0,0.0,0.0,0.0,74.0,13.3,0.7,93.8,0.0,0.0,0.0,0.0,0.0,0.0,0.0,0.0,0.0,0.0,0.0,0.0,0.0,0.0,0.0,0.0,0.0,0.0,0.0,0.0,0.0,5.5,0.0,0.0,0.0,0.0,0.0,0.0,0.0,0.0,0.0,0.0,0.0,0.0,0.0,0.0,0.0,0.0,0.0,0.0,0.0,0.0,0.0,0.0,0.0,0.0,0.0,0.0,0.0,0.0,0.0
0,Impregnation,1072,0.6,0.08,7.1,1.0,0.72,0.0,16.0,0.0,0.0,0.0,71.0,11.4,1.5,93.0,0.0,0.0,0.0,0.0,0.0,0.0,0.0,0.0,0.0,0.0,0.0,0.0,0.0,0.0,0.0,0.0,0.0,0.0,0.0,0.0,0.0,5.5,0.0,0.0,0.0,0.0,0.0,0.0,0.0,0.0,0.0,0.0,0.0,0.0,0.0,0.0,0.0,0.0,0.0,0.0,0.0,0.0,0.0,0.0,0.0,0.0,0.0,0.0,0.0,0.0,0.0
Cl,Impregnation,973,0.1,0.05,2.0,1.0,1.5,0.0,15.8,0.0,0.0,0.0,28.0,4.4,9.0,0.0,0.0,0.0,0.0,0.0,0.0,0.0,3.0,0.0,0.0,0.0,0.0,0.0,0.0,0.0,0.0,0.0,0.0,0.0,0.0,0.0,0.0,0.0,0.0,0.0,0.0,0.0,0.0,0.0,0.0,0.0,0.0,0.0,0.0,0.0,0.0,0.0,0.0,0.0,6.0,0.0,0.0,0.0,0.0,0.0,0.0,0.0,82.0,0.0,0.0,0.0,0.0
Cl,Impregnation,973,0.1,0.05,2.0,1.0,1.5,0.0,27.1,0.0,0.0,0.0,30.4,8.2,18.0,0.0,0.0,0.0,0.0,0.0,0.0,0.0,3.0,0.0,0.0,0.0,0.0,0.0,0.0,0.0,0.0,0.0,0.0,0.0,0.0,0.0,0.0,0.0,0.0,0.0,0.0,0.0,0.0,0.0,0.0,0.0,0.0,0.0,0.0,0.0,0.0,0.0,0.0,0.0,6.0,0.0,0.0,0.0,0.0,0.0,0.0,0.0,73.0,0.0,0.0,0.0,0.0
Cl,Therm.decomp.,973,0.1,0.05,2.0,1.0,1.5,0.0,26.7,0.0,0.0,0.0,15.3,4.1,91.0,0.0,0.0,0.0,0.0,0.0,0.0,0.0,3.0,0.0,0.0,0.0,0.0,0.0,0.0,0.0,0.0,0.0,0.0,0.0,0.0,0.0,0.0,0.0,0.0,0.0,0.0,0.0,0.0,0.0,0.0,0.0,0.0,0.0,0.0,0.0,0.0,0.0,0.0,0.0,6.0,0.0,0.0,0.0,0.0,0.0,0.0,0.0,0.0,0.0,0.0,0.0,0.0
0,Therm.decomp.,1023,0.29,0.15,1.9,1.0,1.2,0.0,39.0,0.0,0.0,0.0,42.0,16.4,28.6,0.0,0.0,0.0,0.0,0.0,42.8,0.0,0.0,0.0,0.0,0.0,0.0,0.0,0.0,0.0,0.0,0.0,0.0,0.0,0.0,0.0,0.0,0.0,0.0,0.0,0.0,0.0,0.0,0.0,0.0,28.6,0.0,0.0,0.0,0.0,0.0,0.0,0.0,0.0,0.0,0.0,0.0,0.0,0.0,0.0,0.0,0.0,0.0,0.0,0.0,0.0,0.0
0,Therm.decomp.,1023,0.29,0.15,1.9,1.0,0.8,0.0,21.0,0.0,0.0,0.0,31.0,6.5,28.6,0.0,0.0,0.0,0.0,0.0,42.8,0.0,0.0,0.0,0.0,0.0,0.0,0.0,0.0,0.0,0.0,0.0,0.0,0.0,0.0,0.0,0.0,0.0,0.0,0.0,0.0,0.0,0.0,28.6,0.0,0.0,0.0,0.0,0.0,0.0,0.0,0.0,0.0,0.0,0.0,0.0,0.0,0.0,0.0,0.0,0.0,0.0,0.0,0.0,0.0,0.0,0.0
0,Therm.decomp.,1023,0.29,0.15,1.9,1.0,0.8,0.0,35.0,0.0,0.0,0.0,28.0,9.8,28.6,0.0,0.0,0.0,0.0,0.0,42.8,0.0,0.0,0.0,28.6,0.0,0.0,0.0,0.0,0.0,0.0,0.0,0.0,0.0,0.0,0.0,0.0,0.0,0.0,0.0,0.0,0.0,0.0,0.0,0.0,0.0,0.0,0.0,0.0,0.0,0.0,0.0,0.0,0.0,0.0,0.0,0.0,0.0,0.0,0.0,0.0,0.0,0.0,0.0,0.0,0.0,0.0
0,Precipitation,1189,0.7,0.1,7.0,1.0,0.15,0.0,14.6,0.0,0.0,0.0,9.1,1.3,90.9,0.0,0.0,0.0,0.0,9.1,0.0,0.0,0.0,0.0,0.0,0.0,0.0,0.0,0.0,0.0,0.0,0.0,0.0,0.0,0.0,0.0,0.0,0.0,0.0,0.0,0.0,0.0,0.0,0.0,0.0,0.0,0.0,0.0,0.0,0.0,0.0,0.0,0.0,0.0,0.0,0.0,0.0,0.0,0.0,0.0,0.0,0.0,0.0,0.0,0.0,0.0,0.0
0,Precipitation,1153,0.88,0.13,6.7,1.0,0.02,99.6,21.2,0.0,0.0,0.0,73.1,15.5,66.7,0.0,0.0,0.0,0.0,33.3,0.0,0.0,0.0,0.0,0.0,0.0,0.0,0.0,0.0,0.0,0.0,0.0,0.0,0.0,0.0,0.0,0.0,0.0,0.0,0.0,0.0,0.0,0.0,0.0,0.0,0.0,0.0,0.0,0.0,0.0,0.0,0.0,0.0,0.0,0.0,0.0,0.0,0.0,0.0,0.0,0.0,0.0,0.0,0.0,0.0,0.0,0.0
0,Therm.decomp.,1153,0.91,0.09,10.0,1.0,0.24,99.8,14.0,0.0,0.0,0.0,68.3,9.6,90.9,0.0,0.0,0.0,0.0,0.0,0.0,0.0,0.0,9.1,0.0,0.0,0.0,0.0,0.0,0.0,0.0,0.0,0.0,0.0,0.0,0.0,0.0,0.0,0.0,0.0,0.0,0.0,0.0,0.0,0.0,0.0,0.0,0.0,0.0,0.0,0.0,0.0,0.0,0.0,0.0,0.0,0.0,0.0,0.0,0.0,0.0,0.0,0.0,0.0,0.0,0.0,0.0
0,Therm.decomp.,1073,0.3,0.05,6.0,1.0,0.1,100.0,20.0,31.0,0.0,0.0,69.2,13.8,99.5,0.0,0.0,0.0,0.0,0.0,0.0,0.0,0.0,0.0,0.5,0.0,0.0,0.0,0.0,0.0,0.0,0.0,0.0,0.0,0.0,0.0,0.0,0.0,0.0,0.0,0.0,0.0,0.0,0.0,0.0,0.0,0.0,0.0,0.0,0.0,0.0,0.0,0.0,0.0,0.0,0.0,0.0,0.0,0.0,0.0,0.0,0.0,0.0,0.0,0.0,0.0,0.0
0,Impregnation,1023,0.32,0.08,4.0,1.0,0.15,0.0,18.6,0.0,0.0,0.0,75.3,14.0,28.0,0.0,0.0,0.0,0.0,0.0,14.0,0.0,0.0,0.0,0.0,0.0,0.0,0.0,0.0,0.0,0.0,0.0,0.0,0.0,0.0,0.0,0.0,58.0,0.0,0.0,0.0,0.0,0.0,0.0,0.0,0.0,0.0,0.0,0.0,0.0,0.0,0.0,0.0,0.0,0.0,0.0,0.0,0.0,0.0,0.0,0.0,0.0,0.0,0.0,0.0,0.0,0.0
0,Precipitation,1073,0.15,0.08,1.9,1.0,0.72,0.0,39.1,0.0,0.0,0.0,35.0,13.7,67.0,0.0,0.0,0.0,0.0,0.0,0.0,0.0,33.0,0.0,0.0,0.0,0.0,0.0,0.0,0.0,0.0,0.0,0.0,0.0,0.0,0.0,0.0,0.0,0.0,0.0,0.0,0.0,0.0,0.0,0.0,0.0,0.0,0.0,0.0,0.0,0.0,0.0,0.0,0.0,0.0,0.0,0.0,0.0,0.0,0.0,0.0,0.0,0.0,0.0,0.0,0.0,0.0
0,Pyrolysis,1073,0.15,0.08,1.9,1.0,0.72,0.0,38.3,0.0,0.0,0.0,42.5,16.3,67.0,0.0,0.0,0.0,0.0,0.0,0.0,0.0,33.0,0.0,0.0,0.0,0.0,0.0,0.0,0.0,0.0,0.0,0.0,0.0,0.0,0.0,0.0,0.0,0.0,0.0,0.0,0.0,0.0,0.0,0.0,0.0,0.0,0.0,0.0,0.0,0.0,0.0,0.0,0.0,0.0,0.0,0.0,0.0,0.0,0.0,0.0,0.0,0.0,0.0,0.0,0.0,0.0
0,Therm.decomp.,1073,0.15,0.08,1.9,1.0,0.72,0.0,36.9,0.0,0.0,0.0,32.0,11.8,90.0,0.0,0.0,0.0,0.0,0.0,0.0,0.0,10.0,0.0,0.0,0.0,0.0,0.0,0.0,0.0,0.0,0.0,0.0,0.0,0.0,0.0,0.0,0.0,0.0,0.0,0.0,0.0,0.0,0.0,0.0,0.0,0.0,0.0,0.0,0.0,0.0,0.0,0.0,0.0,0.0,0.0,0.0,0.0,0.0,0.0,0.0,0.0,0.0,0.0,0.0,0.0,0.0
0,n.a.,993,0.4,0.1,4.0,1.0,0.01,0.0,21.0,0.0,33.0,28.0,61.0,12.8,25.0,0.0,0.0,0.0,0.0,0.0,0.0,0.0,0.0,0.0,25.0,0.0,0.0,0.0,0.0,0.0,50.0,0.0,0.0,0.0,0.0,0.0,0.0,0.0,0.0,0.0,0.0,0.0,0.0,0.0,0.0,0.0,0.0,0.0,0.0,0.0,0.0,0.0,0.0,0.0,0.0,0.0,0.0,0.0,0.0,0.0,0.0,0.0,0.0,0.0,0.0,0.0,0.0
0,n.a.,953,0.4,0.1,4.0,1.0,0.01,0.0,22.0,0.0,31.0,30.0,61.0,13.4,25.0,0.0,0.0,0.0,0.0,0.0,0.0,0.0,0.0,0.0,0.0,0.0,0.0,0.0,0.0,0.0,50.0,0.0,0.0,0.0,0.0,0.0,0.0,0.0,0.0,0.0,0.0,0.0,0.0,0.0,0.0,25.0,0.0,0.0,0.0,0.0,0.0,0.0,0.0,0.0,0.0,0.0,0.0,0.0,0.0,0.0,0.0,0.0,0.0,0.0,0.0,0.0,0.0
0,n.a.,953,0.4,0.1,4.0,1.0,0.01,0.0,23.0,0.0,27.0,31.0,58.0,13.3,25.0,0.0,0.0,0.0,0.0,0.0,0.0,0.0,0.0,0.0,0.0,0.0,0.0,0.0,0.0,0.0,50.0,0.0,0.0,0.0,0.0,0.0,0.0,0.0,0.0,0.0,0.0,0.0,0.0,25.0,0.0,0.0,0.0,0.0,0.0,0.0,0.0,0.0,0.0,0.0,0.0,0.0,0.0,0.0,0.0,0.0,0.0,0.0,0.0,0.0,0.0,0.0,0.0
0,Impregnation,1048,0.5,0.09,5.5,1.0,0.38,73.0,21.8,0.0,0.0,0.0,56.8,12.4,92.0,0.0,0.0,0.0,0.0,0.0,0.0,0.0,0.0,0.0,4.0,0.0,0.0,0.0,0.0,0.0,0.0,0.0,0.0,0.0,0.0,0.0,0.0,0.0,0.0,0.0,0.0,0.0,0.0,0.0,0.0,0.0,0.0,0.0,0.0,0.0,0.0,0.0,0.0,0.0,0.0,4.0,0.0,0.0,0.0,0.0,0.0,0.0,0.0,0.0,0.0,0.0,0.0
0,n.a.,953,0.34,0.17,2.0,1.0,0.12,0.0,34.2,0.0,0.0,0.0,51.1,17.5,33.3,33.4,0.0,0.0,0.0,0.0,0.0,0.0,0.0,0.0,33.3,0.0,0.0,0.0,0.0,0.0,0.0,0.0,0.0,0.0,0.0,0.0,0.0,0.0,0.0,0.0,0.0,0.0,0.0,0.0,0.0,0.0,0.0,0.0,0.0,0.0,0.0,0.0,0.0,0.0,0.0,0.0,0.0,0.0,0.0,0.0,0.0,0.0,0.0,0.0,0.0,0.0,0.0
0,Precipitation,1023,0.14,0.07,2.0,1.0,0.8,99.0,25.4,84.0,7.0,9.0,15.7,4.0,80.0,0.0,0.0,0.0,0.0,0.0,0.0,0.0,0.0,0.0,0.0,0.0,0.0,20.0,0.0,0.0,0.0,0.0,0.0,0.0,0.0,0.0,0.0,0.0,0.0,0.0,0.0,0.0,0.0,0.0,0.0,0.0,0.0,0.0,0.0,0.0,0.0,0.0,0.0,0.0,0.0,0.0,0.0,0.0,0.0,0.0,0.0,0.0,0.0,0.0,0.0,0.0,0.0
0,n.a.,1032,0.91,0.09,10.0,1.0,0.02,100.0,15.0,22.0,34.0,44.0,78.0,11.7,66.7,0.0,0.0,0.0,0.0,33.3,0.0,0.0,0.0,0.0,0.0,0.0,0.0,0.0,0.0,0.0,0.0,0.0,0.0,0.0,0.0,0.0,0.0,0.0,0.0,0.0,0.0,0.0,0.0,0.0,0.0,0.0,0.0,0.0,0.0,0.0,0.0,0.0,0.0,0.0,0.0,0.0,0.0,0.0,0.0,0.0,0.0,0.0,0.0,0.0,0.0,0.0,0.0
0,n.a.,1073,0.3,0.15,2.0,1.0,1.2,0.0,39.0,0.0,0.0,0.0,42.0,16.4,28.6,0.0,0.0,0.0,0.0,0.0,42.8,0.0,0.0,0.0,0.0,0.0,0.0,0.0,0.0,0.0,0.0,0.0,0.0,0.0,0.0,0.0,0.0,0.0,0.0,0.0,0.0,0.0,0.0,0.0,0.0,28.6,0.0,0.0,0.0,0.0,0.0,0.0,0.0,0.0,0.0,0.0,0.0,0.0,0.0,0.0,0.0,0.0,0.0,0.0,0.0,0.0,0.0
0,Therm.decomp.,1073,0.9,0.2,4.5,1.0,2.0,0.0,7.3,0.0,0.0,0.0,90.6,6.6,15.0,0.0,0.0,0.0,0.0,0.0,0.0,15.0,0.0,0.0,20.0,15.0,0.0,0.0,0.0,0.0,0.0,0.0,0.0,0.0,0.0,0.0,0.0,0.0,0.0,0.0,0.0,0.0,0.0,0.0,0.0,0.0,0.0,0.0,0.0,0.0,0.0,0.0,0.0,0.0,0.0,20.0,0.0,0.0,0.0,0.0,0.0,0.0,0.0,0.0,0.0,0.0,15.0
0,Therm.decomp.,1073,0.9,0.2,4.5,1.0,1.8,0.0,9.4,0.0,0.0,0.0,79.7,7.5,15.0,0.0,0.0,0.0,0.0,0.0,0.0,15.0,0.0,0.0,0.0,15.0,0.0,0.0,0.0,0.0,0.0,0.0,0.0,0.0,0.0,0.0,0.0,0.0,0.0,0.0,0.0,0.0,0.0,0.0,0.0,20.0,0.0,0.0,0.0,0.0,0.0,0.0,0.0,0.0,0.0,20.0,0.0,0.0,0.0,0.0,0.0,0.0,0.0,0.0,0.0,0.0,15.0
0,Therm.decomp.,1023,0.9,0.2,4.5,1.0,1.8,0.0,3.5,0.0,0.0,0.0,95.8,3.4,15.0,0.0,0.0,0.0,0.0,0.0,0.0,15.0,0.0,0.0,0.0,15.0,0.0,0.0,0.0,0.0,0.0,0.0,0.0,0.0,0.0,0.0,0.0,20.0,0.0,0.0,0.0,0.0,0.0,0.0,0.0,0.0,0.0,0.0,0.0,0.0,0.0,0.0,0.0,0.0,0.0,20.0,0.0,0.0,0.0,0.0,0.0,0.0,0.0,0.0,0.0,0.0,15.0
0,Therm.decomp.,1023,0.9,0.2,4.5,1.0,1.8,0.0,4.2,0.0,0.0,0.0,96.2,4.0,15.0,0.0,0.0,0.0,0.0,0.0,0.0,15.0,0.0,0.0,0.0,15.0,0.0,0.0,0.0,0.0,0.0,0.0,0.0,0.0,0.0,0.0,0.0,0.0,0.0,0.0,0.0,0.0,0.0,20.0,0.0,0.0,0.0,0.0,0.0,0.0,0.0,0.0,0.0,0.0,0.0,20.0,0.0,0.0,0.0,0.0,0.0,0.0,0.0,0.0,0.0,0.0,15.0
0,Therm.decomp.,973,0.9,0.2,4.5,1.0,1.8,0.0,1.8,0.0,0.0,0.0,78.5,1.4,15.0,0.0,0.0,0.0,0.0,0.0,0.0,15.0,0.0,0.0,0.0,15.0,0.0,0.0,0.0,0.0,0.0,0.0,0.0,0.0,0.0,0.0,0.0,0.0,0.0,0.0,0.0,0.0,0.0,0.0,0.0,0.0,0.0,0.0,20.0,0.0,0.0,0.0,0.0,0.0,0.0,20.0,0.0,0.0,0.0,0.0,0.0,0.0,0.0,0.0,0.0,0.0,15.0
0,Therm.decomp.,1023,0.4,0.08,5.0,1.0,0.3,42.1,6.7,64.0,12.4,23.6,36.0,2.4,40.0,0.0,0.0,0.0,0.0,0.0,0.0,0.0,0.0,0.0,0.0,0.0,0.0,0.0,0.0,40.0,0.0,0.0,0.0,0.0,0.0,0.0,0.0,0.0,0.0,0.0,0.0,0.0,0.0,0.0,0.0,20.0,0.0,0.0,0.0,0.0,0.0,0.0,0.0,0.0,0.0,0.0,0.0,0.0,0.0,0.0,0.0,0.0,0.0,0.0,0.0,0.0,0.0
0,n.a.,983,0.48,0.11,4.4,1.0,8.8,0.0,21.0,33.0,39.0,22.0,61.0,12.8,54.5,0.0,0.0,0.0,0.0,0.0,0.0,0.0,0.0,0.0,0.0,0.0,0.0,0.0,0.0,0.0,0.0,0.0,0.0,0.0,0.0,0.0,0.0,45.5,0.0,0.0,0.0,0.0,0.0,0.0,0.0,0.0,0.0,0.0,0.0,0.0,0.0,0.0,0.0,0.0,0.0,0.0,0.0,0.0,0.0,0.0,0.0,0.0,0.0,0.0,0.0,0.0,0.0
0,Therm.decomp.,923,0.38,0.13,3.0,1.0,0.24,0.0,27.1,47.8,0.0,0.0,52.2,14.1,16.7,0.0,0.0,0.0,0.0,0.0,0.0,0.0,0.0,0.0,0.0,0.0,0.0,0.0,0.0,0.0,33.3,0.0,0.0,0.0,0.0,0.0,0.0,0.0,0.0,0.0,0.0,0.0,0.0,0.0,0.0,0.0,0.0,0.0,0.0,0.0,0.0,0.0,0.0,0.0,0.0,0.0,50.0,0.0,0.0,0.0,0.0,0.0,0.0,0.0,0.0,0.0,0.0
0,Therm.decomp.,823,0.38,0.13,3.0,1.0,0.24,0.0,28.8,49.6,0.0,0.0,50.3,14.5,16.7,0.0,33.3,0.0,0.0,0.0,0.0,0.0,0.0,0.0,0.0,0.0,0.0,0.0,0.0,0.0,0.0,0.0,0.0,0.0,0.0,0.0,0.0,0.0,0.0,0.0,0.0,0.0,0.0,0.0,0.0,0.0,0.0,0.0,0.0,0.0,0.0,0.0,0.0,0.0,0.0,0.0,50.0,0.0,0.0,0.0,0.0,0.0,0.0,0.0,0.0,0.0,0.0
0,Therm.decomp.,873,0.38,0.13,3.0,1.0,0.24,0.0,28.9,51.4,0.0,0.0,48.2,13.9,20.0,0.0,20.0,0.0,0.0,0.0,0.0,0.0,0.0,0.0,0.0,0.0,0.0,0.0,0.0,0.0,0.0,0.0,0.0,0.0,0.0,0.0,0.0,0.0,0.0,0.0,0.0,0.0,0.0,0.0,0.0,0.0,0.0,0.0,0.0,0.0,0.0,0.0,0.0,0.0,0.0,0.0,60.0,0.0,0.0,0.0,0.0,0.0,0.0,0.0,0.0,0.0,0.0
0,Therm.decomp.,823,0.38,0.13,3.0,1.0,0.24,0.0,29.6,55.6,0.0,0.0,44.5,13.2,16.7,0.0,0.0,0.0,0.0,0.0,0.0,0.0,0.0,33.3,0.0,0.0,0.0,0.0,0.0,0.0,0.0,0.0,0.0,0.0,0.0,0.0,0.0,0.0,0.0,0.0,0.0,0.0,0.0,0.0,0.0,0.0,0.0,0.0,0.0,0.0,0.0,0.0,0.0,0.0,0.0,0.0,50.0,0.0,0.0,0.0,0.0,0.0,0.0,0.0,0.0,0.0,0.0
0,Therm.decomp.,773,0.38,0.13,3.0,1.0,0.24,0.0,30.8,54.0,0.0,0.0,45.6,14.0,20.0,0.0,0.0,0.0,0.0,0.0,0.0,0.0,0.0,20.0,0.0,0.0,0.0,0.0,0.0,0.0,0.0,0.0,0.0,0.0,0.0,0.0,0.0,0.0,0.0,0.0,0.0,0.0,0.0,0.0,0.0,0.0,0.0,0.0,0.0,0.0,0.0,0.0,0.0,0.0,0.0,0.0,60.0,0.0,0.0,0.0,0.0,0.0,0.0,0.0,0.0,0.0,0.0
0,Therm.decomp.,1023,0.1,0.05,2.0,1.0,0.5,91.9,40.8,49.4,35.9,14.7,50.6,20.6,45.5,0.0,0.0,0.0,0.0,0.0,0.0,0.0,0.0,0.0,4.5,0.0,0.0,45.5,0.0,0.0,0.0,0.0,0.0,0.0,0.0,0.0,0.0,0.0,0.0,0.0,0.0,0.0,0.0,0.0,0.0,0.0,0.0,0.0,0.0,0.0,0.0,0.0,0.0,0.0,4.5,0.0,0.0,0.0,0.0,0.0,0.0,0.0,0.0,0.0,0.0,0.0,0.0
0,Therm.decomp.,1023,0.67,0.33,2.0,1.0,0.08,0.0,35.9,52.4,25.1,17.5,42.6,15.3,12.5,0.0,0.0,0.0,0.0,0.0,0.0,0.0,50.0,0.0,0.0,0.0,0.0,0.0,0.0,0.0,0.0,0.0,0.0,0.0,0.0,0.0,0.0,0.0,0.0,0.0,0.0,0.0,0.0,0.0,0.0,0.0,12.5,0.0,0.0,25.0,0.0,0.0,0.0,0.0,0.0,0.0,0.0,0.0,0.0,0.0,0.0,0.0,0.0,0.0,0.0,0.0,0.0
0,Impregnation,973,0.83,0.17,4.8,1.0,0.05,0.0,21.0,0.0,0.0,0.0,45.0,9.4,92.2,0.0,0.0,0.0,0.0,3.9,0.0,0.0,0.0,0.0,0.0,0.0,0.0,0.0,0.0,0.0,0.0,0.0,0.0,0.0,0.0,0.0,0.0,0.0,0.0,0.0,0.0,0.0,0.0,0.0,0.0,0.0,0.0,0.0,0.0,0.0,0.0,0.0,0.0,0.0,0.0,0.0,0.0,0.0,0.0,3.9,0.0,0.0,0.0,0.0,0.0,0.0,0.0
0,n.a.,973,0.83,0.17,4.8,1.0,0.05,0.0,25.0,0.0,0.0,0.0,55.0,13.8,96.1,0.0,0.0,0.0,0.0,3.9,0.0,0.0,0.0,0.0,0.0,0.0,0.0,0.0,0.0,0.0,0.0,0.0,0.0,0.0,0.0,0.0,0.0,0.0,0.0,0.0,0.0,0.0,0.0,0.0,0.0,0.0,0.0,0.0,0.0,0.0,0.0,0.0,0.0,0.0,0.0,0.0,0.0,0.0,0.0,0.0,0.0,0.0,0.0,0.0,0.0,0.0,0.0
0,Therm.decomp.,873,0.2,0.25,0.8,1.0,0.24,0.0,28.4,0.0,27.2,22.6,49.8,14.1,80.0,0.0,0.0,0.0,0.0,20.0,0.0,0.0,0.0,0.0,0.0,0.0,0.0,0.0,0.0,0.0,0.0,0.0,0.0,0.0,0.0,0.0,0.0,0.0,0.0,0.0,0.0,0.0,0.0,0.0,0.0,0.0,0.0,0.0,0.0,0.0,0.0,0.0,0.0,0.0,0.0,0.0,0.0,0.0,0.0,0.0,0.0,0.0,0.0,0.0,0.0,0.0,0.0
0,Therm.decomp.,973,0.2,0.25,0.8,1.0,0.24,0.0,30.2,0.0,29.2,21.7,50.9,15.4,50.0,0.0,0.0,0.0,0.0,50.0,0.0,0.0,0.0,0.0,0.0,0.0,0.0,0.0,0.0,0.0,0.0,0.0,0.0,0.0,0.0,0.0,0.0,0.0,0.0,0.0,0.0,0.0,0.0,0.0,0.0,0.0,0.0,0.0,0.0,0.0,0.0,0.0,0.0,0.0,0.0,0.0,0.0,0.0,0.0,0.0,0.0,0.0,0.0,0.0,0.0,0.0,0.0
0,Therm.decomp.,1023,0.2,0.25,0.8,1.0,0.24,0.0,31.8,0.0,37.8,16.2,54.0,17.2,20.0,0.0,0.0,0.0,0.0,20.0,0.0,0.0,0.0,0.0,0.0,0.0,0.0,0.0,0.0,0.0,0.0,0.0,0.0,0.0,0.0,0.0,0.0,0.0,0.0,0.0,0.0,0.0,0.0,0.0,0.0,0.0,0.0,0.0,0.0,0.0,0.0,0.0,0.0,0.0,0.0,0.0,60.0,0.0,0.0,0.0,0.0,0.0,0.0,0.0,0.0,0.0,0.0
0,Therm.decomp.,973,0.2,0.25,0.8,1.0,0.24,0.0,33.1,0.0,36.4,20.5,56.9,18.8,16.7,0.0,0.0,0.0,0.0,33.0,0.0,0.0,0.0,0.0,0.0,0.0,0.0,0.0,0.0,0.0,0.0,0.0,0.0,0.0,0.0,0.0,0.0,0.0,0.0,0.0,0.0,0.0,0.0,0.0,0.0,0.0,0.0,0.0,0.0,0.0,0.0,0.0,0.0,0.0,0.0,0.0,50.3,0.0,0.0,0.0,0.0,0.0,0.0,0.0,0.0,0.0,0.0
0,Therm.decomp.,1023,0.2,0.25,0.8,1.0,0.24,0.0,33.8,0.0,40.0,13.9,53.9,18.2,12.5,0.0,0.0,0.0,0.0,50.0,0.0,0.0,0.0,0.0,0.0,0.0,0.0,0.0,0.0,0.0,0.0,0.0,0.0,0.0,0.0,0.0,0.0,0.0,0.0,0.0,0.0,0.0,0.0,0.0,0.0,0.0,0.0,0.0,0.0,0.0,0.0,0.0,0.0,0.0,0.0,0.0,37.5,0.0,0.0,0.0,0.0,0.0,0.0,0.0,0.0,0.0,0.0
0,Therm.decomp.,1023,0.9,0.1,9.0,1.0,0.6,0.0,8.0,0.0,6.0,14.0,20.0,1.6,50.0,0.0,0.0,0.0,0.0,0.0,0.0,0.0,0.0,0.0,50.0,0.0,0.0,0.0,0.0,0.0,0.0,0.0,0.0,0.0,0.0,0.0,0.0,0.0,0.0,0.0,0.0,0.0,0.0,0.0,0.0,0.0,0.0,0.0,0.0,0.0,0.0,0.0,0.0,0.0,0.0,0.0,0.0,0.0,0.0,0.0,0.0,0.0,0.0,0.0,0.0,0.0,0.0
0,Therm.decomp.,1053,0.8,0.2,4.0,1.0,0.24,0.0,28.7,32.7,44.6,22.6,67.2,19.3,78.2,0.0,0.0,0.0,0.0,0.0,0.0,0.0,7.2,0.0,0.0,0.0,0.0,0.0,0.0,0.0,0.0,0.0,0.0,0.0,0.0,0.0,0.0,0.0,0.0,0.0,0.0,0.0,0.0,0.0,0.0,0.0,0.0,0.0,0.0,0.0,0.0,0.0,0.0,0.0,0.0,0.0,14.6,0.0,0.0,0.0,0.0,0.0,0.0,0.0,0.0,0.0,0.0
0,Therm.decomp.,973,0.75,0.25,3.0,1.0,0.24,0.0,30.2,49.1,29.2,21.7,50.9,15.4,66.7,0.0,0.0,0.0,0.0,33.3,0.0,0.0,0.0,0.0,0.0,0.0,0.0,0.0,0.0,0.0,0.0,0.0,0.0,0.0,0.0,0.0,0.0,0.0,0.0,0.0,0.0,0.0,0.0,0.0,0.0,0.0,0.0,0.0,0.0,0.0,0.0,0.0,0.0,0.0,0.0,0.0,0.0,0.0,0.0,0.0,0.0,0.0,0.0,0.0,0.0,0.0,0.0
0,Therm.decomp.,973,0.75,0.25,3.0,1.0,0.24,0.0,34.7,42.5,35.8,21.7,57.5,20.0,61.5,0.0,0.0,0.0,0.0,12.9,0.0,0.0,0.0,0.0,0.0,0.0,0.0,0.0,0.0,0.0,0.0,0.0,0.0,0.0,0.0,0.0,0.0,0.0,0.0,0.0,0.0,0.0,0.0,0.0,0.0,0.0,0.0,0.0,0.0,0.0,0.0,0.0,0.0,0.0,0.0,0.0,25.6,0.0,0.0,0.0,0.0,0.0,0.0,0.0,0.0,0.0,0.0
0,Impregnation,1073,0.69,0.31,2.2,1.0,0.29,0.0,32.3,0.0,0.0,0.0,35.8,11.6,1.8,0.0,0.0,0.0,0.0,0.0,0.0,97.9,0.0,0.0,0.0,0.0,0.0,0.0,0.0,0.0,0.0,0.0,0.0,0.0,0.0,0.0,0.0,0.0,0.0,0.0,0.0,0.0,0.0,0.0,0.0,0.0,0.0,0.0,0.0,0.0,0.3,0.0,0.0,0.0,0.0,0.0,0.0,0.0,0.0,0.0,0.0,0.0,0.0,0.0,0.0,0.0,0.0
0,Impregnation,1073,0.9,0.1,9.0,1.0,0.06,0.0,18.5,0.0,0.0,0.0,78.4,14.5,33.3,0.0,0.0,0.0,0.0,16.7,0.0,50.0,0.0,0.0,0.0,0.0,0.0,0.0,0.0,0.0,0.0,0.0,0.0,0.0,0.0,0.0,0.0,0.0,0.0,0.0,0.0,0.0,0.0,0.0,0.0,0.0,0.0,0.0,0.0,0.0,0.0,0.0,0.0,0.0,0.0,0.0,0.0,0.0,0.0,0.0,0.0,0.0,0.0,0.0,0.0,0.0,0.0
0,Impregnation,1073,0.9,0.1,9.0,1.0,0.06,0.0,16.8,0.0,0.0,0.0,77.3,13.0,33.3,0.0,0.0,0.0,0.0,4.7,0.0,62.0,0.0,0.0,0.0,0.0,0.0,0.0,0.0,0.0,0.0,0.0,0.0,0.0,0.0,0.0,0.0,0.0,0.0,0.0,0.0,0.0,0.0,0.0,0.0,0.0,0.0,0.0,0.0,0.0,0.0,0.0,0.0,0.0,0.0,0.0,0.0,0.0,0.0,0.0,0.0,0.0,0.0,0.0,0.0,0.0,0.0
0,Impregnation,1073,0.75,0.25,3.0,1.0,2.1,0.0,27.5,0.0,61.2,0.0,76.1,20.9,0.7,0.0,0.0,0.0,0.0,0.0,90.0,0.0,0.0,0.0,0.0,8.3,0.0,0.0,0.0,0.0,0.0,0.0,0.0,0.0,0.0,0.0,0.0,1.0,0.0,0.0,0.0,0.0,0.0,0.0,0.0,0.0,0.0,0.0,0.0,0.0,0.0,0.0,0.0,0.0,0.0,0.0,0.0,0.0,0.0,0.0,0.0,0.0,0.0,0.0,0.0,0.0,0.0
0,Therm.decomp.,1053,0.8,0.2,4.0,1.0,0.24,0.0,28.7,0.0,44.7,22.6,67.3,19.3,45.0,0.0,0.0,0.0,0.0,0.0,0.0,0.0,3.3,0.0,0.0,0.0,0.0,0.0,0.0,0.0,0.0,0.0,0.0,0.0,0.0,0.0,0.0,0.0,0.0,0.0,0.0,0.0,0.0,0.0,0.0,0.0,0.0,0.0,0.0,0.0,0.0,0.0,0.0,0.0,0.0,0.0,51.7,0.0,0.0,0.0,0.0,0.0,0.0,0.0,0.0,0.0,0.0
0,Impregnation,1093,0.85,0.15,5.7,1.0,0.72,0.0,24.2,0.0,0.0,0.0,56.7,13.7,94.7,0.0,0.0,0.0,0.0,0.0,0.0,0.0,5.3,0.0,0.0,0.0,0.0,0.0,0.0,0.0,0.0,0.0,0.0,0.0,0.0,0.0,0.0,0.0,0.0,0.0,0.0,0.0,0.0,0.0,0.0,0.0,0.0,0.0,0.0,0.0,0.0,0.0,0.0,0.0,0.0,0.0,0.0,0.0,0.0,0.0,0.0,0.0,0.0,0.0,0.0,0.0,0.0
0,Therm.decomp.,1023,0.18,0.07,2.5,1.0,2.4,34.0,9.5,64.0,20.0,16.0,36.0,3.4,66.7,0.0,0.0,0.0,0.0,0.0,0.0,0.0,0.0,0.0,0.0,0.0,0.0,0.0,0.0,0.0,0.0,0.0,0.0,0.0,0.0,0.0,0.0,0.0,0.0,0.0,0.0,0.0,0.0,0.0,33.3,0.0,0.0,0.0,0.0,0.0,0.0,0.0,0.0,0.0,0.0,0.0,0.0,0.0,0.0,0.0,0.0,0.0,0.0,0.0,0.0,0.0,0.0
0,n.a.,1153,0.41,0.17,2.4,1.0,0.3,0.0,36.5,0.0,0.0,0.0,49.0,17.9,33.3,0.0,0.0,0.0,0.0,33.3,0.0,0.0,0.0,0.0,0.0,0.0,0.0,0.0,0.0,0.0,33.4,0.0,0.0,0.0,0.0,0.0,0.0,0.0,0.0,0.0,0.0,0.0,0.0,0.0,0.0,0.0,0.0,0.0,0.0,0.0,0.0,0.0,0.0,0.0,0.0,0.0,0.0,0.0,0.0,0.0,0.0,0.0,0.0,0.0,0.0,0.0,0.0
0,Impregnation,1023,0.38,0.13,2.9,1.0,0.54,0.0,22.9,31.6,32.9,32.7,65.6,15.0,45.8,0.0,0.0,0.0,0.0,0.0,0.0,0.0,37.5,0.0,0.0,0.0,0.0,0.0,0.0,0.0,0.0,0.0,0.0,0.0,0.0,0.0,0.0,16.7,0.0,0.0,0.0,0.0,0.0,0.0,0.0,0.0,0.0,0.0,0.0,0.0,0.0,0.0,0.0,0.0,0.0,0.0,0.0,0.0,0.0,0.0,0.0,0.0,0.0,0.0,0.0,0.0,0.0
0,Impregnation,1023,0.38,0.13,2.9,1.0,0.54,0.0,31.3,34.4,38.9,22.3,61.2,19.2,50.0,0.0,0.0,0.0,0.0,0.0,0.0,0.0,41.2,0.0,8.8,0.0,0.0,0.0,0.0,0.0,0.0,0.0,0.0,0.0,0.0,0.0,0.0,0.0,0.0,0.0,0.0,0.0,0.0,0.0,0.0,0.0,0.0,0.0,0.0,0.0,0.0,0.0,0.0,0.0,0.0,0.0,0.0,0.0,0.0,0.0,0.0,0.0,0.0,0.0,0.0,0.0,0.0
0,Impregnation,1023,0.38,0.13,2.9,1.0,0.54,0.0,24.0,38.9,28.2,30.8,59.0,14.2,55.0,0.0,0.0,0.0,0.0,0.0,0.0,0.0,42.9,0.0,0.0,0.0,0.0,0.0,0.0,0.0,0.0,0.0,0.0,0.0,0.0,0.0,0.0,0.0,0.0,0.0,0.0,0.0,0.0,0.0,0.0,0.0,0.0,0.0,2.1,0.0,0.0,0.0,0.0,0.0,0.0,0.0,0.0,0.0,0.0,0.0,0.0,0.0,0.0,0.0,0.0,0.0,0.0
0,Therm.decomp.,1023,0.17,0.06,2.6,1.0,0.6,96.0,27.1,69.4,16.4,14.9,31.3,8.5,98.8,0.0,0.0,0.0,0.0,0.0,0.0,0.0,1.2,0.0,0.0,0.0,0.0,0.0,0.0,0.0,0.0,0.0,0.0,0.0,0.0,0.0,0.0,0.0,0.0,0.0,0.0,0.0,0.0,0.0,0.0,0.0,0.0,0.0,0.0,0.0,0.0,0.0,0.0,0.0,0.0,0.0,0.0,0.0,0.0,0.0,0.0,0.0,0.0,0.0,0.0,0.0,0.0
0,Therm.decomp.,1023,0.17,0.06,2.6,1.0,0.6,99.0,27.0,56.8,24.3,19.4,43.7,11.8,90.0,0.0,0.0,0.0,0.0,0.0,0.0,0.0,3.3,0.0,0.0,0.0,0.0,0.0,0.0,0.0,0.0,0.0,0.0,0.0,0.0,0.0,0.0,0.0,0.0,0.0,0.0,0.0,0.0,0.0,0.0,0.0,0.0,0.0,0.0,0.0,0.0,0.0,0.0,0.0,0.0,0.0,6.7,0.0,0.0,0.0,0.0,0.0,0.0,0.0,0.0,0.0,0.0
0,Therm.decomp.,1023,0.17,0.06,2.6,1.0,0.6,100.0,44.7,59.5,27.5,13.0,40.5,18.1,90.0,0.0,0.0,0.0,0.0,0.0,0.0,0.0,3.3,0.0,0.0,0.0,0.0,0.0,0.0,0.0,0.0,0.0,0.0,0.0,0.0,0.0,0.0,0.0,0.0,0.0,0.0,0.0,0.0,0.0,0.0,0.0,0.0,0.0,0.0,0.0,0.0,0.0,0.0,0.0,0.0,0.0,0.0,6.7,0.0,0.0,0.0,0.0,0.0,0.0,0.0,0.0,0.0
0,Therm.decomp.,1073,0.18,0.07,2.5,1.0,0.6,0.0,39.0,41.0,0.0,0.0,58.0,22.6,45.0,0.0,0.0,0.0,0.0,0.0,0.0,0.0,5.0,0.0,0.0,0.0,0.0,0.0,0.0,0.0,0.0,0.0,0.0,0.0,0.0,0.0,0.0,0.0,0.0,0.0,0.0,0.0,0.0,0.0,0.0,0.0,0.0,0.0,0.0,0.0,0.0,0.0,0.0,0.0,45.0,5.0,0.0,0.0,0.0,0.0,0.0,0.0,0.0,0.0,0.0,0.0,0.0
0,Impregnation,1073,0.5,0.1,5.0,1.0,0.04,0.0,23.1,35.4,26.7,37.9,64.6,14.9,18.2,0.0,0.0,0.0,0.0,9.1,0.0,0.0,0.0,0.0,0.0,0.0,0.0,0.0,0.0,0.0,72.7,0.0,0.0,0.0,0.0,0.0,0.0,0.0,0.0,0.0,0.0,0.0,0.0,0.0,0.0,0.0,0.0,0.0,0.0,0.0,0.0,0.0,0.0,0.0,0.0,0.0,0.0,0.0,0.0,0.0,0.0,0.0,0.0,0.0,0.0,0.0,0.0
0,Impregnation,1073,0.8,0.2,4.0,1.0,0.04,0.0,26.7,0.0,0.0,0.0,60.7,16.2,90.9,0.0,0.0,0.0,0.0,9.1,0.0,0.0,0.0,0.0,0.0,0.0,0.0,0.0,0.0,0.0,0.0,0.0,0.0,0.0,0.0,0.0,0.0,0.0,0.0,0.0,0.0,0.0,0.0,0.0,0.0,0.0,0.0,0.0,0.0,0.0,0.0,0.0,0.0,0.0,0.0,0.0,0.0,0.0,0.0,0.0,0.0,0.0,0.0,0.0,0.0,0.0,0.0
0,Impregnation,1073,0.8,0.2,4.0,1.0,0.04,0.0,29.1,0.0,0.0,0.0,63.3,18.4,5.6,0.0,0.0,0.0,0.0,1.0,0.0,0.0,0.0,0.0,0.0,0.0,0.0,0.0,0.0,0.0,0.0,0.0,0.0,0.0,0.0,0.0,0.0,0.0,0.0,0.0,0.0,0.0,0.0,0.0,0.0,0.0,0.0,0.0,0.0,0.0,0.0,0.0,0.0,0.0,0.0,0.0,0.0,0.0,0.0,0.0,0.0,9.4,84.0,0.0,0.0,0.0,0.0
0,Therm.decomp.,1073,0.89,0.11,8.1,1.0,0.02,0.0,20.4,0.0,0.0,0.0,71.1,14.5,1.8,93.5,0.0,0.0,0.0,0.0,0.0,4.7,0.0,0.0,0.0,0.0,0.0,0.0,0.0,0.0,0.0,0.0,0.0,0.0,0.0,0.0,0.0,0.0,0.0,0.0,0.0,0.0,0.0,0.0,0.0,0.0,0.0,0.0,0.0,0.0,0.0,0.0,0.0,0.0,0.0,0.0,0.0,0.0,0.0,0.0,0.0,0.0,0.0,0.0,0.0,0.0,0.0
0,Therm.decomp.,1073,0.89,0.11,8.1,1.0,0.02,0.0,18.7,0.0,0.0,0.0,78.6,14.7,8.3,83.4,0.0,0.0,0.0,0.0,0.0,8.3,0.0,0.0,0.0,0.0,0.0,0.0,0.0,0.0,0.0,0.0,0.0,0.0,0.0,0.0,0.0,0.0,0.0,0.0,0.0,0.0,0.0,0.0,0.0,0.0,0.0,0.0,0.0,0.0,0.0,0.0,0.0,0.0,0.0,0.0,0.0,0.0,0.0,0.0,0.0,0.0,0.0,0.0,0.0,0.0,0.0
0,Therm.decomp.,1073,0.89,0.11,8.1,1.0,0.02,0.0,17.1,0.0,0.0,0.0,88.9,15.2,1.9,96.2,0.0,0.0,0.0,0.0,0.0,1.9,0.0,0.0,0.0,0.0,0.0,0.0,0.0,0.0,0.0,0.0,0.0,0.0,0.0,0.0,0.0,0.0,0.0,0.0,0.0,0.0,0.0,0.0,0.0,0.0,0.0,0.0,0.0,0.0,0.0,0.0,0.0,0.0,0.0,0.0,0.0,0.0,0.0,0.0,0.0,0.0,0.0,0.0,0.0,0.0,0.0
0,Therm.decomp.,1073,0.89,0.11,8.1,1.0,0.02,0.0,22.3,0.0,0.0,0.0,71.3,15.9,8.9,89.3,0.0,0.0,0.0,0.0,0.0,1.8,0.0,0.0,0.0,0.0,0.0,0.0,0.0,0.0,0.0,0.0,0.0,0.0,0.0,0.0,0.0,0.0,0.0,0.0,0.0,0.0,0.0,0.0,0.0,0.0,0.0,0.0,0.0,0.0,0.0,0.0,0.0,0.0,0.0,0.0,0.0,0.0,0.0,0.0,0.0,0.0,0.0,0.0,0.0,0.0,0.0
0,Therm.decomp.,1073,0.89,0.11,8.1,1.0,0.02,0.0,20.4,0.0,0.0,0.0,73.0,14.9,0.9,94.4,0.0,0.0,0.0,0.0,0.0,0.0,4.7,0.0,0.0,0.0,0.0,0.0,0.0,0.0,0.0,0.0,0.0,0.0,0.0,0.0,0.0,0.0,0.0,0.0,0.0,0.0,0.0,0.0,0.0,0.0,0.0,0.0,0.0,0.0,0.0,0.0,0.0,0.0,0.0,0.0,0.0,0.0,0.0,0.0,0.0,0.0,0.0,0.0,0.0,0.0,0.0
0,Therm.decomp.,1073,0.89,0.11,8.1,1.0,0.02,0.0,19.4,0.0,0.0,0.0,72.2,14.0,8.7,87.0,0.0,0.0,0.0,0.0,0.0,0.0,4.3,0.0,0.0,0.0,0.0,0.0,0.0,0.0,0.0,0.0,0.0,0.0,0.0,0.0,0.0,0.0,0.0,0.0,0.0,0.0,0.0,0.0,0.0,0.0,0.0,0.0,0.0,0.0,0.0,0.0,0.0,0.0,0.0,0.0,0.0,0.0,0.0,0.0,0.0,0.0,0.0,0.0,0.0,0.0,0.0
0,Therm.decomp.,1073,0.89,0.11,8.1,1.0,0.02,0.0,19.2,0.0,0.0,0.0,71.9,13.8,8.9,89.3,0.0,0.0,0.0,0.0,0.0,0.0,1.8,0.0,0.0,0.0,0.0,0.0,0.0,0.0,0.0,0.0,0.0,0.0,0.0,0.0,0.0,0.0,0.0,0.0,0.0,0.0,0.0,0.0,0.0,0.0,0.0,0.0,0.0,0.0,0.0,0.0,0.0,0.0,0.0,0.0,0.0,0.0,0.0,0.0,0.0,0.0,0.0,0.0,0.0,0.0,0.0
0,Therm.decomp.,1073,0.89,0.11,8.1,1.0,0.02,0.0,21.0,0.0,0.0,0.0,74.8,15.7,1.9,96.2,0.0,0.0,0.0,0.0,0.0,0.0,1.9,0.0,0.0,0.0,0.0,0.0,0.0,0.0,0.0,0.0,0.0,0.0,0.0,0.0,0.0,0.0,0.0,0.0,0.0,0.0,0.0,0.0,0.0,0.0,0.0,0.0,0.0,0.0,0.0,0.0,0.0,0.0,0.0,0.0,0.0,0.0,0.0,0.0,0.0,0.0,0.0,0.0,0.0,0.0,0.0
0,Therm.decomp.,1073,0.89,0.11,8.1,1.0,0.02,0.0,20.6,0.0,0.0,0.0,74.3,15.3,8.3,83.4,0.0,0.0,0.0,0.0,0.0,0.0,8.3,0.0,0.0,0.0,0.0,0.0,0.0,0.0,0.0,0.0,0.0,0.0,0.0,0.0,0.0,0.0,0.0,0.0,0.0,0.0,0.0,0.0,0.0,0.0,0.0,0.0,0.0,0.0,0.0,0.0,0.0,0.0,0.0,0.0,0.0,0.0,0.0,0.0,0.0,0.0,0.0,0.0,0.0,0.0,0.0
0,Therm.decomp.,1073,0.89,0.11,8.1,1.0,0.02,0.0,16.6,0.0,0.0,0.0,72.3,12.0,9.9,90.1,0.0,0.0,0.0,0.0,0.0,0.0,0.0,0.0,0.0,0.0,0.0,0.0,0.0,0.0,0.0,0.0,0.0,0.0,0.0,0.0,0.0,0.0,0.0,0.0,0.0,0.0,0.0,0.0,0.0,0.0,0.0,0.0,0.0,0.0,0.0,0.0,0.0,0.0,0.0,0.0,0.0,0.0,0.0,0.0,0.0,0.0,0.0,0.0,0.0,0.0,0.0
0,Therm.decomp.,1103,0.07,0.03,2.0,1.0,0.1,0.0,47.0,59.6,22.5,16.0,38.5,18.1,10.0,0.0,0.0,0.0,0.0,16.0,0.0,74.0,0.0,0.0,0.0,0.0,0.0,0.0,0.0,0.0,0.0,0.0,0.0,0.0,0.0,0.0,0.0,0.0,0.0,0.0,0.0,0.0,0.0,0.0,0.0,0.0,0.0,0.0,0.0,0.0,0.0,0.0,0.0,0.0,0.0,0.0,0.0,0.0,0.0,0.0,0.0,0.0,0.0,0.0,0.0,0.0,0.0
0,Impregnation,1123,0.8,0.2,4.0,1.0,0.04,0.0,29.1,0.0,0.0,0.0,57.5,16.7,8.2,0.0,0.0,0.0,0.0,12.0,0.0,0.0,0.0,0.0,0.0,0.0,0.0,0.0,0.0,0.0,0.0,0.0,0.0,0.0,0.0,0.0,0.0,0.0,0.0,0.0,0.0,0.0,0.0,0.0,0.0,0.0,0.0,0.0,0.0,0.0,0.0,0.0,0.0,0.0,0.0,0.0,0.0,0.0,0.0,0.0,0.0,10.4,69.4,0.0,0.0,0.0,0.0
0,Therm.decomp.,1073,0.8,0.2,4.0,1.0,0.04,0.0,29.0,0.0,0.0,0.0,59.3,17.2,90.9,0.0,0.0,0.0,0.0,9.1,0.0,0.0,0.0,0.0,0.0,0.0,0.0,0.0,0.0,0.0,0.0,0.0,0.0,0.0,0.0,0.0,0.0,0.0,0.0,0.0,0.0,0.0,0.0,0.0,0.0,0.0,0.0,0.0,0.0,0.0,0.0,0.0,0.0,0.0,0.0,0.0,0.0,0.0,0.0,0.0,0.0,0.0,0.0,0.0,0.0,0.0,0.0
0,Therm.decomp.,973,0.75,0.15,5.0,1.0,0.18,98.1,34.2,42.7,36.1,21.2,57.3,19.6,80.0,0.0,0.0,0.0,0.0,6.7,0.0,0.0,0.0,0.0,0.0,0.0,0.0,0.0,0.0,0.0,0.0,0.0,0.0,0.0,0.0,0.0,0.0,0.0,0.0,0.0,0.0,0.0,0.0,0.0,0.0,0.0,0.0,0.0,0.0,0.0,0.0,0.0,0.0,0.0,0.0,0.0,13.3,0.0,0.0,0.0,0.0,0.0,0.0,0.0,0.0,0.0,0.0
0,Therm.decomp.,1053,0.8,0.2,4.0,1.0,0.24,0.0,28.7,32.7,44.7,22.6,67.3,19.3,45.0,0.0,0.0,0.0,0.0,0.0,0.0,0.0,3.3,0.0,0.0,0.0,0.0,0.0,0.0,0.0,0.0,0.0,0.0,0.0,0.0,0.0,0.0,0.0,0.0,0.0,0.0,0.0,0.0,0.0,0.0,0.0,0.0,0.0,0.0,0.0,0.0,0.0,0.0,0.0,0.0,0.0,51.7,0.0,0.0,0.0,0.0,0.0,0.0,0.0,0.0,0.0,0.0
0,Impregnation,1073,0.8,0.2,4.0,1.0,0.04,0.0,30.9,0.0,0.0,0.0,64.4,19.9,17.3,0.0,0.0,0.0,0.0,11.0,0.0,0.0,0.0,0.0,0.0,0.0,0.0,0.0,0.0,0.0,0.0,0.0,0.0,0.0,0.0,0.0,0.0,0.0,0.0,0.0,0.0,0.0,0.0,0.0,0.0,0.0,0.0,0.0,0.0,0.0,0.0,0.0,0.0,0.0,0.0,0.0,0.0,0.0,0.0,0.0,0.0,61.7,10.0,0.0,0.0,0.0,0.0
0,Impregnation,1123,0.94,0.06,15.9,1.0,0.04,0.0,9.8,0.0,0.0,0.0,69.4,6.8,19.3,8.1,0.0,0.0,0.0,0.0,0.0,0.0,0.0,0.0,0.0,0.0,0.0,0.0,0.0,0.0,0.0,0.0,0.0,0.0,0.0,0.0,0.0,0.0,0.0,0.0,0.0,0.0,0.0,0.0,0.0,0.0,0.0,0.0,0.0,0.0,0.0,0.0,0.0,0.0,0.0,0.0,0.0,0.0,0.0,0.0,0.0,62.5,10.1,0.0,0.0,0.0,0.0
0,Impregnation,1123,0.94,0.06,15.9,1.0,0.04,0.0,11.3,0.0,0.0,0.0,77.7,8.8,19.3,0.0,0.0,0.0,0.0,0.0,0.0,8.1,0.0,0.0,0.0,0.0,0.0,0.0,0.0,0.0,0.0,0.0,0.0,0.0,0.0,0.0,0.0,0.0,0.0,0.0,0.0,0.0,0.0,0.0,0.0,0.0,0.0,0.0,0.0,0.0,0.0,0.0,0.0,0.0,0.0,0.0,0.0,0.0,0.0,0.0,0.0,62.5,10.1,0.0,0.0,0.0,0.0
0,Impregnation,1123,0.94,0.06,15.9,1.0,0.04,0.0,12.5,0.0,0.0,0.0,80.7,10.1,19.3,0.0,0.0,0.0,0.0,8.1,0.0,0.0,0.0,0.0,0.0,0.0,0.0,0.0,0.0,0.0,0.0,0.0,0.0,0.0,0.0,0.0,0.0,0.0,0.0,0.0,0.0,0.0,0.0,0.0,0.0,0.0,0.0,0.0,0.0,0.0,0.0,0.0,0.0,0.0,0.0,0.0,0.0,0.0,0.0,0.0,0.0,62.5,10.1,0.0,0.0,0.0,0.0
0,Impregnation,1123,0.94,0.06,15.9,1.0,0.04,0.0,11.1,0.0,0.0,0.0,72.9,8.1,19.3,0.0,0.0,0.0,0.0,0.0,0.0,0.0,8.1,0.0,0.0,0.0,0.0,0.0,0.0,0.0,0.0,0.0,0.0,0.0,0.0,0.0,0.0,0.0,0.0,0.0,0.0,0.0,0.0,0.0,0.0,0.0,0.0,0.0,0.0,0.0,0.0,0.0,0.0,0.0,0.0,0.0,0.0,0.0,0.0,0.0,0.0,62.5,10.1,0.0,0.0,0.0,0.0
0,Impregnation,1123,0.94,0.06,15.9,1.0,0.04,0.0,12.5,0.0,0.0,0.0,80.7,10.1,16.0,0.0,0.0,0.0,0.0,9.0,0.0,0.0,0.0,0.0,0.0,0.0,0.0,0.0,0.0,0.0,0.0,0.0,0.0,0.0,0.0,0.0,0.0,0.0,0.0,0.0,0.0,0.0,0.0,0.0,0.0,0.0,0.0,0.0,0.0,0.0,0.0,0.0,0.0,0.0,0.0,0.0,0.0,0.0,0.0,0.0,0.0,64.6,10.4,0.0,0.0,0.0,0.0
0,Impregnation,1053,0.41,0.2,2.0,1.0,0.24,0.0,19.8,0.0,32.0,28.0,60.0,11.9,83.3,0.0,0.0,0.0,0.0,0.0,0.0,0.0,0.0,0.0,0.0,0.0,0.0,0.0,0.0,0.0,0.0,0.0,0.0,0.0,0.0,0.0,0.0,16.7,0.0,0.0,0.0,0.0,0.0,0.0,0.0,0.0,0.0,0.0,0.0,0.0,0.0,0.0,0.0,0.0,0.0,0.0,0.0,0.0,0.0,0.0,0.0,0.0,0.0,0.0,0.0,0.0,0.0
0,Sol-gel,1013,0.33,0.07,5.0,1.0,0.0,0.0,17.0,0.0,0.0,0.0,4.8,0.8,50.0,0.0,0.0,0.0,45.0,0.0,0.0,0.0,0.0,0.0,0.0,0.0,0.0,0.0,0.0,0.0,0.0,0.0,0.0,0.0,0.0,0.0,0.0,5.0,0.0,0.0,0.0,0.0,0.0,0.0,0.0,0.0,0.0,0.0,0.0,0.0,0.0,0.0,0.0,0.0,0.0,0.0,0.0,0.0,0.0,0.0,0.0,0.0,0.0,0.0,0.0,0.0,0.0
0,Sol-gel,1013,0.33,0.07,5.0,1.0,0.0,0.0,18.3,0.0,0.0,0.0,6.4,1.2,50.0,5.0,0.0,0.0,45.0,0.0,0.0,0.0,0.0,0.0,0.0,0.0,0.0,0.0,0.0,0.0,0.0,0.0,0.0,0.0,0.0,0.0,0.0,0.0,0.0,0.0,0.0,0.0,0.0,0.0,0.0,0.0,0.0,0.0,0.0,0.0,0.0,0.0,0.0,0.0,0.0,0.0,0.0,0.0,0.0,0.0,0.0,0.0,0.0,0.0,0.0,0.0,0.0
0,Sol-gel,1013,0.33,0.07,5.0,1.0,0.0,0.0,14.5,0.0,0.0,0.0,4.2,0.6,45.0,0.0,0.0,0.0,50.0,0.0,0.0,0.0,0.0,0.0,5.0,0.0,0.0,0.0,0.0,0.0,0.0,0.0,0.0,0.0,0.0,0.0,0.0,0.0,0.0,0.0,0.0,0.0,0.0,0.0,0.0,0.0,0.0,0.0,0.0,0.0,0.0,0.0,0.0,0.0,0.0,0.0,0.0,0.0,0.0,0.0,0.0,0.0,0.0,0.0,0.0,0.0,0.0
0,Sol-gel,1013,0.33,0.07,5.0,1.0,0.0,0.0,16.2,0.0,0.0,0.0,5.8,0.9,45.0,0.0,0.0,0.0,50.0,0.0,0.0,0.0,0.0,0.0,0.0,0.0,0.0,0.0,0.0,0.0,0.0,0.0,0.0,0.0,0.0,0.0,0.0,0.0,0.0,0.0,0.0,0.0,0.0,0.0,0.0,5.0,0.0,0.0,0.0,0.0,0.0,0.0,0.0,0.0,0.0,0.0,0.0,0.0,0.0,0.0,0.0,0.0,0.0,0.0,0.0,0.0,0.0
0,Sol-gel,1013,0.33,0.07,5.0,1.0,0.0,0.0,14.6,0.0,0.0,0.0,3.5,0.5,45.0,0.0,0.0,0.0,50.0,0.0,0.0,5.0,0.0,0.0,0.0,0.0,0.0,0.0,0.0,0.0,0.0,0.0,0.0,0.0,0.0,0.0,0.0,0.0,0.0,0.0,0.0,0.0,0.0,0.0,0.0,0.0,0.0,0.0,0.0,0.0,0.0,0.0,0.0,0.0,0.0,0.0,0.0,0.0,0.0,0.0,0.0,0.0,0.0,0.0,0.0,0.0,0.0
0,Sol-gel,1013,0.33,0.07,5.0,1.0,0.0,0.0,16.5,0.0,0.0,0.0,3.0,0.5,45.0,0.0,0.0,0.0,50.0,0.0,0.0,0.0,5.0,0.0,0.0,0.0,0.0,0.0,0.0,0.0,0.0,0.0,0.0,0.0,0.0,0.0,0.0,0.0,0.0,0.0,0.0,0.0,0.0,0.0,0.0,0.0,0.0,0.0,0.0,0.0,0.0,0.0,0.0,0.0,0.0,0.0,0.0,0.0,0.0,0.0,0.0,0.0,0.0,0.0,0.0,0.0,0.0
0,Precipitation,1123,0.61,0.08,7.3,1.0,0.34,0.0,17.2,0.0,0.0,0.0,76.5,13.2,15.5,0.0,0.0,0.0,0.0,0.0,0.0,0.0,0.0,0.0,0.0,0.0,0.0,0.0,0.0,0.0,0.0,0.0,0.0,0.0,8.1,6.1,0.0,18.2,0.0,0.0,0.0,0.0,0.0,0.0,0.0,0.0,0.0,0.0,0.0,0.0,0.0,0.0,0.0,0.0,0.0,0.0,0.0,0.0,0.0,0.0,0.0,0.0,0.0,0.0,52.1,0.0,0.0
0,Precipitation,1040,0.61,0.08,7.3,1.0,0.34,0.0,15.6,0.0,0.0,0.0,67.2,10.5,5.8,0.0,0.0,0.0,0.0,0.0,0.0,0.0,0.0,0.0,0.0,0.0,0.0,0.0,0.0,0.0,0.0,0.0,0.0,0.0,3.0,2.3,0.0,0.0,0.0,0.0,0.0,0.0,0.0,0.0,0.0,68.3,0.0,0.0,0.0,0.0,0.0,0.0,0.0,0.0,0.0,0.0,0.0,0.0,0.0,0.0,0.0,0.0,0.0,0.0,20.6,0.0,0.0
0,Impregnation,973,0.78,0.22,3.6,1.0,0.06,0.0,23.2,0.0,0.0,0.0,51.7,12.0,98.0,0.0,0.0,0.0,0.0,2.0,0.0,0.0,0.0,0.0,0.0,0.0,0.0,0.0,0.0,0.0,0.0,0.0,0.0,0.0,0.0,0.0,0.0,0.0,0.0,0.0,0.0,0.0,0.0,0.0,0.0,0.0,0.0,0.0,0.0,0.0,0.0,0.0,0.0,0.0,0.0,0.0,0.0,0.0,0.0,0.0,0.0,0.0,0.0,0.0,0.0,0.0,0.0
0,n.a.,1073,0.1,0.03,3.0,1.0,0.06,50.0,20.0,0.0,0.0,0.0,75.0,15.0,79.0,0.0,0.0,0.0,0.0,21.0,0.0,0.0,0.0,0.0,0.0,0.0,0.0,0.0,0.0,0.0,0.0,0.0,0.0,0.0,0.0,0.0,0.0,0.0,0.0,0.0,0.0,0.0,0.0,0.0,0.0,0.0,0.0,0.0,0.0,0.0,0.0,0.0,0.0,0.0,0.0,0.0,0.0,0.0,0.0,0.0,0.0,0.0,0.0,0.0,0.0,0.0,0.0
0,Sol-gel,1023,0.24,0.02,10.2,1.0,0.01,87.0,8.0,0.0,0.0,0.0,44.0,3.5,95.2,0.0,0.0,0.0,0.0,0.0,0.0,0.0,0.0,0.0,0.0,0.0,0.0,0.0,4.8,0.0,0.0,0.0,0.0,0.0,0.0,0.0,0.0,0.0,0.0,0.0,0.0,0.0,0.0,0.0,0.0,0.0,0.0,0.0,0.0,0.0,0.0,0.0,0.0,0.0,0.0,0.0,0.0,0.0,0.0,0.0,0.0,0.0,0.0,0.0,0.0,0.0,0.0
0,Therm.decomp.,1023,0.18,0.01,16.3,1.0,0.07,65.0,1.8,0.0,0.0,0.0,100.0,1.8,26.3,0.0,0.0,0.0,0.0,0.0,0.0,0.0,0.0,0.0,0.0,0.0,0.0,0.0,0.0,0.0,0.0,0.0,0.0,0.0,0.0,0.0,0.0,73.7,0.0,0.0,0.0,0.0,0.0,0.0,0.0,0.0,0.0,0.0,0.0,0.0,0.0,0.0,0.0,0.0,0.0,0.0,0.0,0.0,0.0,0.0,0.0,0.0,0.0,0.0,0.0,0.0,0.0
0,Precipitation,1023,0.08,0.04,2.0,1.0,2.0,0.0,27.0,0.0,0.0,0.0,46.0,12.4,99.9,0.0,0.0,0.0,0.0,0.0,0.0,0.0,0.0,0.0,0.0,0.0,0.0,0.0,0.0,0.0,0.0,0.0,0.0,0.0,0.0,0.0,0.0,0.0,0.0,0.0,0.0,0.0,0.0,0.0,0.0,0.1,0.0,0.0,0.0,0.0,0.0,0.0,0.0,0.0,0.0,0.0,0.0,0.0,0.0,0.1,0.0,0.0,0.0,0.0,0.0,0.0,0.0
0,Precipitation,1023,0.08,0.04,2.0,1.0,2.0,0.0,33.0,0.0,0.0,0.0,46.1,15.2,99.7,0.0,0.0,0.0,0.0,0.0,0.0,0.0,0.0,0.0,0.0,0.0,0.0,0.0,0.0,0.0,0.0,0.0,0.0,0.0,0.0,0.0,0.0,0.0,0.0,0.0,0.0,0.0,0.0,0.0,0.0,0.2,0.0,0.0,0.0,0.0,0.0,0.0,0.0,0.0,0.0,0.0,0.0,0.0,0.0,0.1,0.0,0.0,0.0,0.0,0.0,0.0,0.0
0,Precipitation,1023,0.08,0.04,2.0,1.0,2.0,0.0,28.0,0.0,0.0,0.0,55.7,15.6,99.4,0.0,0.0,0.0,0.0,0.0,0.0,0.0,0.0,0.0,0.0,0.0,0.0,0.0,0.0,0.0,0.0,0.0,0.0,0.0,0.0,0.0,0.0,0.0,0.0,0.0,0.0,0.0,0.0,0.0,0.0,0.4,0.0,0.0,0.0,0.0,0.0,0.0,0.0,0.0,0.0,0.0,0.0,0.0,0.0,0.2,0.0,0.0,0.0,0.0,0.0,0.0,0.0
0,Impregnation,973,0.46,0.05,10.2,1.0,0.01,70.0,10.0,0.0,0.0,0.0,72.0,7.2,98.2,0.0,0.0,0.0,0.0,1.8,0.0,0.0,0.0,0.0,0.0,0.0,0.0,0.0,0.0,0.0,0.0,0.0,0.0,0.0,0.0,0.0,0.0,0.0,0.0,0.0,0.0,0.0,0.0,0.0,0.0,0.0,0.0,0.0,0.0,0.0,0.0,0.0,0.0,0.0,0.0,0.0,0.0,0.0,0.0,0.0,0.0,0.0,0.0,0.0,0.0,0.0,0.0
0,Impregnation,998,0.46,0.05,10.2,1.0,0.01,70.0,15.0,0.0,0.0,0.0,75.0,11.3,98.2,0.0,0.0,0.0,0.0,1.8,0.0,0.0,0.0,0.0,0.0,0.0,0.0,0.0,0.0,0.0,0.0,0.0,0.0,0.0,0.0,0.0,0.0,0.0,0.0,0.0,0.0,0.0,0.0,0.0,0.0,0.0,0.0,0.0,0.0,0.0,0.0,0.0,0.0,0.0,0.0,0.0,0.0,0.0,0.0,0.0,0.0,0.0,0.0,0.0,0.0,0.0,0.0
0,Impregnation,1023,0.46,0.05,10.2,1.0,0.01,70.0,16.0,0.0,0.0,0.0,78.0,12.5,98.2,0.0,0.0,0.0,0.0,1.8,0.0,0.0,0.0,0.0,0.0,0.0,0.0,0.0,0.0,0.0,0.0,0.0,0.0,0.0,0.0,0.0,0.0,0.0,0.0,0.0,0.0,0.0,0.0,0.0,0.0,0.0,0.0,0.0,0.0,0.0,0.0,0.0,0.0,0.0,0.0,0.0,0.0,0.0,0.0,0.0,0.0,0.0,0.0,0.0,0.0,0.0,0.0
0,Impregnation,1023,0.4,0.08,5.0,1.0,0.06,0.0,17.4,0.0,21.0,36.5,57.5,10.0,99.0,0.0,0.0,0.0,0.0,0.0,0.0,0.0,0.0,0.0,1.0,0.0,0.0,0.0,0.0,0.0,0.0,0.0,0.0,0.0,0.0,0.0,0.0,0.0,0.0,0.0,0.0,0.0,0.0,0.0,0.0,0.0,0.0,0.0,0.0,0.0,0.0,0.0,0.0,0.0,0.0,0.0,0.0,0.0,0.0,0.0,0.0,0.0,0.0,0.0,0.0,0.0,0.0
0,Impregnation,923,0.4,0.08,5.0,1.0,0.06,62.0,10.1,0.0,8.9,23.5,32.4,3.3,99.0,0.0,0.0,0.0,0.0,0.0,0.0,0.0,0.0,0.0,1.0,0.0,0.0,0.0,0.0,0.0,0.0,0.0,0.0,0.0,0.0,0.0,0.0,0.0,0.0,0.0,0.0,0.0,0.0,0.0,0.0,0.0,0.0,0.0,0.0,0.0,0.0,0.0,0.0,0.0,0.0,0.0,0.0,0.0,0.0,0.0,0.0,0.0,0.0,0.0,0.0,0.0,0.0
0,Impregnation,923,0.4,0.08,5.0,1.0,0.06,34.4,8.1,0.0,10.1,34.4,44.5,3.6,97.0,0.0,0.0,0.0,0.0,0.0,0.0,0.0,0.0,0.0,3.0,0.0,0.0,0.0,0.0,0.0,0.0,0.0,0.0,0.0,0.0,0.0,0.0,0.0,0.0,0.0,0.0,0.0,0.0,0.0,0.0,0.0,0.0,0.0,0.0,0.0,0.0,0.0,0.0,0.0,0.0,0.0,0.0,0.0,0.0,0.0,0.0,0.0,0.0,0.0,0.0,0.0,0.0
0,Impregnation,923,0.4,0.08,5.0,1.0,0.06,30.2,9.5,0.0,13.3,44.6,57.9,5.5,95.0,0.0,0.0,0.0,0.0,0.0,0.0,0.0,0.0,0.0,5.0,0.0,0.0,0.0,0.0,0.0,0.0,0.0,0.0,0.0,0.0,0.0,0.0,0.0,0.0,0.0,0.0,0.0,0.0,0.0,0.0,0.0,0.0,0.0,0.0,0.0,0.0,0.0,0.0,0.0,0.0,0.0,0.0,0.0,0.0,0.0,0.0,0.0,0.0,0.0,0.0,0.0,0.0
0,Impregnation,923,0.4,0.08,5.0,1.0,0.06,21.4,4.8,0.0,9.4,43.8,53.2,2.6,90.0,0.0,0.0,0.0,0.0,0.0,0.0,0.0,0.0,0.0,10.0,0.0,0.0,0.0,0.0,0.0,0.0,0.0,0.0,0.0,0.0,0.0,0.0,0.0,0.0,0.0,0.0,0.0,0.0,0.0,0.0,0.0,0.0,0.0,0.0,0.0,0.0,0.0,0.0,0.0,0.0,0.0,0.0,0.0,0.0,0.0,0.0,0.0,0.0,0.0,0.0,0.0,0.0
0,Impregnation,923,0.4,0.08,5.0,1.0,0.06,9.3,3.0,0.0,7.3,46.6,53.9,1.6,80.0,0.0,0.0,0.0,0.0,0.0,0.0,0.0,0.0,0.0,20.0,0.0,0.0,0.0,0.0,0.0,0.0,0.0,0.0,0.0,0.0,0.0,0.0,0.0,0.0,0.0,0.0,0.0,0.0,0.0,0.0,0.0,0.0,0.0,0.0,0.0,0.0,0.0,0.0,0.0,0.0,0.0,0.0,0.0,0.0,0.0,0.0,0.0,0.0,0.0,0.0,0.0,0.0
0,Pyrolysis,983,0.5,0.1,4.8,1.0,0.45,0.0,25.0,0.0,0.0,0.0,47.0,11.8,90.0,0.0,0.0,0.0,10.0,0.0,0.0,0.0,0.0,0.0,0.0,0.0,0.0,0.0,0.0,0.0,0.0,0.0,0.0,0.0,0.0,0.0,0.0,0.0,0.0,0.0,0.0,0.0,0.0,0.0,0.0,0.0,0.0,0.0,0.0,0.0,0.0,0.0,0.0,0.0,0.0,0.0,0.0,0.0,0.0,0.0,0.0,0.0,0.0,0.0,0.0,0.0,0.0
0,n.a.,973,0.23,0.09,2.5,1.0,1.05,0.0,3.4,53.8,11.2,35.0,46.2,1.6,44.44,0.0,0.0,0.0,0.0,0.0,0.0,0.0,0.0,0.0,11.11,0.0,44.44,0.0,0.0,0.0,0.0,0.0,0.0,0.0,0.0,0.0,0.0,0.0,0.0,0.0,0.0,0.0,0.0,0.0,0.0,0.0,0.0,0.0,0.0,0.0,0.0,0.0,0.0,0.0,0.0,0.0,0.0,0.0,0.0,0.0,0.0,0.0,0.0,0.0,0.0,0.0,0.0
0,n.a.,993,0.23,0.09,2.5,1.0,1.05,0.0,5.1,47.1,17.3,35.6,52.9,2.7,44.44,0.0,0.0,0.0,0.0,0.0,0.0,0.0,0.0,0.0,11.11,0.0,44.44,0.0,0.0,0.0,0.0,0.0,0.0,0.0,0.0,0.0,0.0,0.0,0.0,0.0,0.0,0.0,0.0,0.0,0.0,0.0,0.0,0.0,0.0,0.0,0.0,0.0,0.0,0.0,0.0,0.0,0.0,0.0,0.0,0.0,0.0,0.0,0.0,0.0,0.0,0.0,0.0
0,n.a.,1013,0.23,0.09,2.5,1.0,1.05,0.0,7.0,41.2,25.0,33.8,58.8,4.1,44.44,0.0,0.0,0.0,0.0,0.0,0.0,0.0,0.0,0.0,11.11,0.0,44.44,0.0,0.0,0.0,0.0,0.0,0.0,0.0,0.0,0.0,0.0,0.0,0.0,0.0,0.0,0.0,0.0,0.0,0.0,0.0,0.0,0.0,0.0,0.0,0.0,0.0,0.0,0.0,0.0,0.0,0.0,0.0,0.0,0.0,0.0,0.0,0.0,0.0,0.0,0.0,0.0
0,n.a.,1033,0.23,0.09,2.5,1.0,1.05,0.0,9.1,35.4,34.6,30.0,64.6,5.9,44.44,0.0,0.0,0.0,0.0,0.0,0.0,0.0,0.0,0.0,11.11,0.0,44.44,0.0,0.0,0.0,0.0,0.0,0.0,0.0,0.0,0.0,0.0,0.0,0.0,0.0,0.0,0.0,0.0,0.0,0.0,0.0,0.0,0.0,0.0,0.0,0.0,0.0,0.0,0.0,0.0,0.0,0.0,0.0,0.0,0.0,0.0,0.0,0.0,0.0,0.0,0.0,0.0
0,n.a.,1053,0.23,0.09,2.5,1.0,1.05,0.0,11.9,31.6,41.1,27.3,68.4,8.1,44.44,0.0,0.0,0.0,0.0,0.0,0.0,0.0,0.0,0.0,11.11,0.0,44.44,0.0,0.0,0.0,0.0,0.0,0.0,0.0,0.0,0.0,0.0,0.0,0.0,0.0,0.0,0.0,0.0,0.0,0.0,0.0,0.0,0.0,0.0,0.0,0.0,0.0,0.0,0.0,0.0,0.0,0.0,0.0,0.0,0.0,0.0,0.0,0.0,0.0,0.0,0.0,0.0
0,Citric acid method,1073,0.32,0.08,4.0,1.0,0.0,82.1,24.1,45.6,0.0,0.0,54.4,13.1,77.0,0.0,0.0,0.0,0.0,0.0,0.0,0.0,0.0,0.0,0.0,0.0,0.0,0.0,0.0,0.0,0.0,0.0,0.0,0.0,0.0,0.0,0.0,23.0,0.0,0.0,0.0,0.0,0.0,0.0,0.0,0.0,0.0,0.0,0.0,0.0,0.0,0.0,0.0,0.0,0.0,0.0,0.0,0.0,0.0,0.0,0.0,0.0,0.0,0.0,0.0,0.0,0.0
0,Citric acid method,1073,0.32,0.08,4.0,1.0,0.0,92.4,28.5,47.0,0.0,0.0,53.0,15.1,51.33,25.67,0.0,0.0,0.0,0.0,0.0,0.0,0.0,0.0,0.0,0.0,0.0,0.0,0.0,0.0,0.0,0.0,0.0,0.0,0.0,0.0,0.0,23.0,0.0,0.0,0.0,0.0,0.0,0.0,0.0,0.0,0.0,0.0,0.0,0.0,0.0,0.0,0.0,0.0,0.0,0.0,0.0,0.0,0.0,0.0,0.0,0.0,0.0,0.0,0.0,0.0,0.0
0,Sol-gel,699,0.84,0.17,5.1,1.0,0.02,0.8,0.8,0.0,1.2,1.0,2.2,0.0,3.43,0.0,0.0,0.0,0.0,0.34,0.0,0.0,0.0,0.0,0.0,0.0,0.0,0.0,0.0,0.0,0.0,0.0,0.0,0.0,0.0,0.0,0.0,0.0,0.0,0.0,0.0,0.0,0.0,0.0,0.0,0.0,0.0,0.0,0.0,0.0,0.0,0.0,0.0,0.0,0.0,0.0,0.0,0.0,0.0,0.0,0.0,0.0,96.23,0.0,0.0,0.0,0.0
0,Sol-gel,745,0.84,0.17,5.1,1.0,0.02,1.7,0.5,0.0,1.2,1.2,2.4,0.0,3.43,0.0,0.0,0.0,0.0,0.34,0.0,0.0,0.0,0.0,0.0,0.0,0.0,0.0,0.0,0.0,0.0,0.0,0.0,0.0,0.0,0.0,0.0,0.0,0.0,0.0,0.0,0.0,0.0,0.0,0.0,0.0,0.0,0.0,0.0,0.0,0.0,0.0,0.0,0.0,0.0,0.0,0.0,0.0,0.0,0.0,0.0,0.0,96.23,0.0,0.0,0.0,0.0
0,Sol-gel,788,0.84,0.17,5.1,1.0,0.02,10.7,1.5,0.0,1.0,1.7,2.7,0.0,3.43,0.0,0.0,0.0,0.0,0.34,0.0,0.0,0.0,0.0,0.0,0.0,0.0,0.0,0.0,0.0,0.0,0.0,0.0,0.0,0.0,0.0,0.0,0.0,0.0,0.0,0.0,0.0,0.0,0.0,0.0,0.0,0.0,0.0,0.0,0.0,0.0,0.0,0.0,0.0,0.0,0.0,0.0,0.0,0.0,0.0,0.0,0.0,96.23,0.0,0.0,0.0,0.0
0,Sol-gel,833,0.84,0.17,5.1,1.0,0.02,59.2,9.8,0.0,2.5,17.9,20.5,2.0,3.43,0.0,0.0,0.0,0.0,0.34,0.0,0.0,0.0,0.0,0.0,0.0,0.0,0.0,0.0,0.0,0.0,0.0,0.0,0.0,0.0,0.0,0.0,0.0,0.0,0.0,0.0,0.0,0.0,0.0,0.0,0.0,0.0,0.0,0.0,0.0,0.0,0.0,0.0,0.0,0.0,0.0,0.0,0.0,0.0,0.0,0.0,0.0,96.23,0.0,0.0,0.0,0.0
0,Sol-gel,878,0.84,0.17,5.1,1.0,0.02,95.1,23.5,0.0,18.1,33.0,51.1,12.0,3.43,0.0,0.0,0.0,0.0,0.34,0.0,0.0,0.0,0.0,0.0,0.0,0.0,0.0,0.0,0.0,0.0,0.0,0.0,0.0,0.0,0.0,0.0,0.0,0.0,0.0,0.0,0.0,0.0,0.0,0.0,0.0,0.0,0.0,0.0,0.0,0.0,0.0,0.0,0.0,0.0,0.0,0.0,0.0,0.0,0.0,0.0,0.0,96.23,0.0,0.0,0.0,0.0
0,Sol-gel,921,0.84,0.17,5.1,1.0,0.02,99.5,26.4,0.0,24.2,33.0,57.2,15.1,3.43,0.0,0.0,0.0,0.0,0.34,0.0,0.0,0.0,0.0,0.0,0.0,0.0,0.0,0.0,0.0,0.0,0.0,0.0,0.0,0.0,0.0,0.0,0.0,0.0,0.0,0.0,0.0,0.0,0.0,0.0,0.0,0.0,0.0,0.0,0.0,0.0,0.0,0.0,0.0,0.0,0.0,0.0,0.0,0.0,0.0,0.0,0.0,96.23,0.0,0.0,0.0,0.0
0,Sol-gel,1009,0.84,0.17,5.1,1.0,0.02,100.0,26.7,0.0,28.4,32.5,60.9,16.3,3.43,0.0,0.0,0.0,0.0,0.34,0.0,0.0,0.0,0.0,0.0,0.0,0.0,0.0,0.0,0.0,0.0,0.0,0.0,0.0,0.0,0.0,0.0,0.0,0.0,0.0,0.0,0.0,0.0,0.0,0.0,0.0,0.0,0.0,0.0,0.0,0.0,0.0,0.0,0.0,0.0,0.0,0.0,0.0,0.0,0.0,0.0,0.0,96.23,0.0,0.0,0.0,0.0
0,Electrospining,1023,0.0,0.0,5.0,1.0,0.0,0.0,17.5,89.6,0.1,10.3,10.4,1.8,75.98,0.0,23.97,0.0,0.0,0.0,0.0,0.0,0.0,0.0,0.0,0.0,0.0,0.0,0.0,0.0,0.0,0.0,0.0,0.0,0.0,0.0,0.0,0.0,0.0,0.0,0.0,0.0,0.0,0.0,0.0,0.0,0.0,0.0,0.0,0.0,0.0,0.04,0.0,0.0,0.0,0.0,0.0,0.0,0.0,0.0,0.0,0.0,0.0,0.0,0.0,0.0,0.0
0,Electrospining,1023,0.0,0.0,5.0,1.0,0.0,0.0,26.1,100.0,0.0,0.0,0.0,0.0,75.95,0.0,23.96,0.0,0.0,0.0,0.0,0.0,0.0,0.0,0.0,0.0,0.0,0.0,0.0,0.0,0.0,0.0,0.0,0.0,0.0,0.0,0.0,0.0,0.0,0.0,0.0,0.0,0.0,0.0,0.0,0.0,0.0,0.0,0.0,0.0,0.0,0.09,0.0,0.0,0.0,0.0,0.0,0.0,0.0,0.0,0.0,0.0,0.0,0.0,0.0,0.0,0.0
0,Sol-gel,1023,0.03,0.02,2.0,1.0,0.0,71.8,36.1,55.5,24.3,20.2,44.5,16.1,66.67,0.0,0.0,0.0,0.0,0.0,0.0,33.33,0.0,0.0,0.0,0.0,0.0,0.0,0.0,0.0,0.0,0.0,0.0,0.0,0.0,0.0,0.0,0.0,0.0,0.0,0.0,0.0,0.0,0.0,0.0,0.0,0.0,0.0,0.0,0.0,0.0,0.0,0.0,0.0,0.0,0.0,0.0,0.0,0.0,0.0,0.0,0.0,0.0,0.0,0.0,0.0,0.0
0,Impregnation,973,0.75,0.25,3.0,1.0,0.07,0.0,16.2,68.1,19.4,9.9,31.9,5.2,2.87,0.0,0.0,0.0,0.0,0.0,0.0,0.0,0.0,0.0,0.0,7.26,0.0,0.0,0.0,0.0,0.0,0.0,0.0,0.0,0.0,0.0,0.0,0.0,0.0,0.0,0.0,0.0,0.0,0.0,0.0,0.0,0.0,0.0,0.0,0.0,0.0,0.0,0.0,0.0,0.0,0.0,0.0,0.0,0.0,0.0,0.0,89.87,0.0,0.0,0.0,0.0,0.0
0,Impregnation,973,0.75,0.25,3.0,1.0,0.07,0.0,11.1,55.3,18.5,13.4,44.7,5.0,2.8,0.0,0.0,0.0,0.0,0.0,0.0,9.69,0.0,0.0,0.0,0.0,0.0,0.0,0.0,0.0,0.0,0.0,0.0,0.0,0.0,0.0,0.0,0.0,0.0,0.0,0.0,0.0,0.0,0.0,0.0,0.0,0.0,0.0,0.0,0.0,0.0,0.0,0.0,0.0,0.0,0.0,0.0,0.0,0.0,0.0,0.0,87.52,0.0,0.0,0.0,0.0,0.0
0,Impregnation,973,0.75,0.25,3.0,1.0,0.07,0.0,14.5,68.5,18.5,10.6,31.5,4.6,2.92,0.0,0.0,0.0,0.0,0.0,0.0,0.0,0.0,0.0,0.0,0.0,0.0,0.0,0.0,0.0,0.0,0.0,0.0,0.0,0.0,0.0,0.0,0.0,0.0,0.0,0.0,5.81,0.0,0.0,0.0,0.0,0.0,0.0,0.0,0.0,0.0,0.0,0.0,0.0,0.0,0.0,0.0,0.0,0.0,0.0,0.0,91.28,0.0,0.0,0.0,0.0,0.0
0,Impregnation,973,0.75,0.25,3.0,1.0,0.07,0.0,10.6,65.1,18.8,13.3,34.9,3.7,2.9,0.0,0.0,0.0,0.0,0.0,0.0,0.0,0.0,0.0,0.0,0.0,0.0,0.0,0.0,0.0,0.0,0.0,0.0,6.17,0.0,0.0,0.0,0.0,0.0,0.0,0.0,0.0,0.0,0.0,0.0,0.0,0.0,0.0,0.0,0.0,0.0,0.0,0.0,0.0,0.0,0.0,0.0,0.0,0.0,0.0,0.0,90.93,0.0,0.0,0.0,0.0,0.0
