Repository: jsjong98/Catalyst-AI

Catalyst-AI
Sungkyunkwan University, School of Chemical Engineering
IPSE (Laboratory of Intelligence Process System Engieering)
Jonghwan Oh (1), Janggeun Lee (2), Dongin Jung (2), Jiyong Kim (*)

Don't Copy this code.

File: Database/Li_Cat_1.csv (part 5 of 6)
Promotor,Preparation,"Temperature, K","p(CH4), bar","p(O2), bar",p(CH4)/p(O2),"p total, bar","Contact time, s","X(O2), %","X(CH4), %","S(COx), %","S(C2=), %","S(C2-), %","S(C2), %","Y(C2), %",Li_C_mol%,Mg_C_mol%,Ca_C_mol%,Al_C_mol%,La_C_mol%,Sm_C_mol%,Zn_C_mol%,Ni_C_mol%,Ba_C_mol%,Pb_C_mol%,Pr_C_mol%,Ce_C_mol%,Ti_C_mol%,Be_C_mol%,Na_C_mol%,Th_C_mol%,K_C_mol%,Mn_C_mol%,Y_C_mol%,B_C_mol%,Co_C_mol%,Bi_C_mol%,Sr_C_mol%,Mo_C_mol%,Sb_C_mol%,Si_C_mol%,Ag_C_mol%,Cs_C_mol%,Zr_C_mol%,Cd_C_mol%,Nd_C_mol%,Rb_C_mol%,W_C_mol%,Fe_C_mol%,Yb_C_mol%,Te_C_mol%,Ho_C_mol%,Tb_C_mol%,Sn_C_mol%,In_C_mol%,Ge_C_mol%,Dy_C_mol%,Nb_C_mol%,Ta_C_mol%,Pt_C_mol%,V_C_mol%,S_A_mol%,Br_A_mol%,Cl_A_mol%,C_A_mol%,B_A_mol%,P_A_mol%,Al_S_mol%,Si_S_mol%,Ca_S_mol%,Co_S_mol%,Ti_S_mol%,Ce_S_mol%,Mg_S_mol%,Sn_S_mol%
0,IJP-A synthesis,973,0.45,0.15,3.0,1.0,0.03,0.0,21.8,0.0,0.0,0.0,39.1,8.5,0.55,7.52,0.0,0.0,91.22,0.0,0.0,0.0,0.0,0.0,0.0,0.0,0.0,0.0,0.0,0.0,0.0,0.71,0.0,0.0,0.0,0.0,0.0,0.0,0.0,0.0,0.0,0.0,0.0,0.0,0.0,0.0,0.0,0.0,0.0,0.0,0.0,0.0,0.0,0.0,0.0,0.0,0.0,0.0,0.0,0.0,0.0,0.0,0.0,0.0,0.0,0.0,0.0,0.0,0.0,0.0,0.0,0.0,0.0,0.0
0,IJP-A synthesis,973,0.45,0.15,3.0,1.0,0.03,0.0,21.3,0.0,0.0,0.0,35.8,7.6,1.42,7.45,0.0,0.0,90.42,0.0,0.0,0.0,0.0,0.0,0.0,0.0,0.0,0.0,0.0,0.0,0.0,0.71,0.0,0.0,0.0,0.0,0.0,0.0,0.0,0.0,0.0,0.0,0.0,0.0,0.0,0.0,0.0,0.0,0.0,0.0,0.0,0.0,0.0,0.0,0.0,0.0,0.0,0.0,0.0,0.0,0.0,0.0,0.0,0.0,0.0,0.0,0.0,0.0,0.0,0.0,0.0,0.0,0.0,0.0
0,IJP-A synthesis,973,0.45,0.15,3.0,1.0,0.03,0.0,20.9,0.0,0.0,0.0,34.3,7.2,0.54,7.43,0.0,0.0,90.21,0.0,0.0,0.0,0.0,0.0,0.0,0.0,0.0,0.0,0.0,0.0,0.0,1.81,0.0,0.0,0.0,0.0,0.0,0.0,0.0,0.0,0.0,0.0,0.0,0.0,0.0,0.0,0.0,0.0,0.0,0.0,0.0,0.0,0.0,0.0,0.0,0.0,0.0,0.0,0.0,0.0,0.0,0.0,0.0,0.0,0.0,0.0,0.0,0.0,0.0,0.0,0.0,0.0,0.0,0.0
0,IJP-A synthesis,973,0.45,0.15,3.0,1.0,0.03,0.0,20.7,0.0,0.0,0.0,32.3,6.7,1.4,7.37,0.0,0.0,89.43,0.0,0.0,0.0,0.0,0.0,0.0,0.0,0.0,0.0,0.0,0.0,0.0,1.8,0.0,0.0,0.0,0.0,0.0,0.0,0.0,0.0,0.0,0.0,0.0,0.0,0.0,0.0,0.0,0.0,0.0,0.0,0.0,0.0,0.0,0.0,0.0,0.0,0.0,0.0,0.0,0.0,0.0,0.0,0.0,0.0,0.0,0.0,0.0,0.0,0.0,0.0,0.0,0.0,0.0,0.0
0,IJP-A synthesis,973,0.45,0.15,3.0,1.0,0.03,0.0,22.3,0.0,0.0,0.0,36.3,8.1,0.49,17.34,0.0,0.0,81.54,0.0,0.0,0.0,0.0,0.0,0.0,0.0,0.0,0.0,0.0,0.0,0.0,0.64,0.0,0.0,0.0,0.0,0.0,0.0,0.0,0.0,0.0,0.0,0.0,0.0,0.0,0.0,0.0,0.0,0.0,0.0,0.0,0.0,0.0,0.0,0.0,0.0,0.0,0.0,0.0,0.0,0.0,0.0,0.0,0.0,0.0,0.0,0.0,0.0,0.0,0.0,0.0,0.0,0.0,0.0
0,IJP-A synthesis,973,0.45,0.15,3.0,1.0,0.03,0.0,21.5,0.0,0.0,0.0,38.4,8.2,1.27,17.2,0.0,0.0,80.9,0.0,0.0,0.0,0.0,0.0,0.0,0.0,0.0,0.0,0.0,0.0,0.0,0.63,0.0,0.0,0.0,0.0,0.0,0.0,0.0,0.0,0.0,0.0,0.0,0.0,0.0,0.0,0.0,0.0,0.0,0.0,0.0,0.0,0.0,0.0,0.0,0.0,0.0,0.0,0.0,0.0,0.0,0.0,0.0,0.0,0.0,0.0,0.0,0.0,0.0,0.0,0.0,0.0,0.0,0.0
0,IJP-A synthesis,973,0.45,0.15,3.0,1.0,0.03,0.0,20.3,0.0,0.0,0.0,34.3,7.0,0.48,17.16,0.0,0.0,80.73,0.0,0.0,0.0,0.0,0.0,0.0,0.0,0.0,0.0,0.0,0.0,0.0,1.62,0.0,0.0,0.0,0.0,0.0,0.0,0.0,0.0,0.0,0.0,0.0,0.0,0.0,0.0,0.0,0.0,0.0,0.0,0.0,0.0,0.0,0.0,0.0,0.0,0.0,0.0,0.0,0.0,0.0,0.0,0.0,0.0,0.0,0.0,0.0,0.0,0.0,0.0,0.0,0.0,0.0,0.0
0,IJP-A synthesis,973,0.45,0.15,3.0,1.0,0.03,0.0,20.5,0.0,0.0,0.0,30.6,6.3,1.26,17.03,0.0,0.0,80.1,0.0,0.0,0.0,0.0,0.0,0.0,0.0,0.0,0.0,0.0,0.0,0.0,1.61,0.0,0.0,0.0,0.0,0.0,0.0,0.0,0.0,0.0,0.0,0.0,0.0,0.0,0.0,0.0,0.0,0.0,0.0,0.0,0.0,0.0,0.0,0.0,0.0,0.0,0.0,0.0,0.0,0.0,0.0,0.0,0.0,0.0,0.0,0.0,0.0,0.0,0.0,0.0,0.0,0.0,0.0
0,IJP-A synthesis,973,0.45,0.15,3.0,1.0,0.03,0.0,25.7,0.0,0.0,0.0,42.3,10.9,0.23,3.15,0.0,0.0,96.32,0.0,0.0,0.0,0.0,0.0,0.0,0.0,0.0,0.0,0.0,0.0,0.0,0.3,0.0,0.0,0.0,0.0,0.0,0.0,0.0,0.0,0.0,0.0,0.0,0.0,0.0,0.0,0.0,0.0,0.0,0.0,0.0,0.0,0.0,0.0,0.0,0.0,0.0,0.0,0.0,0.0,0.0,0.0,0.0,0.0,0.0,0.0,0.0,0.0,0.0,0.0,0.0,0.0,0.0,0.0
0,IJP-A synthesis,973,0.45,0.15,3.0,1.0,0.03,0.0,26.0,0.0,0.0,0.0,34.0,8.8,0.68,3.14,0.0,0.0,95.89,0.0,0.0,0.0,0.0,0.0,0.0,0.0,0.0,0.0,0.0,0.0,0.0,0.3,0.0,0.0,0.0,0.0,0.0,0.0,0.0,0.0,0.0,0.0,0.0,0.0,0.0,0.0,0.0,0.0,0.0,0.0,0.0,0.0,0.0,0.0,0.0,0.0,0.0,0.0,0.0,0.0,0.0,0.0,0.0,0.0,0.0,0.0,0.0,0.0,0.0,0.0,0.0,0.0,0.0,0.0
0,IJP-A synthesis,973,0.45,0.15,3.0,1.0,0.03,0.0,21.3,0.0,0.0,0.0,33.3,7.1,0.23,3.13,0.0,0.0,95.77,0.0,0.0,0.0,0.0,0.0,0.0,0.0,0.0,0.0,0.0,0.0,0.0,0.87,0.0,0.0,0.0,0.0,0.0,0.0,0.0,0.0,0.0,0.0,0.0,0.0,0.0,0.0,0.0,0.0,0.0,0.0,0.0,0.0,0.0,0.0,0.0,0.0,0.0,0.0,0.0,0.0,0.0,0.0,0.0,0.0,0.0,0.0,0.0,0.0,0.0,0.0,0.0,0.0,0.0,0.0
0,IJP-A synthesis,973,0.45,0.15,3.0,1.0,0.03,0.0,22.0,0.0,0.0,0.0,28.0,6.2,0.68,3.12,0.0,0.0,95.34,0.0,0.0,0.0,0.0,0.0,0.0,0.0,0.0,0.0,0.0,0.0,0.0,0.87,0.0,0.0,0.0,0.0,0.0,0.0,0.0,0.0,0.0,0.0,0.0,0.0,0.0,0.0,0.0,0.0,0.0,0.0,0.0,0.0,0.0,0.0,0.0,0.0,0.0,0.0,0.0,0.0,0.0,0.0,0.0,0.0,0.0,0.0,0.0,0.0,0.0,0.0,0.0,0.0,0.0,0.0
0,IJP-A synthesis,973,0.45,0.15,3.0,1.0,0.03,0.0,24.1,0.0,0.0,0.0,32.3,7.8,0.22,8.78,0.0,0.0,90.72,0.0,0.0,0.0,0.0,0.0,0.0,0.0,0.0,0.0,0.0,0.0,0.0,0.28,0.0,0.0,0.0,0.0,0.0,0.0,0.0,0.0,0.0,0.0,0.0,0.0,0.0,0.0,0.0,0.0,0.0,0.0,0.0,0.0,0.0,0.0,0.0,0.0,0.0,0.0,0.0,0.0,0.0,0.0,0.0,0.0,0.0,0.0,0.0,0.0,0.0,0.0,0.0,0.0,0.0,0.0
0,IJP-A synthesis,973,0.45,0.15,3.0,1.0,0.03,0.0,24.6,0.0,0.0,0.0,36.0,8.9,0.64,8.74,0.0,0.0,90.33,0.0,0.0,0.0,0.0,0.0,0.0,0.0,0.0,0.0,0.0,0.0,0.0,0.28,0.0,0.0,0.0,0.0,0.0,0.0,0.0,0.0,0.0,0.0,0.0,0.0,0.0,0.0,0.0,0.0,0.0,0.0,0.0,0.0,0.0,0.0,0.0,0.0,0.0,0.0,0.0,0.0,0.0,0.0,0.0,0.0,0.0,0.0,0.0,0.0,0.0,0.0,0.0,0.0,0.0,0.0
0,IJP-A synthesis,973,0.45,0.15,3.0,1.0,0.03,0.0,23.6,0.0,0.0,0.0,34.1,8.1,0.22,8.73,0.0,0.0,90.23,0.0,0.0,0.0,0.0,0.0,0.0,0.0,0.0,0.0,0.0,0.0,0.0,0.82,0.0,0.0,0.0,0.0,0.0,0.0,0.0,0.0,0.0,0.0,0.0,0.0,0.0,0.0,0.0,0.0,0.0,0.0,0.0,0.0,0.0,0.0,0.0,0.0,0.0,0.0,0.0,0.0,0.0,0.0,0.0,0.0,0.0,0.0,0.0,0.0,0.0,0.0,0.0,0.0,0.0,0.0
0,IJP-A synthesis,973,0.45,0.15,3.0,1.0,0.03,0.0,21.6,0.0,0.0,0.0,39.6,8.5,0.64,8.7,0.0,0.0,89.85,0.0,0.0,0.0,0.0,0.0,0.0,0.0,0.0,0.0,0.0,0.0,0.0,0.82,0.0,0.0,0.0,0.0,0.0,0.0,0.0,0.0,0.0,0.0,0.0,0.0,0.0,0.0,0.0,0.0,0.0,0.0,0.0,0.0,0.0,0.0,0.0,0.0,0.0,0.0,0.0,0.0,0.0,0.0,0.0,0.0,0.0,0.0,0.0,0.0,0.0,0.0,0.0,0.0,0.0,0.0
0,IJP-A synthesis,973,0.45,0.15,3.0,1.0,0.03,0.0,33.6,0.0,0.0,0.0,32.2,10.8,0.15,1.54,0.0,0.0,98.19,0.0,0.0,0.0,0.0,0.0,0.0,0.0,0.0,0.0,0.0,0.0,0.0,0.12,0.0,0.0,0.0,0.0,0.0,0.0,0.0,0.0,0.0,0.0,0.0,0.0,0.0,0.0,0.0,0.0,0.0,0.0,0.0,0.0,0.0,0.0,0.0,0.0,0.0,0.0,0.0,0.0,0.0,0.0,0.0,0.0,0.0,0.0,0.0,0.0,0.0,0.0,0.0,0.0,0.0,0.0
0,IJP-A synthesis,973,0.45,0.15,3.0,1.0,0.03,0.0,33.4,0.0,0.0,0.0,29.6,9.9,0.36,1.54,0.0,0.0,97.98,0.0,0.0,0.0,0.0,0.0,0.0,0.0,0.0,0.0,0.0,0.0,0.0,0.12,0.0,0.0,0.0,0.0,0.0,0.0,0.0,0.0,0.0,0.0,0.0,0.0,0.0,0.0,0.0,0.0,0.0,0.0,0.0,0.0,0.0,0.0,0.0,0.0,0.0,0.0,0.0,0.0,0.0,0.0,0.0,0.0,0.0,0.0,0.0,0.0,0.0,0.0,0.0,0.0,0.0,0.0
0,IJP-A synthesis,973,0.45,0.15,3.0,1.0,0.03,0.0,31.9,0.0,0.0,0.0,27.0,8.6,0.15,1.54,0.0,0.0,97.86,0.0,0.0,0.0,0.0,0.0,0.0,0.0,0.0,0.0,0.0,0.0,0.0,0.46,0.0,0.0,0.0,0.0,0.0,0.0,0.0,0.0,0.0,0.0,0.0,0.0,0.0,0.0,0.0,0.0,0.0,0.0,0.0,0.0,0.0,0.0,0.0,0.0,0.0,0.0,0.0,0.0,0.0,0.0,0.0,0.0,0.0,0.0,0.0,0.0,0.0,0.0,0.0,0.0,0.0,0.0
0,IJP-A synthesis,973,0.45,0.15,3.0,1.0,0.03,0.0,31.0,0.0,0.0,0.0,26.0,8.1,0.36,1.53,0.0,0.0,97.65,0.0,0.0,0.0,0.0,0.0,0.0,0.0,0.0,0.0,0.0,0.0,0.0,0.46,0.0,0.0,0.0,0.0,0.0,0.0,0.0,0.0,0.0,0.0,0.0,0.0,0.0,0.0,0.0,0.0,0.0,0.0,0.0,0.0,0.0,0.0,0.0,0.0,0.0,0.0,0.0,0.0,0.0,0.0,0.0,0.0,0.0,0.0,0.0,0.0,0.0,0.0,0.0,0.0,0.0,0.0
0,IJP-A synthesis,973,0.45,0.15,3.0,1.0,0.03,0.0,33.7,0.0,0.0,0.0,32.2,10.9,0.14,4.72,0.0,0.0,95.02,0.0,0.0,0.0,0.0,0.0,0.0,0.0,0.0,0.0,0.0,0.0,0.0,0.11,0.0,0.0,0.0,0.0,0.0,0.0,0.0,0.0,0.0,0.0,0.0,0.0,0.0,0.0,0.0,0.0,0.0,0.0,0.0,0.0,0.0,0.0,0.0,0.0,0.0,0.0,0.0,0.0,0.0,0.0,0.0,0.0,0.0,0.0,0.0,0.0,0.0,0.0,0.0,0.0,0.0,0.0
0,IJP-A synthesis,973,0.45,0.15,3.0,1.0,0.03,0.0,31.5,0.0,0.0,0.0,26.2,8.2,0.35,4.71,0.0,0.0,94.82,0.0,0.0,0.0,0.0,0.0,0.0,0.0,0.0,0.0,0.0,0.0,0.0,0.11,0.0,0.0,0.0,0.0,0.0,0.0,0.0,0.0,0.0,0.0,0.0,0.0,0.0,0.0,0.0,0.0,0.0,0.0,0.0,0.0,0.0,0.0,0.0,0.0,0.0,0.0,0.0,0.0,0.0,0.0,0.0,0.0,0.0,0.0,0.0,0.0,0.0,0.0,0.0,0.0,0.0,0.0
0,IJP-A synthesis,973,0.45,0.15,3.0,1.0,0.03,0.0,33.0,0.0,0.0,0.0,30.8,10.2,0.14,4.71,0.0,0.0,94.71,0.0,0.0,0.0,0.0,0.0,0.0,0.0,0.0,0.0,0.0,0.0,0.0,0.45,0.0,0.0,0.0,0.0,0.0,0.0,0.0,0.0,0.0,0.0,0.0,0.0,0.0,0.0,0.0,0.0,0.0,0.0,0.0,0.0,0.0,0.0,0.0,0.0,0.0,0.0,0.0,0.0,0.0,0.0,0.0,0.0,0.0,0.0,0.0,0.0,0.0,0.0,0.0,0.0,0.0,0.0
0,IJP-A synthesis,973,0.45,0.15,3.0,1.0,0.03,0.0,28.3,0.0,0.0,0.0,36.7,10.4,0.35,4.7,0.0,0.0,94.51,0.0,0.0,0.0,0.0,0.0,0.0,0.0,0.0,0.0,0.0,0.0,0.0,0.44,0.0,0.0,0.0,0.0,0.0,0.0,0.0,0.0,0.0,0.0,0.0,0.0,0.0,0.0,0.0,0.0,0.0,0.0,0.0,0.0,0.0,0.0,0.0,0.0,0.0,0.0,0.0,0.0,0.0,0.0,0.0,0.0,0.0,0.0,0.0,0.0,0.0,0.0,0.0,0.0,0.0,0.0
0,Impregnation,1073,0.5,0.25,2.0,1.0,0.36,21.1,9.6,0.0,0.0,0.0,47.8,4.6,2.23,0.0,0.0,0.0,0.0,0.0,0.0,0.0,0.0,0.0,0.0,0.0,0.0,0.0,2.08,0.0,0.0,0.0,0.0,0.0,0.0,0.0,0.0,0.0,0.0,0.0,0.0,0.0,0.0,0.0,0.0,0.0,1.04,0.0,0.0,0.0,0.0,0.0,0.0,0.0,0.0,0.0,0.0,0.0,0.0,0.0,0.0,0.0,0.0,0.0,0.0,0.0,0.0,94.65,0.0,0.0,0.0,0.0,0.0,0.0
0,Impregnation,923,0.71,0.29,2.5,1.0,0.15,0.0,18.5,0.0,32.9,19.0,52.0,9.6,70.7,0.0,0.0,0.0,0.0,0.0,0.0,0.0,0.0,0.0,0.0,0.0,0.0,0.0,0.0,0.0,0.0,0.0,0.0,0.0,0.0,0.0,0.0,0.0,0.0,0.0,0.0,0.0,0.0,0.0,0.0,0.0,0.0,0.0,0.0,0.0,0.0,0.0,0.0,0.0,0.0,0.0,0.0,0.0,0.0,0.0,0.0,0.0,0.0,0.0,0.0,0.0,0.0,0.0,0.0,0.0,0.0,0.0,0.0,29.3
0,Impregnation,973,0.71,0.29,2.5,1.0,0.15,0.0,31.8,0.0,48.7,11.4,60.1,19.1,70.7,0.0,0.0,0.0,0.0,0.0,0.0,0.0,0.0,0.0,0.0,0.0,0.0,0.0,0.0,0.0,0.0,0.0,0.0,0.0,0.0,0.0,0.0,0.0,0.0,0.0,0.0,0.0,0.0,0.0,0.0,0.0,0.0,0.0,0.0,0.0,0.0,0.0,0.0,0.0,0.0,0.0,0.0,0.0,0.0,0.0,0.0,0.0,0.0,0.0,0.0,0.0,0.0,0.0,0.0,0.0,0.0,0.0,0.0,29.3
0,Impregnation,1023,0.71,0.29,2.5,1.0,0.15,0.0,37.7,0.0,48.2,8.4,56.6,21.4,70.7,0.0,0.0,0.0,0.0,0.0,0.0,0.0,0.0,0.0,0.0,0.0,0.0,0.0,0.0,0.0,0.0,0.0,0.0,0.0,0.0,0.0,0.0,0.0,0.0,0.0,0.0,0.0,0.0,0.0,0.0,0.0,0.0,0.0,0.0,0.0,0.0,0.0,0.0,0.0,0.0,0.0,0.0,0.0,0.0,0.0,0.0,0.0,0.0,0.0,0.0,0.0,0.0,0.0,0.0,0.0,0.0,0.0,0.0,29.3
0,Impregnation,1073,0.71,0.29,2.5,1.0,0.15,0.0,36.6,0.0,38.0,11.2,49.2,18.0,70.7,0.0,0.0,0.0,0.0,0.0,0.0,0.0,0.0,0.0,0.0,0.0,0.0,0.0,0.0,0.0,0.0,0.0,0.0,0.0,0.0,0.0,0.0,0.0,0.0,0.0,0.0,0.0,0.0,0.0,0.0,0.0,0.0,0.0,0.0,0.0,0.0,0.0,0.0,0.0,0.0,0.0,0.0,0.0,0.0,0.0,0.0,0.0,0.0,0.0,0.0,0.0,0.0,0.0,0.0,0.0,0.0,0.0,0.0,29.3
0,Impregnation,1123,0.71,0.29,2.5,1.0,0.15,0.0,34.4,0.0,31.8,10.5,42.3,14.5,70.7,0.0,0.0,0.0,0.0,0.0,0.0,0.0,0.0,0.0,0.0,0.0,0.0,0.0,0.0,0.0,0.0,0.0,0.0,0.0,0.0,0.0,0.0,0.0,0.0,0.0,0.0,0.0,0.0,0.0,0.0,0.0,0.0,0.0,0.0,0.0,0.0,0.0,0.0,0.0,0.0,0.0,0.0,0.0,0.0,0.0,0.0,0.0,0.0,0.0,0.0,0.0,0.0,0.0,0.0,0.0,0.0,0.0,0.0,29.3
0,Impregnation,923,0.4,0.1,4.0,1.0,0.03,0.0,8.7,0.0,0.0,0.0,64.8,5.7,10.0,0.0,0.0,0.0,0.0,0.0,0.0,0.0,0.0,0.0,0.0,0.0,0.0,0.0,0.0,0.0,0.0,0.0,0.0,0.0,0.0,0.0,0.0,0.0,0.0,0.0,0.0,0.0,0.0,0.0,0.0,0.0,0.0,0.0,0.0,0.0,0.0,0.0,0.0,0.0,0.0,0.0,0.0,0.0,0.0,0.0,0.0,0.0,0.0,0.0,0.0,0.0,0.0,0.0,0.0,0.0,0.0,0.0,0.0,90.0
0,Impregnation,948,0.4,0.1,4.0,1.0,0.03,0.0,9.4,0.0,0.0,0.0,66.7,6.3,10.0,0.0,0.0,0.0,0.0,0.0,0.0,0.0,0.0,0.0,0.0,0.0,0.0,0.0,0.0,0.0,0.0,0.0,0.0,0.0,0.0,0.0,0.0,0.0,0.0,0.0,0.0,0.0,0.0,0.0,0.0,0.0,0.0,0.0,0.0,0.0,0.0,0.0,0.0,0.0,0.0,0.0,0.0,0.0,0.0,0.0,0.0,0.0,0.0,0.0,0.0,0.0,0.0,0.0,0.0,0.0,0.0,0.0,0.0,90.0
0,Impregnation,973,0.4,0.1,4.0,1.0,0.03,0.0,10.9,0.0,0.0,0.0,67.9,7.4,10.0,0.0,0.0,0.0,0.0,0.0,0.0,0.0,0.0,0.0,0.0,0.0,0.0,0.0,0.0,0.0,0.0,0.0,0.0,0.0,0.0,0.0,0.0,0.0,0.0,0.0,0.0,0.0,0.0,0.0,0.0,0.0,0.0,0.0,0.0,0.0,0.0,0.0,0.0,0.0,0.0,0.0,0.0,0.0,0.0,0.0,0.0,0.0,0.0,0.0,0.0,0.0,0.0,0.0,0.0,0.0,0.0,0.0,0.0,90.0
0,Impregnation,998,0.4,0.1,4.0,1.0,0.03,0.0,11.6,0.0,0.0,0.0,69.5,8.1,10.0,0.0,0.0,0.0,0.0,0.0,0.0,0.0,0.0,0.0,0.0,0.0,0.0,0.0,0.0,0.0,0.0,0.0,0.0,0.0,0.0,0.0,0.0,0.0,0.0,0.0,0.0,0.0,0.0,0.0,0.0,0.0,0.0,0.0,0.0,0.0,0.0,0.0,0.0,0.0,0.0,0.0,0.0,0.0,0.0,0.0,0.0,0.0,0.0,0.0,0.0,0.0,0.0,0.0,0.0,0.0,0.0,0.0,0.0,90.0
0,Impregnation,1023,0.4,0.1,4.0,1.0,0.03,0.0,12.4,0.0,0.0,0.0,70.6,8.8,10.0,0.0,0.0,0.0,0.0,0.0,0.0,0.0,0.0,0.0,0.0,0.0,0.0,0.0,0.0,0.0,0.0,0.0,0.0,0.0,0.0,0.0,0.0,0.0,0.0,0.0,0.0,0.0,0.0,0.0,0.0,0.0,0.0,0.0,0.0,0.0,0.0,0.0,0.0,0.0,0.0,0.0,0.0,0.0,0.0,0.0,0.0,0.0,0.0,0.0,0.0,0.0,0.0,0.0,0.0,0.0,0.0,0.0,0.0,90.0
0,Impregnation,923,0.4,0.1,4.0,1.0,0.04,0.0,10.4,0.0,0.0,0.0,15.4,1.6,30.0,0.0,0.0,0.0,0.0,0.0,0.0,0.0,0.0,0.0,0.0,0.0,0.0,0.0,0.0,0.0,0.0,0.0,0.0,0.0,0.0,0.0,0.0,0.0,0.0,0.0,0.0,0.0,0.0,0.0,0.0,0.0,0.0,0.0,0.0,0.0,0.0,0.0,0.0,0.0,0.0,0.0,0.0,0.0,0.0,0.0,0.0,0.0,0.0,0.0,0.0,0.0,0.0,0.0,0.0,0.0,0.0,0.0,0.0,70.0
0,Impregnation,948,0.4,0.1,4.0,1.0,0.04,0.0,11.2,0.0,0.0,0.0,16.6,1.9,30.0,0.0,0.0,0.0,0.0,0.0,0.0,0.0,0.0,0.0,0.0,0.0,0.0,0.0,0.0,0.0,0.0,0.0,0.0,0.0,0.0,0.0,0.0,0.0,0.0,0.0,0.0,0.0,0.0,0.0,0.0,0.0,0.0,0.0,0.0,0.0,0.0,0.0,0.0,0.0,0.0,0.0,0.0,0.0,0.0,0.0,0.0,0.0,0.0,0.0,0.0,0.0,0.0,0.0,0.0,0.0,0.0,0.0,0.0,70.0
0,Impregnation,973,0.4,0.1,4.0,1.0,0.04,0.0,12.6,0.0,0.0,0.0,17.1,2.1,30.0,0.0,0.0,0.0,0.0,0.0,0.0,0.0,0.0,0.0,0.0,0.0,0.0,0.0,0.0,0.0,0.0,0.0,0.0,0.0,0.0,0.0,0.0,0.0,0.0,0.0,0.0,0.0,0.0,0.0,0.0,0.0,0.0,0.0,0.0,0.0,0.0,0.0,0.0,0.0,0.0,0.0,0.0,0.0,0.0,0.0,0.0,0.0,0.0,0.0,0.0,0.0,0.0,0.0,0.0,0.0,0.0,0.0,0.0,70.0
0,Impregnation,998,0.4,0.1,4.0,1.0,0.04,0.0,13.7,0.0,0.0,0.0,17.2,2.3,30.0,0.0,0.0,0.0,0.0,0.0,0.0,0.0,0.0,0.0,0.0,0.0,0.0,0.0,0.0,0.0,0.0,0.0,0.0,0.0,0.0,0.0,0.0,0.0,0.0,0.0,0.0,0.0,0.0,0.0,0.0,0.0,0.0,0.0,0.0,0.0,0.0,0.0,0.0,0.0,0.0,0.0,0.0,0.0,0.0,0.0,0.0,0.0,0.0,0.0,0.0,0.0,0.0,0.0,0.0,0.0,0.0,0.0,0.0,70.0
0,Impregnation,1023,0.4,0.1,4.0,1.0,0.04,0.0,14.4,0.0,0.0,0.0,17.4,2.5,30.0,0.0,0.0,0.0,0.0,0.0,0.0,0.0,0.0,0.0,0.0,0.0,0.0,0.0,0.0,0.0,0.0,0.0,0.0,0.0,0.0,0.0,0.0,0.0,0.0,0.0,0.0,0.0,0.0,0.0,0.0,0.0,0.0,0.0,0.0,0.0,0.0,0.0,0.0,0.0,0.0,0.0,0.0,0.0,0.0,0.0,0.0,0.0,0.0,0.0,0.0,0.0,0.0,0.0,0.0,0.0,0.0,0.0,0.0,70.0
0,Impregnation,923,0.4,0.1,4.0,1.0,0.04,0.0,15.0,0.0,0.0,0.0,16.6,2.5,50.0,0.0,0.0,0.0,0.0,0.0,0.0,0.0,0.0,0.0,0.0,0.0,0.0,0.0,0.0,0.0,0.0,0.0,0.0,0.0,0.0,0.0,0.0,0.0,0.0,0.0,0.0,0.0,0.0,0.0,0.0,0.0,0.0,0.0,0.0,0.0,0.0,0.0,0.0,0.0,0.0,0.0,0.0,0.0,0.0,0.0,0.0,0.0,0.0,0.0,0.0,0.0,0.0,0.0,0.0,0.0,0.0,0.0,0.0,50.0
0,Impregnation,948,0.4,0.1,4.0,1.0,0.04,0.0,15.8,0.0,0.0,0.0,17.1,2.7,50.0,0.0,0.0,0.0,0.0,0.0,0.0,0.0,0.0,0.0,0.0,0.0,0.0,0.0,0.0,0.0,0.0,0.0,0.0,0.0,0.0,0.0,0.0,0.0,0.0,0.0,0.0,0.0,0.0,0.0,0.0,0.0,0.0,0.0,0.0,0.0,0.0,0.0,0.0,0.0,0.0,0.0,0.0,0.0,0.0,0.0,0.0,0.0,0.0,0.0,0.0,0.0,0.0,0.0,0.0,0.0,0.0,0.0,0.0,50.0
0,Impregnation,973,0.4,0.1,4.0,1.0,0.04,0.0,17.5,0.0,0.0,0.0,17.2,3.0,50.0,0.0,0.0,0.0,0.0,0.0,0.0,0.0,0.0,0.0,0.0,0.0,0.0,0.0,0.0,0.0,0.0,0.0,0.0,0.0,0.0,0.0,0.0,0.0,0.0,0.0,0.0,0.0,0.0,0.0,0.0,0.0,0.0,0.0,0.0,0.0,0.0,0.0,0.0,0.0,0.0,0.0,0.0,0.0,0.0,0.0,0.0,0.0,0.0,0.0,0.0,0.0,0.0,0.0,0.0,0.0,0.0,0.0,0.0,50.0
0,Impregnation,998,0.4,0.1,4.0,1.0,0.04,0.0,19.8,0.0,0.0,0.0,17.4,3.5,50.0,0.0,0.0,0.0,0.0,0.0,0.0,0.0,0.0,0.0,0.0,0.0,0.0,0.0,0.0,0.0,0.0,0.0,0.0,0.0,0.0,0.0,0.0,0.0,0.0,0.0,0.0,0.0,0.0,0.0,0.0,0.0,0.0,0.0,0.0,0.0,0.0,0.0,0.0,0.0,0.0,0.0,0.0,0.0,0.0,0.0,0.0,0.0,0.0,0.0,0.0,0.0,0.0,0.0,0.0,0.0,0.0,0.0,0.0,50.0
0,Impregnation,1023,0.4,0.1,4.0,1.0,0.04,0.0,21.6,0.0,0.0,0.0,17.6,3.8,50.0,0.0,0.0,0.0,0.0,0.0,0.0,0.0,0.0,0.0,0.0,0.0,0.0,0.0,0.0,0.0,0.0,0.0,0.0,0.0,0.0,0.0,0.0,0.0,0.0,0.0,0.0,0.0,0.0,0.0,0.0,0.0,0.0,0.0,0.0,0.0,0.0,0.0,0.0,0.0,0.0,0.0,0.0,0.0,0.0,0.0,0.0,0.0,0.0,0.0,0.0,0.0,0.0,0.0,0.0,0.0,0.0,0.0,0.0,50.0
0,Impregnation,923,0.4,0.1,4.0,1.0,0.06,0.0,3.5,0.0,0.0,0.0,15.9,0.6,70.0,0.0,0.0,0.0,0.0,0.0,0.0,0.0,0.0,0.0,0.0,0.0,0.0,0.0,0.0,0.0,0.0,0.0,0.0,0.0,0.0,0.0,0.0,0.0,0.0,0.0,0.0,0.0,0.0,0.0,0.0,0.0,0.0,0.0,0.0,0.0,0.0,0.0,0.0,0.0,0.0,0.0,0.0,0.0,0.0,0.0,0.0,0.0,0.0,0.0,0.0,0.0,0.0,0.0,0.0,0.0,0.0,0.0,0.0,30.0
0,Impregnation,948,0.4,0.1,4.0,1.0,0.06,0.0,3.8,0.0,0.0,0.0,16.3,0.6,70.0,0.0,0.0,0.0,0.0,0.0,0.0,0.0,0.0,0.0,0.0,0.0,0.0,0.0,0.0,0.0,0.0,0.0,0.0,0.0,0.0,0.0,0.0,0.0,0.0,0.0,0.0,0.0,0.0,0.0,0.0,0.0,0.0,0.0,0.0,0.0,0.0,0.0,0.0,0.0,0.0,0.0,0.0,0.0,0.0,0.0,0.0,0.0,0.0,0.0,0.0,0.0,0.0,0.0,0.0,0.0,0.0,0.0,0.0,30.0
0,Impregnation,973,0.4,0.1,4.0,1.0,0.06,0.0,5.6,0.0,0.0,0.0,16.6,0.9,70.0,0.0,0.0,0.0,0.0,0.0,0.0,0.0,0.0,0.0,0.0,0.0,0.0,0.0,0.0,0.0,0.0,0.0,0.0,0.0,0.0,0.0,0.0,0.0,0.0,0.0,0.0,0.0,0.0,0.0,0.0,0.0,0.0,0.0,0.0,0.0,0.0,0.0,0.0,0.0,0.0,0.0,0.0,0.0,0.0,0.0,0.0,0.0,0.0,0.0,0.0,0.0,0.0,0.0,0.0,0.0,0.0,0.0,0.0,30.0
0,Impregnation,998,0.4,0.1,4.0,1.0,0.06,0.0,7.2,0.0,0.0,0.0,16.9,1.2,70.0,0.0,0.0,0.0,0.0,0.0,0.0,0.0,0.0,0.0,0.0,0.0,0.0,0.0,0.0,0.0,0.0,0.0,0.0,0.0,0.0,0.0,0.0,0.0,0.0,0.0,0.0,0.0,0.0,0.0,0.0,0.0,0.0,0.0,0.0,0.0,0.0,0.0,0.0,0.0,0.0,0.0,0.0,0.0,0.0,0.0,0.0,0.0,0.0,0.0,0.0,0.0,0.0,0.0,0.0,0.0,0.0,0.0,0.0,30.0
0,Impregnation,1023,0.4,0.1,4.0,1.0,0.06,0.0,8.2,0.0,0.0,0.0,17.2,1.4,70.0,0.0,0.0,0.0,0.0,0.0,0.0,0.0,0.0,0.0,0.0,0.0,0.0,0.0,0.0,0.0,0.0,0.0,0.0,0.0,0.0,0.0,0.0,0.0,0.0,0.0,0.0,0.0,0.0,0.0,0.0,0.0,0.0,0.0,0.0,0.0,0.0,0.0,0.0,0.0,0.0,0.0,0.0,0.0,0.0,0.0,0.0,0.0,0.0,0.0,0.0,0.0,0.0,0.0,0.0,0.0,0.0,0.0,0.0,30.0
0,Impregnation,973,0.75,0.25,3.0,1.0,0.07,0.0,8.4,60.3,19.4,17.1,39.7,3.3,49.03,0.0,0.0,0.0,0.0,0.0,0.0,0.0,0.0,0.0,0.0,0.0,0.0,0.0,0.0,0.0,0.0,0.0,0.0,0.0,0.0,0.0,0.0,0.0,0.0,0.0,0.0,0.0,0.0,0.0,0.0,0.0,0.0,0.0,0.0,0.0,0.0,0.0,0.0,0.0,0.0,0.0,0.0,0.0,0.0,0.0,0.0,0.0,0.0,0.0,0.0,0.0,0.0,50.97,0.0,0.0,0.0,0.0,0.0,0.0
0,Precipitation,1048,0.6,0.2,3.0,1.0,0.18,0.0,30.0,60.1,24.0,16.1,40.1,12.0,52.38,0.0,0.0,47.62,0.0,0.0,0.0,0.0,0.0,0.0,0.0,0.0,0.0,0.0,0.0,0.0,0.0,0.0,0.0,0.0,0.0,0.0,0.0,0.0,0.0,0.0,0.0,0.0,0.0,0.0,0.0,0.0,0.0,0.0,0.0,0.0,0.0,0.0,0.0,0.0,0.0,0.0,0.0,0.0,0.0,0.0,0.0,0.0,0.0,0.0,0.0,0.0,0.0,0.0,0.0,0.0,0.0,0.0,0.0,0.0
0,Precipitation,1048,0.6,0.2,3.0,1.0,0.18,0.0,33.1,47.4,27.2,14.6,41.8,13.8,52.38,0.0,0.0,47.62,0.0,0.0,0.0,0.0,0.0,0.0,0.0,0.0,0.0,0.0,0.0,0.0,0.0,0.0,0.0,0.0,0.0,0.0,0.0,0.0,0.0,0.0,0.0,0.0,0.0,0.0,0.0,0.0,0.0,0.0,0.0,0.0,0.0,0.0,0.0,0.0,0.0,0.0,0.0,0.0,0.0,0.0,0.0,0.0,0.0,0.0,0.0,0.0,0.0,0.0,0.0,0.0,0.0,0.0,0.0,0.0
0,Precipitation,1048,0.6,0.2,3.0,1.0,0.18,0.0,32.1,47.7,31.3,17.6,48.9,15.7,58.33,0.0,0.0,41.67,0.0,0.0,0.0,0.0,0.0,0.0,0.0,0.0,0.0,0.0,0.0,0.0,0.0,0.0,0.0,0.0,0.0,0.0,0.0,0.0,0.0,0.0,0.0,0.0,0.0,0.0,0.0,0.0,0.0,0.0,0.0,0.0,0.0,0.0,0.0,0.0,0.0,0.0,0.0,0.0,0.0,0.0,0.0,0.0,0.0,0.0,0.0,0.0,0.0,0.0,0.0,0.0,0.0,0.0,0.0,0.0
0,Precipitation,1048,0.6,0.2,3.0,1.0,0.18,0.0,34.1,40.4,27.0,16.3,43.3,14.8,79.59,0.0,0.0,20.41,0.0,0.0,0.0,0.0,0.0,0.0,0.0,0.0,0.0,0.0,0.0,0.0,0.0,0.0,0.0,0.0,0.0,0.0,0.0,0.0,0.0,0.0,0.0,0.0,0.0,0.0,0.0,0.0,0.0,0.0,0.0,0.0,0.0,0.0,0.0,0.0,0.0,0.0,0.0,0.0,0.0,0.0,0.0,0.0,0.0,0.0,0.0,0.0,0.0,0.0,0.0,0.0,0.0,0.0,0.0,0.0
0,Precipitation,1048,0.6,0.2,3.0,1.0,0.18,0.0,16.3,35.0,29.6,26.8,56.4,9.2,98.52,0.0,0.0,1.48,0.0,0.0,0.0,0.0,0.0,0.0,0.0,0.0,0.0,0.0,0.0,0.0,0.0,0.0,0.0,0.0,0.0,0.0,0.0,0.0,0.0,0.0,0.0,0.0,0.0,0.0,0.0,0.0,0.0,0.0,0.0,0.0,0.0,0.0,0.0,0.0,0.0,0.0,0.0,0.0,0.0,0.0,0.0,0.0,0.0,0.0,0.0,0.0,0.0,0.0,0.0,0.0,0.0,0.0,0.0,0.0
0,Precipitation,823,0.6,0.2,3.0,1.0,0.18,0.0,1.1,0.0,0.0,0.0,0.4,0.0,58.33,0.0,0.0,41.67,0.0,0.0,0.0,0.0,0.0,0.0,0.0,0.0,0.0,0.0,0.0,0.0,0.0,0.0,0.0,0.0,0.0,0.0,0.0,0.0,0.0,0.0,0.0,0.0,0.0,0.0,0.0,0.0,0.0,0.0,0.0,0.0,0.0,0.0,0.0,0.0,0.0,0.0,0.0,0.0,0.0,0.0,0.0,0.0,0.0,0.0,0.0,0.0,0.0,0.0,0.0,0.0,0.0,0.0,0.0,0.0
0,Precipitation,873,0.6,0.2,3.0,1.0,0.18,0.0,3.6,0.0,0.0,0.0,0.7,0.0,58.33,0.0,0.0,41.67,0.0,0.0,0.0,0.0,0.0,0.0,0.0,0.0,0.0,0.0,0.0,0.0,0.0,0.0,0.0,0.0,0.0,0.0,0.0,0.0,0.0,0.0,0.0,0.0,0.0,0.0,0.0,0.0,0.0,0.0,0.0,0.0,0.0,0.0,0.0,0.0,0.0,0.0,0.0,0.0,0.0,0.0,0.0,0.0,0.0,0.0,0.0,0.0,0.0,0.0,0.0,0.0,0.0,0.0,0.0,0.0
0,Precipitation,923,0.6,0.2,3.0,1.0,0.18,0.0,4.6,0.0,0.0,0.0,1.5,0.1,58.33,0.0,0.0,41.67,0.0,0.0,0.0,0.0,0.0,0.0,0.0,0.0,0.0,0.0,0.0,0.0,0.0,0.0,0.0,0.0,0.0,0.0,0.0,0.0,0.0,0.0,0.0,0.0,0.0,0.0,0.0,0.0,0.0,0.0,0.0,0.0,0.0,0.0,0.0,0.0,0.0,0.0,0.0,0.0,0.0,0.0,0.0,0.0,0.0,0.0,0.0,0.0,0.0,0.0,0.0,0.0,0.0,0.0,0.0,0.0
0,Precipitation,973,0.6,0.2,3.0,1.0,0.18,0.0,7.1,0.0,1.9,8.3,10.1,0.7,58.33,0.0,0.0,41.67,0.0,0.0,0.0,0.0,0.0,0.0,0.0,0.0,0.0,0.0,0.0,0.0,0.0,0.0,0.0,0.0,0.0,0.0,0.0,0.0,0.0,0.0,0.0,0.0,0.0,0.0,0.0,0.0,0.0,0.0,0.0,0.0,0.0,0.0,0.0,0.0,0.0,0.0,0.0,0.0,0.0,0.0,0.0,0.0,0.0,0.0,0.0,0.0,0.0,0.0,0.0,0.0,0.0,0.0,0.0,0.0
0,Precipitation,1023,0.6,0.2,3.0,1.0,0.18,0.0,23.2,0.0,19.2,22.3,41.5,9.6,58.33,0.0,0.0,41.67,0.0,0.0,0.0,0.0,0.0,0.0,0.0,0.0,0.0,0.0,0.0,0.0,0.0,0.0,0.0,0.0,0.0,0.0,0.0,0.0,0.0,0.0,0.0,0.0,0.0,0.0,0.0,0.0,0.0,0.0,0.0,0.0,0.0,0.0,0.0,0.0,0.0,0.0,0.0,0.0,0.0,0.0,0.0,0.0,0.0,0.0,0.0,0.0,0.0,0.0,0.0,0.0,0.0,0.0,0.0,0.0
0,Precipitation,1073,0.6,0.2,3.0,1.0,0.18,0.0,35.6,0.0,25.4,16.4,41.8,14.9,58.33,0.0,0.0,41.67,0.0,0.0,0.0,0.0,0.0,0.0,0.0,0.0,0.0,0.0,0.0,0.0,0.0,0.0,0.0,0.0,0.0,0.0,0.0,0.0,0.0,0.0,0.0,0.0,0.0,0.0,0.0,0.0,0.0,0.0,0.0,0.0,0.0,0.0,0.0,0.0,0.0,0.0,0.0,0.0,0.0,0.0,0.0,0.0,0.0,0.0,0.0,0.0,0.0,0.0,0.0,0.0,0.0,0.0,0.0,0.0
0,Precipitation,1123,0.6,0.2,3.0,1.0,0.18,0.0,37.3,0.0,23.9,11.6,35.4,13.2,58.33,0.0,0.0,41.67,0.0,0.0,0.0,0.0,0.0,0.0,0.0,0.0,0.0,0.0,0.0,0.0,0.0,0.0,0.0,0.0,0.0,0.0,0.0,0.0,0.0,0.0,0.0,0.0,0.0,0.0,0.0,0.0,0.0,0.0,0.0,0.0,0.0,0.0,0.0,0.0,0.0,0.0,0.0,0.0,0.0,0.0,0.0,0.0,0.0,0.0,0.0,0.0,0.0,0.0,0.0,0.0,0.0,0.0,0.0,0.0
0,Precipitation,1173,0.6,0.2,3.0,1.0,0.18,0.0,36.0,0.0,26.2,8.0,34.2,12.3,58.33,0.0,0.0,41.67,0.0,0.0,0.0,0.0,0.0,0.0,0.0,0.0,0.0,0.0,0.0,0.0,0.0,0.0,0.0,0.0,0.0,0.0,0.0,0.0,0.0,0.0,0.0,0.0,0.0,0.0,0.0,0.0,0.0,0.0,0.0,0.0,0.0,0.0,0.0,0.0,0.0,0.0,0.0,0.0,0.0,0.0,0.0,0.0,0.0,0.0,0.0,0.0,0.0,0.0,0.0,0.0,0.0,0.0,0.0,0.0
0,n.a.,977,0.47,0.11,4.4,1.0,7.5,0.0,23.0,31.0,35.0,27.0,62.0,14.3,17.6,81.2,0.0,0.0,0.0,0.0,0.0,0.0,0.0,0.0,0.0,0.0,0.0,0.0,0.0,0.0,0.0,0.0,0.0,0.0,0.0,0.0,0.0,0.0,0.0,0.0,0.0,0.0,0.0,0.0,0.0,0.0,0.0,0.0,0.0,0.0,0.0,0.0,1.2,0.0,0.0,0.0,0.0,0.0,0.0,0.0,0.0,0.0,0.0,0.0,0.0,0.0,0.0,0.0,0.0,0.0,0.0,0.0,0.0,0.0
0,Impregnation,1023,0.66,0.07,9.4,1.0,1.8,0.0,9.9,0.0,52.3,32.1,84.4,8.4,14.3,0.0,14.3,0.0,0.0,0.0,0.0,0.0,0.0,0.0,0.0,0.0,0.0,0.0,0.0,0.0,0.0,14.3,0.0,0.0,0.0,0.0,0.0,0.0,0.0,0.0,0.0,0.0,0.0,0.0,0.0,0.0,0.0,0.0,0.0,0.0,0.0,0.0,0.0,0.0,0.0,0.0,0.0,0.0,0.0,0.0,0.0,0.0,57.1,0.0,0.0,0.0,0.0,0.0,0.0,0.0,0.0,0.0,0.0,0.0
0,Impregnation,1023,0.66,0.07,9.4,1.0,1.8,0.0,14.3,0.0,71.2,13.3,84.5,12.1,14.3,0.0,14.3,0.0,0.0,0.0,0.0,0.0,0.0,0.0,14.3,0.0,0.0,0.0,0.0,0.0,0.0,0.0,0.0,0.0,0.0,0.0,0.0,0.0,0.0,0.0,0.0,0.0,0.0,0.0,0.0,0.0,0.0,0.0,0.0,0.0,0.0,0.0,0.0,0.0,0.0,0.0,0.0,0.0,0.0,0.0,0.0,0.0,57.1,0.0,0.0,0.0,0.0,0.0,0.0,0.0,0.0,0.0,0.0,0.0
0,n.a.,979,0.5,0.1,5.0,1.0,7.8,0.0,13.0,2.0,42.0,49.0,91.0,11.8,33.3,0.0,0.0,0.0,0.0,0.0,0.0,0.0,0.0,0.0,0.0,0.0,22.3,0.0,0.0,0.0,0.0,0.0,0.0,0.0,0.0,0.0,44.4,0.0,0.0,0.0,0.0,0.0,0.0,0.0,0.0,0.0,0.0,0.0,0.0,0.0,0.0,0.0,0.0,0.0,0.0,0.0,0.0,0.0,0.0,0.0,0.0,0.0,0.0,0.0,0.0,0.0,0.0,0.0,0.0,0.0,0.0,0.0,0.0,0.0
0,Therm.decomp.,977,0.47,0.11,4.4,1.0,7.6,0.0,23.0,0.0,35.0,37.0,72.0,16.6,3.0,94.0,0.0,0.0,0.0,0.0,0.0,0.0,0.0,0.0,0.0,0.0,0.0,0.0,0.0,0.0,0.0,0.0,0.0,0.0,0.0,0.0,0.0,0.0,0.0,0.0,0.0,0.0,0.0,0.0,0.0,0.0,0.0,0.0,0.0,0.0,0.0,0.0,3.0,0.0,0.0,0.0,0.0,0.0,0.0,0.0,0.0,0.0,0.0,0.0,0.0,0.0,0.0,0.0,0.0,0.0,0.0,0.0,0.0,0.0
0,Therm.decomp.,978,0.47,0.11,4.4,1.0,7.6,0.0,16.7,0.0,8.7,3.7,12.4,2.1,0.2,0.0,0.0,0.0,0.0,0.0,0.0,0.0,0.0,25.0,0.0,0.0,0.0,0.0,0.0,0.0,0.0,0.0,0.0,0.0,0.0,0.0,0.0,0.0,0.0,0.0,0.0,0.0,0.0,0.0,0.0,0.0,0.0,0.0,0.0,0.0,0.0,0.0,0.0,0.0,0.0,0.0,0.0,0.0,0.0,0.0,0.0,0.0,0.0,0.0,0.0,0.0,74.8,0.0,0.0,0.0,0.0,0.0,0.0,0.0
0,Therm.decomp.,1060,0.67,0.33,2.0,1.0,6.0,99.8,40.6,0.0,30.4,11.3,41.7,16.9,50.0,0.0,0.0,0.0,0.0,0.0,0.0,0.0,0.0,0.0,0.0,0.0,0.0,0.0,0.0,0.0,0.0,0.0,0.0,0.0,0.0,0.0,0.0,0.0,0.0,0.0,0.0,0.0,25.0,0.0,0.0,0.0,0.0,0.0,0.0,0.0,0.0,0.0,0.0,0.0,0.0,0.0,0.0,0.0,0.0,0.0,0.0,0.0,0.0,25.0,0.0,0.0,0.0,0.0,0.0,0.0,0.0,0.0,0.0,0.0
0,Therm.decomp.,1078,0.67,0.33,2.0,1.0,6.0,99.7,31.4,0.0,33.4,12.5,45.9,14.4,50.0,0.0,0.0,0.0,0.0,0.0,0.0,0.0,0.0,0.0,0.0,0.0,0.0,0.0,0.0,0.0,0.0,0.0,0.0,0.0,0.0,0.0,0.0,0.0,0.0,0.0,0.0,0.0,25.0,0.0,0.0,0.0,0.0,0.0,0.0,0.0,0.0,0.0,0.0,0.0,0.0,0.0,0.0,0.0,0.0,0.0,0.0,0.0,0.0,25.0,0.0,0.0,0.0,0.0,0.0,0.0,0.0,0.0,0.0,0.0
0,n.a.,1033,0.67,0.33,2.0,1.0,6.0,98.0,22.0,42.0,13.0,42.0,55.0,12.1,66.7,0.0,0.0,0.0,0.0,0.0,0.0,0.0,0.0,0.0,0.0,0.0,33.3,0.0,0.0,0.0,0.0,0.0,0.0,0.0,0.0,0.0,0.0,0.0,0.0,0.0,0.0,0.0,0.0,0.0,0.0,0.0,0.0,0.0,0.0,0.0,0.0,0.0,0.0,0.0,0.0,0.0,0.0,0.0,0.0,0.0,0.0,0.0,0.0,0.0,0.0,0.0,0.0,0.0,0.0,0.0,0.0,0.0,0.0,0.0
0,n.a.,1061,0.67,0.33,2.0,1.0,6.0,100.0,38.0,48.0,34.0,14.0,48.0,18.2,66.7,0.0,0.0,0.0,0.0,0.0,0.0,0.0,0.0,0.0,0.0,33.3,0.0,0.0,0.0,0.0,0.0,0.0,0.0,0.0,0.0,0.0,0.0,0.0,0.0,0.0,0.0,0.0,0.0,0.0,0.0,0.0,0.0,0.0,0.0,0.0,0.0,0.0,0.0,0.0,0.0,0.0,0.0,0.0,0.0,0.0,0.0,0.0,0.0,0.0,0.0,0.0,0.0,0.0,0.0,0.0,0.0,0.0,0.0,0.0
0,n.a.,1067,0.67,0.33,2.0,1.0,6.0,100.0,38.0,51.0,32.0,13.0,45.0,17.1,66.7,0.0,0.0,0.0,0.0,0.0,0.0,0.0,0.0,0.0,0.0,0.0,0.0,0.0,0.0,0.0,0.0,0.0,0.0,0.0,0.0,0.0,0.0,0.0,0.0,0.0,0.0,0.0,33.3,0.0,0.0,0.0,0.0,0.0,0.0,0.0,0.0,0.0,0.0,0.0,0.0,0.0,0.0,0.0,0.0,0.0,0.0,0.0,0.0,0.0,0.0,0.0,0.0,0.0,0.0,0.0,0.0,0.0,0.0,0.0
0,n.a.,973,0.22,0.11,2.0,1.0,2.65,0.0,46.0,0.0,0.0,0.0,44.0,20.2,4.1,93.9,0.0,0.0,0.0,0.0,0.0,0.0,0.0,0.0,0.0,2.0,0.0,0.0,0.0,0.0,0.0,0.0,0.0,0.0,0.0,0.0,0.0,0.0,0.0,0.0,0.0,0.0,0.0,0.0,0.0,0.0,0.0,0.0,0.0,0.0,0.0,0.0,0.0,0.0,0.0,0.0,0.0,0.0,0.0,0.0,0.0,0.0,0.0,0.0,0.0,0.0,0.0,0.0,0.0,0.0,0.0,0.0,0.0,0.0
0,n.a.,973,0.22,0.11,2.0,1.0,2.65,0.0,46.0,0.0,0.0,0.0,46.0,21.2,4.1,0.0,93.9,0.0,0.0,0.0,0.0,0.0,0.0,0.0,0.0,2.0,0.0,0.0,0.0,0.0,0.0,0.0,0.0,0.0,0.0,0.0,0.0,0.0,0.0,0.0,0.0,0.0,0.0,0.0,0.0,0.0,0.0,0.0,0.0,0.0,0.0,0.0,0.0,0.0,0.0,0.0,0.0,0.0,0.0,0.0,0.0,0.0,0.0,0.0,0.0,0.0,0.0,0.0,0.0,0.0,0.0,0.0,0.0,0.0
0,n.a.,973,0.22,0.11,2.0,1.0,2.65,0.0,14.0,0.0,0.0,0.0,88.0,12.3,4.1,0.0,0.0,0.0,0.0,0.0,0.0,0.0,0.0,0.0,0.0,2.0,0.0,0.0,0.0,0.0,0.0,0.0,0.0,0.0,0.0,0.0,93.9,0.0,0.0,0.0,0.0,0.0,0.0,0.0,0.0,0.0,0.0,0.0,0.0,0.0,0.0,0.0,0.0,0.0,0.0,0.0,0.0,0.0,0.0,0.0,0.0,0.0,0.0,0.0,0.0,0.0,0.0,0.0,0.0,0.0,0.0,0.0,0.0,0.0
0,n.a.,973,0.22,0.11,2.0,1.0,2.65,0.0,18.0,0.0,0.0,0.0,71.0,12.8,4.1,0.0,0.0,0.0,0.0,0.0,0.0,0.0,93.9,0.0,0.0,2.0,0.0,0.0,0.0,0.0,0.0,0.0,0.0,0.0,0.0,0.0,0.0,0.0,0.0,0.0,0.0,0.0,0.0,0.0,0.0,0.0,0.0,0.0,0.0,0.0,0.0,0.0,0.0,0.0,0.0,0.0,0.0,0.0,0.0,0.0,0.0,0.0,0.0,0.0,0.0,0.0,0.0,0.0,0.0,0.0,0.0,0.0,0.0,0.0
0,n.a.,1073,0.28,0.13,2.1,1.0,0.52,0.0,16.0,0.0,40.0,33.0,73.0,11.7,18.1,81.5,0.0,0.0,0.0,0.0,0.4,0.0,0.0,0.0,0.0,0.0,0.0,0.0,0.0,0.0,0.0,0.0,0.0,0.0,0.0,0.0,0.0,0.0,0.0,0.0,0.0,0.0,0.0,0.0,0.0,0.0,0.0,0.0,0.0,0.0,0.0,0.0,0.0,0.0,0.0,0.0,0.0,0.0,0.0,0.0,0.0,0.0,0.0,0.0,0.0,0.0,0.0,0.0,0.0,0.0,0.0,0.0,0.0,0.0
0,n.a.,1073,0.28,0.13,2.1,1.0,0.52,0.0,22.0,0.0,52.0,45.0,97.0,21.3,18.1,81.5,0.0,0.0,0.0,0.0,0.0,0.0,0.0,0.0,0.0,0.0,0.0,0.0,0.0,0.0,0.0,0.0,0.0,0.0,0.4,0.0,0.0,0.0,0.0,0.0,0.0,0.0,0.0,0.0,0.0,0.0,0.0,0.0,0.0,0.0,0.0,0.0,0.0,0.0,0.0,0.0,0.0,0.0,0.0,0.0,0.0,0.0,0.0,0.0,0.0,0.0,0.0,0.0,0.0,0.0,0.0,0.0,0.0,0.0
0,n.a.,1073,0.28,0.13,2.1,1.0,0.52,0.0,23.0,0.0,52.0,43.0,95.0,21.9,18.1,81.5,0.0,0.0,0.0,0.0,0.0,0.0,0.0,0.0,0.0,0.0,0.0,0.0,0.0,0.0,0.0,0.0,0.0,0.0,0.0,0.0,0.0,0.0,0.0,0.0,0.0,0.0,0.0,0.0,0.0,0.0,0.0,0.4,0.0,0.0,0.0,0.0,0.0,0.0,0.0,0.0,0.0,0.0,0.0,0.0,0.0,0.0,0.0,0.0,0.0,0.0,0.0,0.0,0.0,0.0,0.0,0.0,0.0,0.0
0,n.a.,1073,0.28,0.13,2.1,1.0,0.52,0.0,26.0,0.0,46.0,34.0,80.0,20.8,18.1,81.5,0.0,0.0,0.0,0.0,0.0,0.0,0.0,0.0,0.0,0.0,0.0,0.0,0.0,0.0,0.0,0.4,0.0,0.0,0.0,0.0,0.0,0.0,0.0,0.0,0.0,0.0,0.0,0.0,0.0,0.0,0.0,0.0,0.0,0.0,0.0,0.0,0.0,0.0,0.0,0.0,0.0,0.0,0.0,0.0,0.0,0.0,0.0,0.0,0.0,0.0,0.0,0.0,0.0,0.0,0.0,0.0,0.0,0.0
0,Impregnation,973,0.14,0.07,2.0,1.0,0.8,50.3,31.9,72.0,5.0,24.0,28.7,9.2,50.0,0.0,0.0,0.0,0.0,50.0,0.0,0.0,0.0,0.0,0.0,0.0,0.0,0.0,0.0,0.0,0.0,0.0,0.0,0.0,0.0,0.0,0.0,0.0,0.0,0.0,0.0,0.0,0.0,0.0,0.0,0.0,0.0,0.0,0.0,0.0,0.0,0.0,0.0,0.0,0.0,0.0,0.0,0.0,0.0,0.0,0.0,0.0,0.0,0.0,0.0,0.0,0.0,0.0,0.0,0.0,0.0,0.0,0.0,0.0
0,Impregnation,973,0.14,0.07,2.0,1.0,0.8,56.1,30.4,62.0,14.0,24.0,38.0,11.6,50.0,0.0,0.0,0.0,0.0,0.0,0.0,0.0,0.0,0.0,0.0,0.0,0.0,0.0,0.0,0.0,0.0,0.0,0.0,0.0,0.0,0.0,0.0,0.0,0.0,0.0,0.0,0.0,0.0,0.0,50.0,0.0,0.0,0.0,0.0,0.0,0.0,0.0,0.0,0.0,0.0,0.0,0.0,0.0,0.0,0.0,0.0,0.0,0.0,0.0,0.0,0.0,0.0,0.0,0.0,0.0,0.0,0.0,0.0,0.0
0,n.a.,1047,0.14,0.05,3.0,1.0,3.0,100.0,15.0,25.0,31.0,44.0,75.0,11.3,11.6,0.0,0.0,0.0,0.0,0.0,0.0,0.0,0.0,0.0,0.0,0.0,5.5,0.0,0.0,0.0,0.0,0.0,0.0,0.0,0.0,0.0,0.0,0.0,0.0,0.0,0.0,0.0,0.0,0.0,0.0,0.0,0.0,0.0,0.0,0.0,0.0,0.0,0.0,0.0,0.0,0.0,0.0,0.0,0.0,0.0,0.0,0.0,0.0,0.0,0.0,0.0,0.0,82.9,0.0,0.0,0.0,0.0,0.0,0.0
0,Mech. Mixing,953,0.67,0.07,9.6,1.0,0.23,90.0,14.3,0.0,0.0,0.0,84.0,12.0,20.2,78.2,0.0,0.0,0.0,0.0,0.0,0.0,0.0,0.0,0.0,0.0,0.0,0.0,0.0,0.0,0.0,0.0,0.0,0.0,0.0,0.0,0.0,0.0,0.0,0.0,0.0,0.0,0.0,0.0,0.0,0.0,0.0,0.0,0.0,0.0,0.0,0.0,1.6,0.0,0.0,0.0,0.0,0.0,0.0,0.0,0.0,0.0,0.0,0.0,0.0,0.0,0.0,0.0,0.0,0.0,0.0,0.0,0.0,0.0
0,Therm.decomp.,1023,0.08,0.04,2.0,1.2,0.16,0.0,33.0,0.0,0.0,0.0,45.0,14.9,8.8,72.4,0.0,0.0,0.0,0.0,0.0,0.0,0.0,0.0,0.0,18.8,0.0,0.0,0.0,0.0,0.0,0.0,0.0,0.0,0.0,0.0,0.0,0.0,0.0,0.0,0.0,0.0,0.0,0.0,0.0,0.0,0.0,0.0,0.0,0.0,0.0,0.0,0.0,0.0,0.0,0.0,0.0,0.0,0.0,0.0,0.0,0.0,0.0,0.0,0.0,0.0,0.0,0.0,0.0,0.0,0.0,0.0,0.0,0.0
0,n.a.,1053,0.33,0.17,2.0,1.0,0.39,0.0,32.0,0.0,0.0,0.0,50.0,16.0,60.0,0.0,0.0,0.0,0.0,0.0,0.0,0.0,0.0,0.0,0.0,0.0,0.0,0.0,0.0,0.0,0.0,40.0,0.0,0.0,0.0,0.0,0.0,0.0,0.0,0.0,0.0,0.0,0.0,0.0,0.0,0.0,0.0,0.0,0.0,0.0,0.0,0.0,0.0,0.0,0.0,0.0,0.0,0.0,0.0,0.0,0.0,0.0,0.0,0.0,0.0,0.0,0.0,0.0,0.0,0.0,0.0,0.0,0.0,0.0
0,n.a.,1073,0.33,0.17,2.0,1.0,0.39,0.0,40.0,0.0,0.0,0.0,55.0,22.0,60.0,0.0,0.0,0.0,0.0,0.0,0.0,0.0,0.0,0.0,0.0,0.0,0.0,0.0,0.0,0.0,0.0,0.0,0.0,0.0,0.0,0.0,0.0,0.0,0.0,0.0,0.0,0.0,0.0,0.0,0.0,0.0,0.0,40.0,0.0,0.0,0.0,0.0,0.0,0.0,0.0,0.0,0.0,0.0,0.0,0.0,0.0,0.0,0.0,0.0,0.0,0.0,0.0,0.0,0.0,0.0,0.0,0.0,0.0,0.0
0,n.a.,1053,0.33,0.17,2.0,1.0,0.39,0.0,35.0,0.0,0.0,0.0,57.0,20.0,60.0,0.0,0.0,0.0,0.0,0.0,0.0,0.0,0.0,0.0,0.0,0.0,0.0,0.0,0.0,0.0,0.0,0.0,0.0,0.0,0.0,0.0,0.0,0.0,0.0,0.0,0.0,0.0,0.0,0.0,0.0,0.0,0.0,0.0,0.0,0.0,0.0,0.0,0.0,40.0,0.0,0.0,0.0,0.0,0.0,0.0,0.0,0.0,0.0,0.0,0.0,0.0,0.0,0.0,0.0,0.0,0.0,0.0,0.0,0.0
0,n.a.,1033,0.33,0.17,2.0,1.0,0.39,0.0,35.0,0.0,0.0,0.0,68.0,23.8,60.0,0.0,0.0,0.0,0.0,0.0,0.0,40.0,0.0,0.0,0.0,0.0,0.0,0.0,0.0,0.0,0.0,0.0,0.0,0.0,0.0,0.0,0.0,0.0,0.0,0.0,0.0,0.0,0.0,0.0,0.0,0.0,0.0,0.0,0.0,0.0,0.0,0.0,0.0,0.0,0.0,0.0,0.0,0.0,0.0,0.0,0.0,0.0,0.0,0.0,0.0,0.0,0.0,0.0,0.0,0.0,0.0,0.0,0.0,0.0
0,n.a.,1053,0.33,0.17,2.0,1.0,0.39,0.0,30.0,0.0,0.0,0.0,62.0,18.6,71.4,0.0,0.0,0.0,0.0,0.0,0.0,0.0,0.0,0.0,0.0,0.0,28.6,0.0,0.0,0.0,0.0,0.0,0.0,0.0,0.0,0.0,0.0,0.0,0.0,0.0,0.0,0.0,0.0,0.0,0.0,0.0,0.0,0.0,0.0,0.0,0.0,0.0,0.0,0.0,0.0,0.0,0.0,0.0,0.0,0.0,0.0,0.0,0.0,0.0,0.0,0.0,0.0,0.0,0.0,0.0,0.0,0.0,0.0,0.0
0,n.a.,1113,0.33,0.17,2.0,1.0,0.39,0.0,32.0,0.0,0.0,0.0,50.0,16.0,71.4,0.0,0.0,0.0,0.0,0.0,0.0,0.0,0.0,0.0,0.0,0.0,0.0,0.0,0.0,0.0,0.0,0.0,0.0,0.0,0.0,0.0,0.0,0.0,0.0,0.0,0.0,0.0,0.0,0.0,0.0,0.0,0.0,0.0,0.0,0.0,0.0,0.0,0.0,0.0,28.6,0.0,0.0,0.0,0.0,0.0,0.0,0.0,0.0,0.0,0.0,0.0,0.0,0.0,0.0,0.0,0.0,0.0,0.0,0.0
0,n.a.,1073,0.33,0.17,2.0,1.0,0.39,0.0,37.0,0.0,0.0,0.0,55.0,20.4,71.4,0.0,0.0,0.0,0.0,0.0,0.0,0.0,0.0,0.0,0.0,0.0,0.0,0.0,0.0,0.0,0.0,0.0,0.0,0.0,0.0,0.0,28.6,0.0,0.0,0.0,0.0,0.0,0.0,0.0,0.0,0.0,0.0,0.0,0.0,0.0,0.0,0.0,0.0,0.0,0.0,0.0,0.0,0.0,0.0,0.0,0.0,0.0,0.0,0.0,0.0,0.0,0.0,0.0,0.0,0.0,0.0,0.0,0.0,0.0
0,n.a.,1053,0.33,0.17,2.0,1.0,0.39,0.0,29.0,0.0,0.0,0.0,63.0,18.3,71.4,0.0,0.0,0.0,0.0,0.0,0.0,0.0,0.0,0.0,0.0,0.0,0.0,0.0,0.0,0.0,0.0,0.0,0.0,0.0,0.0,0.0,0.0,0.0,0.0,0.0,0.0,0.0,0.0,0.0,0.0,0.0,0.0,0.0,0.0,0.0,0.0,0.0,28.6,0.0,0.0,0.0,0.0,0.0,0.0,0.0,0.0,0.0,0.0,0.0,0.0,0.0,0.0,0.0,0.0,0.0,0.0,0.0,0.0,0.0
0,n.a.,1023,0.52,0.12,4.4,1.0,0.0,99.6,17.2,59.0,5.0,36.0,41.0,7.1,52.2,47.8,0.0,0.0,0.0,0.0,0.0,0.0,0.0,0.0,0.0,0.0,0.0,0.0,0.0,0.0,0.0,0.0,0.0,0.0,0.0,0.0,0.0,0.0,0.0,0.0,0.0,0.0,0.0,0.0,0.0,0.0,0.0,0.0,0.0,0.0,0.0,0.0,0.0,0.0,0.0,0.0,0.0,0.0,0.0,0.0,0.0,0.0,0.0,0.0,0.0,0.0,0.0,0.0,0.0,0.0,0.0,0.0,0.0,0.0
0,Therm.decomp.,893,0.29,0.1,2.8,1.0,10.0,0.0,29.4,49.0,12.0,39.0,50.7,14.9,19.8,79.2,0.0,0.0,0.0,0.0,0.0,0.0,0.0,0.0,0.0,0.0,0.0,0.0,0.0,0.0,0.0,0.0,0.0,0.0,0.0,0.0,0.0,0.0,0.0,0.0,0.0,0.0,0.0,0.0,0.0,0.0,0.0,0.0,0.0,0.0,0.0,0.0,0.0,0.0,0.0,1.0,0.0,0.0,0.0,0.0,0.0,0.0,0.0,0.0,0.0,0.0,0.0,0.0,0.0,0.0,0.0,0.0,0.0,0.0
0,n.a.,973,0.67,0.07,9.6,1.0,0.23,0.0,7.5,0.0,0.0,0.0,79.0,5.9,32.9,65.8,0.0,0.0,0.0,0.0,0.0,0.0,0.0,0.0,0.0,0.0,0.0,0.0,0.0,0.0,0.0,0.0,0.0,0.0,1.3,0.0,0.0,0.0,0.0,0.0,0.0,0.0,0.0,0.0,0.0,0.0,0.0,0.0,0.0,0.0,0.0,0.0,0.0,0.0,0.0,0.0,0.0,0.0,0.0,0.0,0.0,0.0,0.0,0.0,0.0,0.0,0.0,0.0,0.0,0.0,0.0,0.0,0.0,0.0
0,n.a.,1093,0.68,0.34,2.0,1.0,0.0,89.7,38.7,0.0,41.0,17.0,57.5,22.3,16.7,0.0,0.0,0.0,50.0,0.0,0.0,0.0,16.7,0.0,0.0,0.0,0.0,0.0,0.0,0.0,0.0,0.0,0.0,0.0,0.0,0.0,0.0,0.0,0.0,0.0,0.0,0.0,0.0,0.0,0.0,0.0,0.0,16.6,0.0,0.0,0.0,0.0,0.0,0.0,0.0,0.0,0.0,0.0,0.0,0.0,0.0,0.0,0.0,0.0,0.0,0.0,0.0,0.0,0.0,0.0,0.0,0.0,0.0,0.0
0,n.a.,1078,0.28,0.13,2.1,1.0,0.48,58.0,27.0,44.0,26.0,30.0,56.0,15.1,27.0,72.9,0.0,0.0,0.0,0.0,0.1,0.0,0.0,0.0,0.0,0.0,0.0,0.0,0.0,0.0,0.0,0.0,0.0,0.0,0.0,0.0,0.0,0.0,0.0,0.0,0.0,0.0,0.0,0.0,0.0,0.0,0.0,0.0,0.0,0.0,0.0,0.0,0.0,0.0,0.0,0.0,0.0,0.0,0.0,0.0,0.0,0.0,0.0,0.0,0.0,0.0,0.0,0.0,0.0,0.0,0.0,0.0,0.0,0.0
0,n.a.,1078,0.28,0.13,2.1,1.0,0.48,95.0,39.0,47.0,31.0,22.0,53.0,20.7,27.0,72.9,0.0,0.0,0.0,0.0,0.0,0.0,0.0,0.0,0.0,0.0,0.0,0.0,0.0,0.0,0.0,0.1,0.0,0.0,0.0,0.0,0.0,0.0,0.0,0.0,0.0,0.0,0.0,0.0,0.0,0.0,0.0,0.0,0.0,0.0,0.0,0.0,0.0,0.0,0.0,0.0,0.0,0.0,0.0,0.0,0.0,0.0,0.0,0.0,0.0,0.0,0.0,0.0,0.0,0.0,0.0,0.0,0.0,0.0
0,n.a.,1007,0.82,0.04,20.9,1.0,0.35,99.0,9.0,18.0,28.0,51.0,79.0,7.1,41.7,41.7,0.0,16.6,0.0,0.0,0.0,0.0,0.0,0.0,0.0,0.0,0.0,0.0,0.0,0.0,0.0,0.0,0.0,0.0,0.0,0.0,0.0,0.0,0.0,0.0,0.0,0.0,0.0,0.0,0.0,0.0,0.0,0.0,0.0,0.0,0.0,0.0,0.0,0.0,0.0,0.0,0.0,0.0,0.0,0.0,0.0,0.0,0.0,0.0,0.0,0.0,0.0,0.0,0.0,0.0,0.0,0.0,0.0,0.0
0,n.a.,1067,0.7,0.06,10.9,1.0,0.24,100.0,15.0,19.0,38.0,33.0,71.0,10.6,43.5,43.5,0.0,0.0,0.0,0.0,0.0,0.0,0.0,0.0,0.0,0.0,0.0,0.0,0.0,0.0,0.0,0.0,0.0,0.0,0.0,0.0,0.0,0.0,0.0,13.0,0.0,0.0,0.0,0.0,0.0,0.0,0.0,0.0,0.0,0.0,0.0,0.0,0.0,0.0,0.0,0.0,0.0,0.0,0.0,0.0,0.0,0.0,0.0,0.0,0.0,0.0,0.0,0.0,0.0,0.0,0.0,0.0,0.0,0.0
0,n.a.,963,0.7,0.06,10.9,1.0,0.37,62.0,6.0,5.0,28.0,62.0,90.0,5.4,43.5,0.0,43.5,13.0,0.0,0.0,0.0,0.0,0.0,0.0,0.0,0.0,0.0,0.0,0.0,0.0,0.0,0.0,0.0,0.0,0.0,0.0,0.0,0.0,0.0,0.0,0.0,0.0,0.0,0.0,0.0,0.0,0.0,0.0,0.0,0.0,0.0,0.0,0.0,0.0,0.0,0.0,0.0,0.0,0.0,0.0,0.0,0.0,0.0,0.0,0.0,0.0,0.0,0.0,0.0,0.0,0.0,0.0,0.0,0.0
0,n.a.,923,0.09,0.04,2.2,1.0,5.2,0.0,35.0,0.0,46.0,6.0,52.0,18.2,21.6,67.6,0.0,10.8,0.0,0.0,0.0,0.0,0.0,0.0,0.0,0.0,0.0,0.0,0.0,0.0,0.0,0.0,0.0,0.0,0.0,0.0,0.0,0.0,0.0,0.0,0.0,0.0,0.0,0.0,0.0,0.0,0.0,0.0,0.0,0.0,0.0,0.0,0.0,0.0,0.0,0.0,0.0,0.0,0.0,0.0,0.0,0.0,0.0,0.0,0.0,0.0,0.0,0.0,0.0,0.0,0.0,0.0,0.0,0.0
0,Precipitation,1073,0.91,0.09,10.1,1.0,4.3,99.5,11.2,0.0,25.1,16.0,41.1,4.6,12.0,22.0,0.0,0.0,0.0,0.0,0.0,0.0,0.0,0.0,0.0,0.0,0.0,0.0,0.0,0.0,0.0,0.0,0.0,0.0,9.0,0.0,0.0,0.0,0.0,0.0,0.0,0.0,0.0,0.0,0.0,0.0,0.0,0.0,0.0,0.0,0.0,0.0,0.0,0.0,0.0,0.0,0.0,0.0,0.0,0.0,0.0,0.0,0.0,0.0,0.0,0.0,57.0,0.0,0.0,0.0,0.0,0.0,0.0,0.0
0,Precipitation,1073,0.91,0.09,10.1,1.0,4.3,99.4,12.7,0.0,36.2,25.0,61.2,7.8,12.0,22.0,0.0,0.0,0.0,0.0,0.0,9.0,0.0,0.0,0.0,0.0,0.0,0.0,0.0,0.0,0.0,0.0,0.0,0.0,0.0,0.0,0.0,0.0,0.0,0.0,0.0,0.0,0.0,0.0,0.0,0.0,0.0,0.0,0.0,0.0,0.0,0.0,0.0,0.0,0.0,0.0,0.0,0.0,0.0,0.0,0.0,0.0,0.0,0.0,0.0,0.0,57.0,0.0,0.0,0.0,0.0,0.0,0.0,0.0
0,Therm.decomp.,1023,0.2,0.05,4.0,1.0,0.24,80.5,22.8,24.0,60.0,16.0,76.0,17.3,12.5,31.2,0.0,0.0,0.0,0.0,0.0,0.0,0.0,0.0,0.0,0.0,0.0,0.0,0.0,0.0,0.0,0.0,0.0,0.0,0.0,25.0,0.0,0.0,0.0,0.0,0.0,0.0,0.0,0.0,0.0,0.0,0.0,0.0,0.0,0.0,0.0,0.0,0.0,0.0,0.0,0.0,0.0,0.0,0.0,0.0,0.0,0.0,25.0,6.3,0.0,0.0,0.0,0.0,0.0,0.0,0.0,0.0,0.0,0.0
0,n.a.,948,0.51,0.1,5.0,1.0,7.2,0.0,19.0,0.0,0.0,0.0,54.0,10.3,11.1,79.1,0.0,0.0,0.0,0.0,9.8,0.0,0.0,0.0,0.0,0.0,0.0,0.0,0.0,0.0,0.0,0.0,0.0,0.0,0.0,0.0,0.0,0.0,0.0,0.0,0.0,0.0,0.0,0.0,0.0,0.0,0.0,0.0,0.0,0.0,0.0,0.0,0.0,0.0,0.0,0.0,0.0,0.0,0.0,0.0,0.0,0.0,0.0,0.0,0.0,0.0,0.0,0.0,0.0,0.0,0.0,0.0,0.0,0.0
0,Impregnation,1073,0.83,0.17,4.9,1.0,0.9,0.0,10.6,0.0,24.9,29.0,53.9,5.7,6.0,0.0,0.0,0.0,0.0,0.0,0.0,0.0,0.0,0.0,0.0,0.0,0.0,0.0,1.0,0.0,0.0,0.0,0.0,0.0,10.0,0.0,0.0,0.0,0.0,0.0,0.0,0.0,0.0,0.0,0.0,0.0,0.0,0.0,0.0,0.0,0.0,0.0,0.0,0.0,0.0,0.0,0.0,0.0,0.0,0.0,0.0,0.0,0.0,0.0,0.0,0.2,0.0,82.8,0.0,0.0,0.0,0.0,0.0,0.0
0,Impregnation,1073,0.83,0.17,4.9,1.0,0.9,0.0,17.0,0.0,30.5,22.3,52.8,9.0,6.0,0.0,0.0,0.0,0.0,0.0,0.0,0.0,0.0,0.0,0.0,0.0,0.0,0.0,1.0,0.0,0.0,0.0,0.0,0.0,10.0,0.0,0.0,0.0,0.0,0.0,0.0,0.0,0.0,0.0,0.0,0.0,0.0,0.0,0.0,0.0,0.0,0.0,0.0,0.0,0.0,0.0,0.0,0.0,0.0,0.0,0.0,0.0,1.0,0.0,0.0,0.2,0.0,81.8,0.0,0.0,0.0,0.0,0.0,0.0
0,Therm.decomp.,1023,0.1,0.05,2.0,1.0,0.5,25.1,16.9,24.0,55.5,20.5,76.0,12.8,45.5,0.0,0.0,0.0,0.0,0.0,0.0,0.0,0.0,0.0,0.0,0.0,0.0,0.0,4.5,0.0,0.0,0.0,0.0,0.0,0.0,0.0,0.0,0.0,0.0,0.0,0.0,0.0,0.0,0.0,0.0,0.0,0.0,0.0,0.0,0.0,0.0,0.0,0.0,0.0,0.0,0.0,45.5,0.0,0.0,0.0,0.0,0.0,4.5,0.0,0.0,0.0,0.0,0.0,0.0,0.0,0.0,0.0,0.0,0.0
0,Therm.decomp.,1023,0.1,0.05,2.0,1.0,0.5,60.5,33.4,37.8,58.4,3.8,62.2,20.8,45.5,0.0,0.0,0.0,0.0,0.0,0.0,0.0,0.0,0.0,0.0,0.0,0.0,0.0,4.5,0.0,0.0,0.0,0.0,0.0,0.0,0.0,0.0,0.0,0.0,0.0,0.0,0.0,0.0,0.0,0.0,0.0,0.0,0.0,0.0,0.0,0.0,0.0,0.0,0.0,0.0,0.0,0.0,45.5,0.0,0.0,0.0,0.0,4.5,0.0,0.0,0.0,0.0,0.0,0.0,0.0,0.0,0.0,0.0,0.0
0,Therm.decomp.,923,0.3,0.12,2.5,1.0,2.7,0.0,21.7,0.0,0.0,0.0,37.0,8.0,17.2,82.0,0.0,0.0,0.0,0.0,0.0,0.0,0.0,0.0,0.0,0.0,0.0,0.0,0.0,0.0,0.0,0.0,0.0,0.0,0.0,0.0,0.0,0.0,0.0,0.0,0.0,0.0,0.0,0.0,0.0,0.0,0.0,0.0,0.0,0.0,0.0,0.0,0.8,0.0,0.0,0.0,0.0,0.0,0.0,0.0,0.0,0.0,0.0,0.0,0.0,0.0,0.0,0.0,0.0,0.0,0.0,0.0,0.0,0.0
0,Impregnation,1003,0.67,0.33,2.0,1.0,1.32,0.0,38.8,61.5,35.1,3.4,38.5,14.9,15.6,84.1,0.0,0.0,0.0,0.0,0.0,0.0,0.0,0.0,0.0,0.3,0.0,0.0,0.0,0.0,0.0,0.0,0.0,0.0,0.0,0.0,0.0,0.0,0.0,0.0,0.0,0.0,0.0,0.0,0.0,0.0,0.0,0.0,0.0,0.0,0.0,0.0,0.0,0.0,0.0,0.0,0.0,0.0,0.0,0.0,0.0,0.0,0.0,0.0,0.0,0.0,0.0,0.0,0.0,0.0,0.0,0.0,0.0,0.0
0,Impregnation,1003,0.67,0.33,2.0,1.0,1.32,0.0,28.0,23.2,57.5,19.3,76.8,21.5,23.0,63.8,12.9,0.0,0.0,0.0,0.0,0.0,0.0,0.0,0.0,0.3,0.0,0.0,0.0,0.0,0.0,0.0,0.0,0.0,0.0,0.0,0.0,0.0,0.0,0.0,0.0,0.0,0.0,0.0,0.0,0.0,0.0,0.0,0.0,0.0,0.0,0.0,0.0,0.0,0.0,0.0,0.0,0.0,0.0,0.0,0.0,0.0,0.0,0.0,0.0,0.0,0.0,0.0,0.0,0.0,0.0,0.0,0.0,0.0
0,Impregnation,973,0.88,0.12,7.5,1.0,0.3,0.0,10.0,0.0,0.0,0.0,52.0,5.2,0.9,0.0,0.0,0.0,0.0,0.0,0.0,0.0,0.0,0.0,0.0,0.0,0.0,0.0,0.0,0.0,0.0,0.0,0.0,0.0,0.0,0.0,0.0,0.0,0.0,0.0,0.0,0.0,0.0,0.0,0.0,0.0,0.6,0.0,0.0,0.0,0.0,0.0,0.0,0.0,0.0,0.0,0.0,0.0,0.0,0.0,0.0,0.0,0.0,0.0,0.0,0.0,0.0,98.5,0.0,0.0,0.0,0.0,0.0,0.0
0,Impregnation,973,0.88,0.12,7.5,1.0,0.3,0.0,15.0,0.0,0.0,0.0,40.0,6.0,0.8,0.0,0.0,0.0,0.0,0.0,0.0,0.0,0.0,0.0,0.0,0.0,0.0,0.0,0.0,0.0,0.0,4.3,0.0,0.0,0.0,0.0,0.0,0.0,0.0,0.0,0.0,0.0,0.0,0.0,0.0,0.0,0.0,0.0,0.0,0.0,0.0,0.0,0.0,0.0,0.0,0.0,0.0,0.0,0.0,0.0,0.0,0.0,0.0,0.0,0.0,0.0,0.0,94.9,0.0,0.0,0.0,0.0,0.0,0.0
0,n.a.,1073,0.1,0.03,3.0,1.0,0.06,84.0,29.0,0.0,0.0,0.0,61.0,17.7,20.0,70.0,0.0,0.0,0.0,0.0,0.0,0.0,0.0,0.0,0.0,0.0,0.0,0.0,0.0,0.0,0.0,0.0,0.0,0.0,0.0,0.0,0.0,0.0,0.0,0.0,0.0,0.0,0.0,0.0,0.0,0.0,0.0,0.0,0.0,0.0,0.0,0.0,10.0,0.0,0.0,0.0,0.0,0.0,0.0,0.0,0.0,0.0,0.0,0.0,0.0,0.0,0.0,0.0,0.0,0.0,0.0,0.0,0.0,0.0
0,Impregnation,923,0.07,0.03,2.0,1.0,0.16,0.0,25.0,0.0,0.0,0.0,0.0,0.0,3.6,62.9,0.0,0.0,0.0,0.0,0.0,0.0,0.0,0.0,0.0,0.0,0.0,0.0,0.0,0.0,0.0,31.7,0.0,0.0,0.0,0.0,0.0,0.0,0.0,0.0,0.0,0.0,0.0,0.0,0.0,0.0,0.0,0.0,0.0,0.0,0.0,0.0,0.0,0.0,0.0,0.0,0.0,0.0,0.0,0.0,0.0,0.0,0.0,1.8,0.0,0.0,0.0,0.0,0.0,0.0,0.0,0.0,0.0,0.0
0,Impregnation,923,0.07,0.03,2.0,1.0,0.16,0.0,24.0,0.0,0.0,0.0,0.0,0.0,3.4,59.7,0.0,0.0,0.0,0.0,0.0,0.0,0.0,0.0,0.0,0.0,0.0,0.0,0.0,0.0,0.0,0.0,0.0,0.0,0.0,0.0,0.0,0.0,0.0,0.0,0.0,0.0,0.0,0.0,0.0,0.0,0.0,35.2,0.0,0.0,0.0,0.0,0.0,0.0,0.0,0.0,0.0,0.0,0.0,0.0,0.0,0.0,0.0,1.7,0.0,0.0,0.0,0.0,0.0,0.0,0.0,0.0,0.0,0.0
0,Impregnation,923,0.07,0.03,2.0,1.0,0.16,0.0,18.0,0.0,0.0,0.0,1.0,0.2,3.2,56.0,0.0,0.0,0.0,0.0,0.0,0.0,0.0,0.0,0.0,0.0,0.0,0.0,0.0,0.0,0.0,0.0,0.0,0.0,19.7,0.0,0.0,0.0,0.0,0.0,0.0,0.0,0.0,0.0,0.0,0.0,0.0,0.0,0.0,0.0,0.0,0.0,0.0,0.0,0.0,0.0,0.0,0.0,0.0,0.0,0.0,0.0,0.0,21.1,0.0,0.0,0.0,0.0,0.0,0.0,0.0,0.0,0.0,0.0
0,Impregnation,923,0.07,0.03,2.0,1.0,0.16,0.0,23.0,0.0,0.0,0.0,3.0,0.7,4.2,52.7,0.0,0.0,0.0,0.0,0.0,0.0,0.0,0.0,0.0,0.0,0.0,0.0,0.0,0.0,0.0,0.0,0.0,0.0,0.0,0.0,0.0,0.0,0.0,0.0,0.0,0.0,0.0,0.0,0.0,0.0,0.0,0.0,0.0,0.0,0.0,0.0,20.3,0.0,0.0,0.0,0.0,0.0,0.0,0.0,0.0,0.0,0.0,22.8,0.0,0.0,0.0,0.0,0.0,0.0,0.0,0.0,0.0,0.0
0,Impregnation,923,0.07,0.03,2.0,1.0,0.16,0.0,7.0,0.0,0.0,0.0,2.0,0.1,5.6,89.8,0.0,0.0,0.0,0.0,0.0,0.0,0.0,0.0,0.0,0.0,0.0,0.0,0.0,0.0,0.0,0.0,0.0,0.0,0.0,0.0,0.0,0.0,0.0,0.0,0.0,0.0,0.0,0.0,0.0,0.0,1.8,0.0,0.0,0.0,0.0,0.0,0.0,0.0,0.0,0.0,0.0,0.0,0.0,0.0,0.0,0.0,0.0,2.8,0.0,0.0,0.0,0.0,0.0,0.0,0.0,0.0,0.0,0.0
0,Impregnation,923,0.07,0.03,2.0,1.0,0.16,0.0,7.0,0.0,0.0,0.0,37.0,2.6,1.7,78.8,0.0,0.0,0.0,0.0,0.0,0.0,0.0,0.0,0.0,18.6,0.0,0.0,0.0,0.0,0.0,0.0,0.0,0.0,0.0,0.0,0.0,0.0,0.0,0.0,0.0,0.0,0.0,0.0,0.0,0.0,0.0,0.0,0.0,0.0,0.0,0.0,0.0,0.0,0.0,0.0,0.0,0.0,0.0,0.0,0.0,0.0,0.0,0.9,0.0,0.0,0.0,0.0,0.0,0.0,0.0,0.0,0.0,0.0
0,Impregnation,923,0.07,0.03,2.0,1.0,0.16,0.0,6.0,0.0,0.0,0.0,18.0,1.1,22.7,0.0,0.0,0.0,0.0,0.0,41.6,0.0,0.0,0.0,0.0,24.4,0.0,0.0,0.0,0.0,0.0,0.0,0.0,0.0,0.0,0.0,0.0,0.0,0.0,0.0,0.0,0.0,0.0,0.0,0.0,0.0,0.0,0.0,0.0,0.0,0.0,0.0,0.0,0.0,0.0,0.0,0.0,0.0,0.0,0.0,0.0,0.0,0.0,11.3,0.0,0.0,0.0,0.0,0.0,0.0,0.0,0.0,0.0,0.0
