Repository: jsjong98/Catalyst-AI

Catalyst-AI
Sungkyunkwan University, School of Chemical Engineering
IPSE (Laboratory of Intelligence Process System Engieering)
Jonghwan Oh (1), Janggeun Lee (2), Dongin Jung (2), Jiyong Kim (*)

Don't Copy this code.

File: Database/Mn_Cat_1.csv (part 5 of 10)
Promotor,Preparation,"Temperature, K","p(CH4), bar","p(O2), bar",p(CH4)/p(O2),"p total, bar","Contact time, s","X(O2), %","X(CH4), %","S(COx), %","S(C2=), %","S(C2-), %","S(C2), %","Y(C2), %",Mn_C_mol%,Na_C_mol%,Li_C_mol%,Mg_C_mol%,Ti_C_mol%,Si_C_mol%,Ag_C_mol%,W_C_mol%,Mo_C_mol%,Nd_C_mol%,K_C_mol%,Ce_C_mol%,La_C_mol%,Ga_C_mol%,Zr_C_mol%,Ba_C_mol%,Ni_C_mol%,Al_C_mol%,Rb_C_mol%,Ca_C_mol%,Cu_C_mol%,Cr_C_mol%,Nb_C_mol%,Sn_C_mol%,Fe_C_mol%,Ge_C_mol%,Cs_C_mol%,Zn_C_mol%,Sr_C_mol%,Gd_C_mol%,Sm_C_mol%,Ta_C_mol%,Co_C_mol%,Rh_C_mol%,Ir_C_mol%,Pt_C_mol%, Na _C_mol%,P_C_mol%,Cl_A_mol%,P_A_mol%,C_A_mol%,S_A_mol%,B_A_mol%,Al_S_mol%,Si_S_mol%,La_S_mol%,Ca_S_mol%,Zr_S_mol%,C_S_mol%,Mg_S_mol%,Fe_S_mol%,Sr_S_mol%,Ti_S_mol%,Co_S_mol%
0,Impregnation,1048,0.87,0.12,7.4,1.0,0.06,99.2,18.4,0.0,0.0,0.0,82.4,15.2,0.76,2.16,0.0,0.0,0.0,0.0,0.79,1.08,0.0,0.0,0.0,2.26,0.0,0.0,0.0,0.0,0.0,0.0,0.0,0.0,0.0,0.0,0.0,0.0,0.0,0.0,0.0,0.0,0.0,0.0,0.0,0.0,0.0,0.0,0.0,0.0,0.0,0.0,0.0,0.0,0.0,0.0,0.0,0.0,92.94,0.0,0.0,0.0,0.0,0.0,0.0,0.0,0.0,0.0
0,Impregnation,1073,0.87,0.12,7.4,1.0,0.06,100.0,18.7,0.0,0.0,0.0,83.9,15.7,0.76,2.16,0.0,0.0,0.0,0.0,0.79,1.08,0.0,0.0,0.0,2.26,0.0,0.0,0.0,0.0,0.0,0.0,0.0,0.0,0.0,0.0,0.0,0.0,0.0,0.0,0.0,0.0,0.0,0.0,0.0,0.0,0.0,0.0,0.0,0.0,0.0,0.0,0.0,0.0,0.0,0.0,0.0,0.0,92.94,0.0,0.0,0.0,0.0,0.0,0.0,0.0,0.0,0.0
0,Impregnation,1073,0.5,0.1,5.0,1.0,0.15,0.0,25.6,0.0,0.0,0.0,76.5,19.6,4.6,4.3,0.0,0.0,4.6,0.0,0.0,2.15,0.0,0.0,0.0,0.0,0.0,0.0,0.0,0.0,0.0,0.0,0.0,0.0,0.0,0.0,0.0,0.0,0.0,0.0,0.0,0.0,0.0,0.0,0.0,0.0,0.0,0.0,0.0,0.0,0.0,0.0,0.0,0.0,0.0,0.0,0.0,0.0,84.35,0.0,0.0,0.0,0.0,0.0,0.0,0.0,0.0,0.0
0,Impregnation,1053,0.5,0.1,5.0,1.0,0.15,0.0,25.2,0.0,0.0,0.0,75.9,19.1,4.6,4.3,0.0,0.0,4.6,0.0,0.0,2.15,0.0,0.0,0.0,0.0,0.0,0.0,0.0,0.0,0.0,0.0,0.0,0.0,0.0,0.0,0.0,0.0,0.0,0.0,0.0,0.0,0.0,0.0,0.0,0.0,0.0,0.0,0.0,0.0,0.0,0.0,0.0,0.0,0.0,0.0,0.0,0.0,84.35,0.0,0.0,0.0,0.0,0.0,0.0,0.0,0.0,0.0
0,Impregnation,1033,0.5,0.1,5.0,1.0,0.15,0.0,24.7,0.0,0.0,0.0,75.4,18.6,4.6,4.3,0.0,0.0,4.6,0.0,0.0,2.15,0.0,0.0,0.0,0.0,0.0,0.0,0.0,0.0,0.0,0.0,0.0,0.0,0.0,0.0,0.0,0.0,0.0,0.0,0.0,0.0,0.0,0.0,0.0,0.0,0.0,0.0,0.0,0.0,0.0,0.0,0.0,0.0,0.0,0.0,0.0,0.0,84.35,0.0,0.0,0.0,0.0,0.0,0.0,0.0,0.0,0.0
0,Impregnation,1013,0.5,0.1,5.0,1.0,0.15,0.0,23.9,0.0,0.0,0.0,74.7,17.8,4.6,4.3,0.0,0.0,4.6,0.0,0.0,2.15,0.0,0.0,0.0,0.0,0.0,0.0,0.0,0.0,0.0,0.0,0.0,0.0,0.0,0.0,0.0,0.0,0.0,0.0,0.0,0.0,0.0,0.0,0.0,0.0,0.0,0.0,0.0,0.0,0.0,0.0,0.0,0.0,0.0,0.0,0.0,0.0,84.35,0.0,0.0,0.0,0.0,0.0,0.0,0.0,0.0,0.0
0,Impregnation,993,0.5,0.1,5.0,1.0,0.15,0.0,23.6,0.0,0.0,0.0,73.5,17.4,4.6,4.3,0.0,0.0,4.6,0.0,0.0,2.15,0.0,0.0,0.0,0.0,0.0,0.0,0.0,0.0,0.0,0.0,0.0,0.0,0.0,0.0,0.0,0.0,0.0,0.0,0.0,0.0,0.0,0.0,0.0,0.0,0.0,0.0,0.0,0.0,0.0,0.0,0.0,0.0,0.0,0.0,0.0,0.0,84.35,0.0,0.0,0.0,0.0,0.0,0.0,0.0,0.0,0.0
0,Impregnation,973,0.5,0.1,5.0,1.0,0.15,0.0,22.7,0.0,0.0,0.0,73.2,16.6,4.6,4.3,0.0,0.0,4.6,0.0,0.0,2.15,0.0,0.0,0.0,0.0,0.0,0.0,0.0,0.0,0.0,0.0,0.0,0.0,0.0,0.0,0.0,0.0,0.0,0.0,0.0,0.0,0.0,0.0,0.0,0.0,0.0,0.0,0.0,0.0,0.0,0.0,0.0,0.0,0.0,0.0,0.0,0.0,84.35,0.0,0.0,0.0,0.0,0.0,0.0,0.0,0.0,0.0
0,Impregnation,1073,0.5,0.1,5.0,1.0,0.16,0.0,22.6,0.0,0.0,0.0,65.5,14.8,4.53,4.24,0.0,0.0,0.0,0.0,0.0,2.12,0.0,0.0,0.0,0.0,0.0,0.0,0.0,0.0,0.0,0.0,0.0,0.0,0.0,0.0,0.0,0.0,0.0,0.0,0.0,0.0,0.0,0.0,0.0,0.0,0.0,0.0,0.0,0.0,0.0,0.0,0.0,0.0,0.0,0.0,0.0,0.0,89.11,0.0,0.0,0.0,0.0,0.0,0.0,0.0,0.0,0.0
0,Impregnation,1053,0.5,0.1,5.0,1.0,0.16,0.0,20.8,0.0,0.0,0.0,62.4,12.9,4.53,4.24,0.0,0.0,0.0,0.0,0.0,2.12,0.0,0.0,0.0,0.0,0.0,0.0,0.0,0.0,0.0,0.0,0.0,0.0,0.0,0.0,0.0,0.0,0.0,0.0,0.0,0.0,0.0,0.0,0.0,0.0,0.0,0.0,0.0,0.0,0.0,0.0,0.0,0.0,0.0,0.0,0.0,0.0,89.11,0.0,0.0,0.0,0.0,0.0,0.0,0.0,0.0,0.0
0,Impregnation,1033,0.5,0.1,5.0,1.0,0.16,0.0,18.9,0.0,0.0,0.0,59.4,11.2,4.53,4.24,0.0,0.0,0.0,0.0,0.0,2.12,0.0,0.0,0.0,0.0,0.0,0.0,0.0,0.0,0.0,0.0,0.0,0.0,0.0,0.0,0.0,0.0,0.0,0.0,0.0,0.0,0.0,0.0,0.0,0.0,0.0,0.0,0.0,0.0,0.0,0.0,0.0,0.0,0.0,0.0,0.0,0.0,89.11,0.0,0.0,0.0,0.0,0.0,0.0,0.0,0.0,0.0
0,Impregnation,1013,0.5,0.1,5.0,1.0,0.16,0.0,13.1,0.0,0.0,0.0,40.6,5.3,4.53,4.24,0.0,0.0,0.0,0.0,0.0,2.12,0.0,0.0,0.0,0.0,0.0,0.0,0.0,0.0,0.0,0.0,0.0,0.0,0.0,0.0,0.0,0.0,0.0,0.0,0.0,0.0,0.0,0.0,0.0,0.0,0.0,0.0,0.0,0.0,0.0,0.0,0.0,0.0,0.0,0.0,0.0,0.0,89.11,0.0,0.0,0.0,0.0,0.0,0.0,0.0,0.0,0.0
0,Impregnation,993,0.5,0.1,5.0,1.0,0.16,0.0,10.2,0.0,0.0,0.0,28.4,2.9,4.53,4.24,0.0,0.0,0.0,0.0,0.0,2.12,0.0,0.0,0.0,0.0,0.0,0.0,0.0,0.0,0.0,0.0,0.0,0.0,0.0,0.0,0.0,0.0,0.0,0.0,0.0,0.0,0.0,0.0,0.0,0.0,0.0,0.0,0.0,0.0,0.0,0.0,0.0,0.0,0.0,0.0,0.0,0.0,89.11,0.0,0.0,0.0,0.0,0.0,0.0,0.0,0.0,0.0
0,Impregnation,973,0.5,0.1,5.0,1.0,0.16,0.0,2.5,0.0,0.0,0.0,7.2,0.2,4.53,4.24,0.0,0.0,0.0,0.0,0.0,2.12,0.0,0.0,0.0,0.0,0.0,0.0,0.0,0.0,0.0,0.0,0.0,0.0,0.0,0.0,0.0,0.0,0.0,0.0,0.0,0.0,0.0,0.0,0.0,0.0,0.0,0.0,0.0,0.0,0.0,0.0,0.0,0.0,0.0,0.0,0.0,0.0,89.11,0.0,0.0,0.0,0.0,0.0,0.0,0.0,0.0,0.0
0,Impregnation,1073,0.5,0.1,5.0,1.0,0.15,0.0,22.0,0.0,0.0,0.0,62.1,13.7,4.47,4.18,0.0,4.47,0.0,0.0,0.0,2.09,0.0,0.0,0.0,0.0,0.0,0.0,0.0,0.0,0.0,0.0,0.0,0.0,0.0,0.0,0.0,0.0,0.0,0.0,0.0,0.0,0.0,0.0,0.0,0.0,0.0,0.0,0.0,0.0,0.0,0.0,0.0,0.0,0.0,0.0,0.0,0.0,84.81,0.0,0.0,0.0,0.0,0.0,0.0,0.0,0.0,0.0
0,Impregnation,1053,0.5,0.1,5.0,1.0,0.15,0.0,19.2,0.0,0.0,0.0,59.2,11.4,4.47,4.18,0.0,4.47,0.0,0.0,0.0,2.09,0.0,0.0,0.0,0.0,0.0,0.0,0.0,0.0,0.0,0.0,0.0,0.0,0.0,0.0,0.0,0.0,0.0,0.0,0.0,0.0,0.0,0.0,0.0,0.0,0.0,0.0,0.0,0.0,0.0,0.0,0.0,0.0,0.0,0.0,0.0,0.0,84.81,0.0,0.0,0.0,0.0,0.0,0.0,0.0,0.0,0.0
0,Impregnation,1033,0.5,0.1,5.0,1.0,0.15,0.0,17.3,0.0,0.0,0.0,45.4,7.9,4.47,4.18,0.0,4.47,0.0,0.0,0.0,2.09,0.0,0.0,0.0,0.0,0.0,0.0,0.0,0.0,0.0,0.0,0.0,0.0,0.0,0.0,0.0,0.0,0.0,0.0,0.0,0.0,0.0,0.0,0.0,0.0,0.0,0.0,0.0,0.0,0.0,0.0,0.0,0.0,0.0,0.0,0.0,0.0,84.81,0.0,0.0,0.0,0.0,0.0,0.0,0.0,0.0,0.0
0,Impregnation,1013,0.5,0.1,5.0,1.0,0.15,0.0,8.9,0.0,0.0,0.0,34.2,3.0,4.47,4.18,0.0,4.47,0.0,0.0,0.0,2.09,0.0,0.0,0.0,0.0,0.0,0.0,0.0,0.0,0.0,0.0,0.0,0.0,0.0,0.0,0.0,0.0,0.0,0.0,0.0,0.0,0.0,0.0,0.0,0.0,0.0,0.0,0.0,0.0,0.0,0.0,0.0,0.0,0.0,0.0,0.0,0.0,84.81,0.0,0.0,0.0,0.0,0.0,0.0,0.0,0.0,0.0
0,Impregnation,993,0.5,0.1,5.0,1.0,0.15,0.0,4.9,0.0,0.0,0.0,20.0,1.0,4.47,4.18,0.0,4.47,0.0,0.0,0.0,2.09,0.0,0.0,0.0,0.0,0.0,0.0,0.0,0.0,0.0,0.0,0.0,0.0,0.0,0.0,0.0,0.0,0.0,0.0,0.0,0.0,0.0,0.0,0.0,0.0,0.0,0.0,0.0,0.0,0.0,0.0,0.0,0.0,0.0,0.0,0.0,0.0,84.81,0.0,0.0,0.0,0.0,0.0,0.0,0.0,0.0,0.0
0,Impregnation,973,0.5,0.1,5.0,1.0,0.15,0.0,0.0,0.0,0.0,0.0,1.2,0.0,4.47,4.18,0.0,4.47,0.0,0.0,0.0,2.09,0.0,0.0,0.0,0.0,0.0,0.0,0.0,0.0,0.0,0.0,0.0,0.0,0.0,0.0,0.0,0.0,0.0,0.0,0.0,0.0,0.0,0.0,0.0,0.0,0.0,0.0,0.0,0.0,0.0,0.0,0.0,0.0,0.0,0.0,0.0,0.0,84.81,0.0,0.0,0.0,0.0,0.0,0.0,0.0,0.0,0.0
0,Impregnation,1073,0.5,0.1,5.0,1.0,0.15,0.0,11.6,0.0,0.0,0.0,44.5,5.2,4.65,4.35,0.0,0.0,0.0,0.0,0.0,2.17,0.0,0.0,0.0,0.0,0.0,4.65,0.0,0.0,0.0,0.0,0.0,0.0,0.0,0.0,0.0,0.0,0.0,0.0,0.0,0.0,0.0,0.0,0.0,0.0,0.0,0.0,0.0,0.0,0.0,0.0,0.0,0.0,0.0,0.0,0.0,0.0,84.18,0.0,0.0,0.0,0.0,0.0,0.0,0.0,0.0,0.0
0,Impregnation,1053,0.5,0.1,5.0,1.0,0.15,0.0,10.1,0.0,0.0,0.0,33.0,3.3,4.65,4.35,0.0,0.0,0.0,0.0,0.0,2.17,0.0,0.0,0.0,0.0,0.0,4.65,0.0,0.0,0.0,0.0,0.0,0.0,0.0,0.0,0.0,0.0,0.0,0.0,0.0,0.0,0.0,0.0,0.0,0.0,0.0,0.0,0.0,0.0,0.0,0.0,0.0,0.0,0.0,0.0,0.0,0.0,84.18,0.0,0.0,0.0,0.0,0.0,0.0,0.0,0.0,0.0
0,Impregnation,1033,0.5,0.1,5.0,1.0,0.15,0.0,8.6,0.0,0.0,0.0,19.3,1.7,4.65,4.35,0.0,0.0,0.0,0.0,0.0,2.17,0.0,0.0,0.0,0.0,0.0,4.65,0.0,0.0,0.0,0.0,0.0,0.0,0.0,0.0,0.0,0.0,0.0,0.0,0.0,0.0,0.0,0.0,0.0,0.0,0.0,0.0,0.0,0.0,0.0,0.0,0.0,0.0,0.0,0.0,0.0,0.0,84.18,0.0,0.0,0.0,0.0,0.0,0.0,0.0,0.0,0.0
0,Impregnation,1013,0.5,0.1,5.0,1.0,0.15,0.0,5.2,0.0,0.0,0.0,10.7,0.6,4.65,4.35,0.0,0.0,0.0,0.0,0.0,2.17,0.0,0.0,0.0,0.0,0.0,4.65,0.0,0.0,0.0,0.0,0.0,0.0,0.0,0.0,0.0,0.0,0.0,0.0,0.0,0.0,0.0,0.0,0.0,0.0,0.0,0.0,0.0,0.0,0.0,0.0,0.0,0.0,0.0,0.0,0.0,0.0,84.18,0.0,0.0,0.0,0.0,0.0,0.0,0.0,0.0,0.0
0,Impregnation,993,0.5,0.1,5.0,1.0,0.15,0.0,0.0,0.0,0.0,0.0,0.8,0.0,4.65,4.35,0.0,0.0,0.0,0.0,0.0,2.17,0.0,0.0,0.0,0.0,0.0,4.65,0.0,0.0,0.0,0.0,0.0,0.0,0.0,0.0,0.0,0.0,0.0,0.0,0.0,0.0,0.0,0.0,0.0,0.0,0.0,0.0,0.0,0.0,0.0,0.0,0.0,0.0,0.0,0.0,0.0,0.0,84.18,0.0,0.0,0.0,0.0,0.0,0.0,0.0,0.0,0.0
0,Impregnation,973,0.5,0.1,5.0,1.0,0.15,0.0,0.0,0.0,0.0,0.0,0.6,0.0,4.65,4.35,0.0,0.0,0.0,0.0,0.0,2.17,0.0,0.0,0.0,0.0,0.0,4.65,0.0,0.0,0.0,0.0,0.0,0.0,0.0,0.0,0.0,0.0,0.0,0.0,0.0,0.0,0.0,0.0,0.0,0.0,0.0,0.0,0.0,0.0,0.0,0.0,0.0,0.0,0.0,0.0,0.0,0.0,84.18,0.0,0.0,0.0,0.0,0.0,0.0,0.0,0.0,0.0
0,Impregnation,1073,0.5,0.1,5.0,1.0,0.15,0.0,10.1,0.0,0.0,0.0,43.8,4.4,4.76,4.45,0.0,0.0,0.0,0.0,0.0,2.22,0.0,0.0,0.0,0.0,0.0,0.0,4.76,0.0,0.0,0.0,0.0,0.0,0.0,0.0,0.0,0.0,0.0,0.0,0.0,0.0,0.0,0.0,0.0,0.0,0.0,0.0,0.0,0.0,0.0,0.0,0.0,0.0,0.0,0.0,0.0,0.0,83.81,0.0,0.0,0.0,0.0,0.0,0.0,0.0,0.0,0.0
0,Impregnation,1053,0.5,0.1,5.0,1.0,0.15,0.0,8.4,0.0,0.0,0.0,32.4,2.7,4.76,4.45,0.0,0.0,0.0,0.0,0.0,2.22,0.0,0.0,0.0,0.0,0.0,0.0,4.76,0.0,0.0,0.0,0.0,0.0,0.0,0.0,0.0,0.0,0.0,0.0,0.0,0.0,0.0,0.0,0.0,0.0,0.0,0.0,0.0,0.0,0.0,0.0,0.0,0.0,0.0,0.0,0.0,0.0,83.81,0.0,0.0,0.0,0.0,0.0,0.0,0.0,0.0,0.0
0,Impregnation,1033,0.5,0.1,5.0,1.0,0.15,0.0,5.4,0.0,0.0,0.0,21.8,1.2,4.76,4.45,0.0,0.0,0.0,0.0,0.0,2.22,0.0,0.0,0.0,0.0,0.0,0.0,4.76,0.0,0.0,0.0,0.0,0.0,0.0,0.0,0.0,0.0,0.0,0.0,0.0,0.0,0.0,0.0,0.0,0.0,0.0,0.0,0.0,0.0,0.0,0.0,0.0,0.0,0.0,0.0,0.0,0.0,83.81,0.0,0.0,0.0,0.0,0.0,0.0,0.0,0.0,0.0
0,Impregnation,1013,0.5,0.1,5.0,1.0,0.15,0.0,2.3,0.0,0.0,0.0,10.2,0.2,4.76,4.45,0.0,0.0,0.0,0.0,0.0,2.22,0.0,0.0,0.0,0.0,0.0,0.0,4.76,0.0,0.0,0.0,0.0,0.0,0.0,0.0,0.0,0.0,0.0,0.0,0.0,0.0,0.0,0.0,0.0,0.0,0.0,0.0,0.0,0.0,0.0,0.0,0.0,0.0,0.0,0.0,0.0,0.0,83.81,0.0,0.0,0.0,0.0,0.0,0.0,0.0,0.0,0.0
0,Impregnation,993,0.5,0.1,5.0,1.0,0.15,0.0,0.2,0.0,0.0,0.0,0.5,0.0,4.76,4.45,0.0,0.0,0.0,0.0,0.0,2.22,0.0,0.0,0.0,0.0,0.0,0.0,4.76,0.0,0.0,0.0,0.0,0.0,0.0,0.0,0.0,0.0,0.0,0.0,0.0,0.0,0.0,0.0,0.0,0.0,0.0,0.0,0.0,0.0,0.0,0.0,0.0,0.0,0.0,0.0,0.0,0.0,83.81,0.0,0.0,0.0,0.0,0.0,0.0,0.0,0.0,0.0
0,Impregnation,973,0.5,0.1,5.0,1.0,0.15,0.0,0.1,0.0,0.0,0.0,0.3,0.0,4.76,4.45,0.0,0.0,0.0,0.0,0.0,2.22,0.0,0.0,0.0,0.0,0.0,0.0,4.76,0.0,0.0,0.0,0.0,0.0,0.0,0.0,0.0,0.0,0.0,0.0,0.0,0.0,0.0,0.0,0.0,0.0,0.0,0.0,0.0,0.0,0.0,0.0,0.0,0.0,0.0,0.0,0.0,0.0,83.81,0.0,0.0,0.0,0.0,0.0,0.0,0.0,0.0,0.0
0,Slurry,903,0.46,0.15,3.0,1.0,0.37,44.9,8.5,0.0,0.0,0.0,8.4,0.7,2.23,2.08,0.0,0.0,0.0,0.0,0.0,1.04,0.0,0.0,0.0,0.0,0.0,0.0,0.0,0.0,0.0,0.0,0.0,0.0,0.0,0.0,0.0,0.0,0.0,0.0,0.0,0.0,0.0,0.0,0.0,0.0,0.0,0.0,0.0,0.0,0.0,0.0,0.0,0.0,0.0,0.0,0.0,0.0,94.65,0.0,0.0,0.0,0.0,0.0,0.0,0.0,0.0,0.0
0,Slurry,918,0.46,0.15,3.0,1.0,0.37,59.2,12.3,0.0,0.0,0.0,8.0,1.0,2.23,2.08,0.0,0.0,0.0,0.0,0.0,1.04,0.0,0.0,0.0,0.0,0.0,0.0,0.0,0.0,0.0,0.0,0.0,0.0,0.0,0.0,0.0,0.0,0.0,0.0,0.0,0.0,0.0,0.0,0.0,0.0,0.0,0.0,0.0,0.0,0.0,0.0,0.0,0.0,0.0,0.0,0.0,0.0,94.65,0.0,0.0,0.0,0.0,0.0,0.0,0.0,0.0,0.0
0,Slurry,933,0.46,0.15,3.0,1.0,0.37,73.1,14.4,0.0,0.0,0.0,10.7,1.5,2.23,2.08,0.0,0.0,0.0,0.0,0.0,1.04,0.0,0.0,0.0,0.0,0.0,0.0,0.0,0.0,0.0,0.0,0.0,0.0,0.0,0.0,0.0,0.0,0.0,0.0,0.0,0.0,0.0,0.0,0.0,0.0,0.0,0.0,0.0,0.0,0.0,0.0,0.0,0.0,0.0,0.0,0.0,0.0,94.65,0.0,0.0,0.0,0.0,0.0,0.0,0.0,0.0,0.0
0,Slurry,958,0.46,0.15,3.0,1.0,0.37,86.9,17.9,0.0,0.0,0.0,13.6,2.4,2.23,2.08,0.0,0.0,0.0,0.0,0.0,1.04,0.0,0.0,0.0,0.0,0.0,0.0,0.0,0.0,0.0,0.0,0.0,0.0,0.0,0.0,0.0,0.0,0.0,0.0,0.0,0.0,0.0,0.0,0.0,0.0,0.0,0.0,0.0,0.0,0.0,0.0,0.0,0.0,0.0,0.0,0.0,0.0,94.65,0.0,0.0,0.0,0.0,0.0,0.0,0.0,0.0,0.0
0,Slurry,973,0.46,0.15,3.0,1.0,0.37,95.6,21.8,0.0,0.0,0.0,16.9,3.7,2.23,2.08,0.0,0.0,0.0,0.0,0.0,1.04,0.0,0.0,0.0,0.0,0.0,0.0,0.0,0.0,0.0,0.0,0.0,0.0,0.0,0.0,0.0,0.0,0.0,0.0,0.0,0.0,0.0,0.0,0.0,0.0,0.0,0.0,0.0,0.0,0.0,0.0,0.0,0.0,0.0,0.0,0.0,0.0,94.65,0.0,0.0,0.0,0.0,0.0,0.0,0.0,0.0,0.0
0,Slurry,1008,0.46,0.15,3.0,1.0,0.37,98.9,24.6,0.0,0.0,0.0,19.7,4.8,2.23,2.08,0.0,0.0,0.0,0.0,0.0,1.04,0.0,0.0,0.0,0.0,0.0,0.0,0.0,0.0,0.0,0.0,0.0,0.0,0.0,0.0,0.0,0.0,0.0,0.0,0.0,0.0,0.0,0.0,0.0,0.0,0.0,0.0,0.0,0.0,0.0,0.0,0.0,0.0,0.0,0.0,0.0,0.0,94.65,0.0,0.0,0.0,0.0,0.0,0.0,0.0,0.0,0.0
0,Slurry,1023,0.46,0.15,3.0,1.0,0.37,99.0,25.7,0.0,0.0,0.0,23.3,6.0,2.23,2.08,0.0,0.0,0.0,0.0,0.0,1.04,0.0,0.0,0.0,0.0,0.0,0.0,0.0,0.0,0.0,0.0,0.0,0.0,0.0,0.0,0.0,0.0,0.0,0.0,0.0,0.0,0.0,0.0,0.0,0.0,0.0,0.0,0.0,0.0,0.0,0.0,0.0,0.0,0.0,0.0,0.0,0.0,94.65,0.0,0.0,0.0,0.0,0.0,0.0,0.0,0.0,0.0
0,Slurry,993,0.46,0.15,3.0,1.0,0.19,70.8,13.0,0.0,0.0,0.0,22.3,2.9,2.23,2.08,0.0,0.0,0.0,0.0,0.0,1.04,0.0,0.0,0.0,0.0,0.0,0.0,0.0,0.0,0.0,0.0,0.0,0.0,0.0,0.0,0.0,0.0,0.0,0.0,0.0,0.0,0.0,0.0,0.0,0.0,0.0,0.0,0.0,0.0,0.0,0.0,0.0,0.0,0.0,0.0,0.0,0.0,94.65,0.0,0.0,0.0,0.0,0.0,0.0,0.0,0.0,0.0
0,Slurry,1018,0.46,0.15,3.0,1.0,0.19,85.7,18.7,0.0,0.0,0.0,26.6,5.0,2.23,2.08,0.0,0.0,0.0,0.0,0.0,1.04,0.0,0.0,0.0,0.0,0.0,0.0,0.0,0.0,0.0,0.0,0.0,0.0,0.0,0.0,0.0,0.0,0.0,0.0,0.0,0.0,0.0,0.0,0.0,0.0,0.0,0.0,0.0,0.0,0.0,0.0,0.0,0.0,0.0,0.0,0.0,0.0,94.65,0.0,0.0,0.0,0.0,0.0,0.0,0.0,0.0,0.0
0,Slurry,1038,0.46,0.15,3.0,1.0,0.19,90.8,20.7,0.0,0.0,0.0,30.4,6.3,2.23,2.08,0.0,0.0,0.0,0.0,0.0,1.04,0.0,0.0,0.0,0.0,0.0,0.0,0.0,0.0,0.0,0.0,0.0,0.0,0.0,0.0,0.0,0.0,0.0,0.0,0.0,0.0,0.0,0.0,0.0,0.0,0.0,0.0,0.0,0.0,0.0,0.0,0.0,0.0,0.0,0.0,0.0,0.0,94.65,0.0,0.0,0.0,0.0,0.0,0.0,0.0,0.0,0.0
0,Slurry,1073,0.46,0.15,3.0,1.0,0.19,95.7,23.0,0.0,0.0,0.0,36.5,8.4,2.23,2.08,0.0,0.0,0.0,0.0,0.0,1.04,0.0,0.0,0.0,0.0,0.0,0.0,0.0,0.0,0.0,0.0,0.0,0.0,0.0,0.0,0.0,0.0,0.0,0.0,0.0,0.0,0.0,0.0,0.0,0.0,0.0,0.0,0.0,0.0,0.0,0.0,0.0,0.0,0.0,0.0,0.0,0.0,94.65,0.0,0.0,0.0,0.0,0.0,0.0,0.0,0.0,0.0
0,Slurry,1093,0.46,0.15,3.0,1.0,0.19,98.5,24.8,0.0,0.0,0.0,46.1,11.4,2.23,2.08,0.0,0.0,0.0,0.0,0.0,1.04,0.0,0.0,0.0,0.0,0.0,0.0,0.0,0.0,0.0,0.0,0.0,0.0,0.0,0.0,0.0,0.0,0.0,0.0,0.0,0.0,0.0,0.0,0.0,0.0,0.0,0.0,0.0,0.0,0.0,0.0,0.0,0.0,0.0,0.0,0.0,0.0,94.65,0.0,0.0,0.0,0.0,0.0,0.0,0.0,0.0,0.0
0,Slurry,1113,0.46,0.15,3.0,1.0,0.19,99.2,23.8,0.0,0.0,0.0,46.1,11.0,2.23,2.08,0.0,0.0,0.0,0.0,0.0,1.04,0.0,0.0,0.0,0.0,0.0,0.0,0.0,0.0,0.0,0.0,0.0,0.0,0.0,0.0,0.0,0.0,0.0,0.0,0.0,0.0,0.0,0.0,0.0,0.0,0.0,0.0,0.0,0.0,0.0,0.0,0.0,0.0,0.0,0.0,0.0,0.0,94.65,0.0,0.0,0.0,0.0,0.0,0.0,0.0,0.0,0.0
0,Slurry,1128,0.46,0.15,3.0,1.0,0.19,99.2,23.8,0.0,0.0,0.0,46.6,11.1,2.23,2.08,0.0,0.0,0.0,0.0,0.0,1.04,0.0,0.0,0.0,0.0,0.0,0.0,0.0,0.0,0.0,0.0,0.0,0.0,0.0,0.0,0.0,0.0,0.0,0.0,0.0,0.0,0.0,0.0,0.0,0.0,0.0,0.0,0.0,0.0,0.0,0.0,0.0,0.0,0.0,0.0,0.0,0.0,94.65,0.0,0.0,0.0,0.0,0.0,0.0,0.0,0.0,0.0
0,Slurry,988,0.46,0.15,3.0,1.0,0.09,42.5,8.8,0.0,0.0,0.0,26.1,2.3,2.23,2.08,0.0,0.0,0.0,0.0,0.0,1.04,0.0,0.0,0.0,0.0,0.0,0.0,0.0,0.0,0.0,0.0,0.0,0.0,0.0,0.0,0.0,0.0,0.0,0.0,0.0,0.0,0.0,0.0,0.0,0.0,0.0,0.0,0.0,0.0,0.0,0.0,0.0,0.0,0.0,0.0,0.0,0.0,94.65,0.0,0.0,0.0,0.0,0.0,0.0,0.0,0.0,0.0
0,Slurry,1013,0.46,0.15,3.0,1.0,0.09,49.3,12.4,0.0,0.0,0.0,33.1,4.1,2.23,2.08,0.0,0.0,0.0,0.0,0.0,1.04,0.0,0.0,0.0,0.0,0.0,0.0,0.0,0.0,0.0,0.0,0.0,0.0,0.0,0.0,0.0,0.0,0.0,0.0,0.0,0.0,0.0,0.0,0.0,0.0,0.0,0.0,0.0,0.0,0.0,0.0,0.0,0.0,0.0,0.0,0.0,0.0,94.65,0.0,0.0,0.0,0.0,0.0,0.0,0.0,0.0,0.0
0,Slurry,1038,0.46,0.15,3.0,1.0,0.09,57.5,18.1,0.0,0.0,0.0,45.3,8.2,2.23,2.08,0.0,0.0,0.0,0.0,0.0,1.04,0.0,0.0,0.0,0.0,0.0,0.0,0.0,0.0,0.0,0.0,0.0,0.0,0.0,0.0,0.0,0.0,0.0,0.0,0.0,0.0,0.0,0.0,0.0,0.0,0.0,0.0,0.0,0.0,0.0,0.0,0.0,0.0,0.0,0.0,0.0,0.0,94.65,0.0,0.0,0.0,0.0,0.0,0.0,0.0,0.0,0.0
0,Slurry,1073,0.46,0.15,3.0,1.0,0.09,69.9,24.4,0.0,0.0,0.0,54.6,13.3,2.23,2.08,0.0,0.0,0.0,0.0,0.0,1.04,0.0,0.0,0.0,0.0,0.0,0.0,0.0,0.0,0.0,0.0,0.0,0.0,0.0,0.0,0.0,0.0,0.0,0.0,0.0,0.0,0.0,0.0,0.0,0.0,0.0,0.0,0.0,0.0,0.0,0.0,0.0,0.0,0.0,0.0,0.0,0.0,94.65,0.0,0.0,0.0,0.0,0.0,0.0,0.0,0.0,0.0
0,Slurry,1098,0.46,0.15,3.0,1.0,0.09,99.3,30.3,0.0,0.0,0.0,63.5,19.2,2.23,2.08,0.0,0.0,0.0,0.0,0.0,1.04,0.0,0.0,0.0,0.0,0.0,0.0,0.0,0.0,0.0,0.0,0.0,0.0,0.0,0.0,0.0,0.0,0.0,0.0,0.0,0.0,0.0,0.0,0.0,0.0,0.0,0.0,0.0,0.0,0.0,0.0,0.0,0.0,0.0,0.0,0.0,0.0,94.65,0.0,0.0,0.0,0.0,0.0,0.0,0.0,0.0,0.0
0,Slurry,1113,0.46,0.15,3.0,1.0,0.09,99.2,30.6,0.0,0.0,0.0,63.0,19.3,2.23,2.08,0.0,0.0,0.0,0.0,0.0,1.04,0.0,0.0,0.0,0.0,0.0,0.0,0.0,0.0,0.0,0.0,0.0,0.0,0.0,0.0,0.0,0.0,0.0,0.0,0.0,0.0,0.0,0.0,0.0,0.0,0.0,0.0,0.0,0.0,0.0,0.0,0.0,0.0,0.0,0.0,0.0,0.0,94.65,0.0,0.0,0.0,0.0,0.0,0.0,0.0,0.0,0.0
0,Slurry,1133,0.46,0.15,3.0,1.0,0.09,99.7,29.2,0.0,0.0,0.0,63.2,18.4,2.23,2.08,0.0,0.0,0.0,0.0,0.0,1.04,0.0,0.0,0.0,0.0,0.0,0.0,0.0,0.0,0.0,0.0,0.0,0.0,0.0,0.0,0.0,0.0,0.0,0.0,0.0,0.0,0.0,0.0,0.0,0.0,0.0,0.0,0.0,0.0,0.0,0.0,0.0,0.0,0.0,0.0,0.0,0.0,94.65,0.0,0.0,0.0,0.0,0.0,0.0,0.0,0.0,0.0
0,Slurry,1148,0.46,0.15,3.0,1.0,0.09,100.0,29.0,0.0,0.0,0.0,63.2,18.3,2.23,2.08,0.0,0.0,0.0,0.0,0.0,1.04,0.0,0.0,0.0,0.0,0.0,0.0,0.0,0.0,0.0,0.0,0.0,0.0,0.0,0.0,0.0,0.0,0.0,0.0,0.0,0.0,0.0,0.0,0.0,0.0,0.0,0.0,0.0,0.0,0.0,0.0,0.0,0.0,0.0,0.0,0.0,0.0,94.65,0.0,0.0,0.0,0.0,0.0,0.0,0.0,0.0,0.0
0,Impregnation,873,0.0,0.0,5.0,1.0,0.11,0.0,5.5,0.0,1.8,24.4,26.2,1.4,14.05,8.76,0.0,0.0,0.0,0.0,0.0,4.38,0.0,0.0,0.0,0.0,0.0,0.0,0.0,0.0,0.0,0.0,0.0,0.0,0.0,0.0,0.0,0.0,0.0,0.0,0.0,0.0,0.0,0.0,0.0,0.0,0.0,0.0,0.0,0.0,0.0,0.0,0.0,0.0,0.0,0.0,0.0,0.0,72.81,0.0,0.0,0.0,0.0,0.0,0.0,0.0,0.0,0.0
0,Impregnation,923,0.0,0.0,5.0,1.0,0.11,0.0,12.7,0.0,25.8,39.4,65.3,8.3,14.05,8.76,0.0,0.0,0.0,0.0,0.0,4.38,0.0,0.0,0.0,0.0,0.0,0.0,0.0,0.0,0.0,0.0,0.0,0.0,0.0,0.0,0.0,0.0,0.0,0.0,0.0,0.0,0.0,0.0,0.0,0.0,0.0,0.0,0.0,0.0,0.0,0.0,0.0,0.0,0.0,0.0,0.0,0.0,72.81,0.0,0.0,0.0,0.0,0.0,0.0,0.0,0.0,0.0
0,Impregnation,973,0.0,0.0,5.0,1.0,0.11,0.0,18.1,0.0,33.7,27.0,60.8,11.0,14.05,8.76,0.0,0.0,0.0,0.0,0.0,4.38,0.0,0.0,0.0,0.0,0.0,0.0,0.0,0.0,0.0,0.0,0.0,0.0,0.0,0.0,0.0,0.0,0.0,0.0,0.0,0.0,0.0,0.0,0.0,0.0,0.0,0.0,0.0,0.0,0.0,0.0,0.0,0.0,0.0,0.0,0.0,0.0,72.81,0.0,0.0,0.0,0.0,0.0,0.0,0.0,0.0,0.0
0,Impregnation,1023,0.0,0.0,5.0,1.0,0.11,0.0,18.9,0.0,38.4,26.4,64.9,12.3,14.05,8.76,0.0,0.0,0.0,0.0,0.0,4.38,0.0,0.0,0.0,0.0,0.0,0.0,0.0,0.0,0.0,0.0,0.0,0.0,0.0,0.0,0.0,0.0,0.0,0.0,0.0,0.0,0.0,0.0,0.0,0.0,0.0,0.0,0.0,0.0,0.0,0.0,0.0,0.0,0.0,0.0,0.0,0.0,72.81,0.0,0.0,0.0,0.0,0.0,0.0,0.0,0.0,0.0
0,Impregnation,1073,0.0,0.0,5.0,1.0,0.11,0.0,18.6,0.0,41.8,19.8,61.6,11.5,14.05,8.76,0.0,0.0,0.0,0.0,0.0,4.38,0.0,0.0,0.0,0.0,0.0,0.0,0.0,0.0,0.0,0.0,0.0,0.0,0.0,0.0,0.0,0.0,0.0,0.0,0.0,0.0,0.0,0.0,0.0,0.0,0.0,0.0,0.0,0.0,0.0,0.0,0.0,0.0,0.0,0.0,0.0,0.0,72.81,0.0,0.0,0.0,0.0,0.0,0.0,0.0,0.0,0.0
0,Impregnation,1123,0.0,0.0,5.0,1.0,0.11,0.0,16.9,0.0,35.1,11.5,46.6,7.9,14.05,8.76,0.0,0.0,0.0,0.0,0.0,4.38,0.0,0.0,0.0,0.0,0.0,0.0,0.0,0.0,0.0,0.0,0.0,0.0,0.0,0.0,0.0,0.0,0.0,0.0,0.0,0.0,0.0,0.0,0.0,0.0,0.0,0.0,0.0,0.0,0.0,0.0,0.0,0.0,0.0,0.0,0.0,0.0,72.81,0.0,0.0,0.0,0.0,0.0,0.0,0.0,0.0,0.0
0,Impregnation,873,0.0,0.0,2.0,1.0,0.11,0.0,22.8,0.0,1.5,8.2,9.7,2.2,14.05,8.76,0.0,0.0,0.0,0.0,0.0,4.38,0.0,0.0,0.0,0.0,0.0,0.0,0.0,0.0,0.0,0.0,0.0,0.0,0.0,0.0,0.0,0.0,0.0,0.0,0.0,0.0,0.0,0.0,0.0,0.0,0.0,0.0,0.0,0.0,0.0,0.0,0.0,0.0,0.0,0.0,0.0,0.0,72.81,0.0,0.0,0.0,0.0,0.0,0.0,0.0,0.0,0.0
0,Impregnation,923,0.0,0.0,2.0,1.0,0.11,0.0,29.6,0.0,20.8,12.8,33.6,10.0,14.05,8.76,0.0,0.0,0.0,0.0,0.0,4.38,0.0,0.0,0.0,0.0,0.0,0.0,0.0,0.0,0.0,0.0,0.0,0.0,0.0,0.0,0.0,0.0,0.0,0.0,0.0,0.0,0.0,0.0,0.0,0.0,0.0,0.0,0.0,0.0,0.0,0.0,0.0,0.0,0.0,0.0,0.0,0.0,72.81,0.0,0.0,0.0,0.0,0.0,0.0,0.0,0.0,0.0
0,Impregnation,973,0.0,0.0,2.0,1.0,0.11,0.0,34.4,0.0,30.1,12.4,42.6,14.7,14.05,8.76,0.0,0.0,0.0,0.0,0.0,4.38,0.0,0.0,0.0,0.0,0.0,0.0,0.0,0.0,0.0,0.0,0.0,0.0,0.0,0.0,0.0,0.0,0.0,0.0,0.0,0.0,0.0,0.0,0.0,0.0,0.0,0.0,0.0,0.0,0.0,0.0,0.0,0.0,0.0,0.0,0.0,0.0,72.81,0.0,0.0,0.0,0.0,0.0,0.0,0.0,0.0,0.0
0,Impregnation,1023,0.0,0.0,2.0,1.0,0.11,0.0,36.1,0.0,33.1,10.0,43.2,15.6,14.05,8.76,0.0,0.0,0.0,0.0,0.0,4.38,0.0,0.0,0.0,0.0,0.0,0.0,0.0,0.0,0.0,0.0,0.0,0.0,0.0,0.0,0.0,0.0,0.0,0.0,0.0,0.0,0.0,0.0,0.0,0.0,0.0,0.0,0.0,0.0,0.0,0.0,0.0,0.0,0.0,0.0,0.0,0.0,72.81,0.0,0.0,0.0,0.0,0.0,0.0,0.0,0.0,0.0
0,Impregnation,1073,0.0,0.0,2.0,1.0,0.11,0.0,33.0,0.0,35.8,8.7,44.5,14.7,14.05,8.76,0.0,0.0,0.0,0.0,0.0,4.38,0.0,0.0,0.0,0.0,0.0,0.0,0.0,0.0,0.0,0.0,0.0,0.0,0.0,0.0,0.0,0.0,0.0,0.0,0.0,0.0,0.0,0.0,0.0,0.0,0.0,0.0,0.0,0.0,0.0,0.0,0.0,0.0,0.0,0.0,0.0,0.0,72.81,0.0,0.0,0.0,0.0,0.0,0.0,0.0,0.0,0.0
0,Impregnation,873,0.0,0.0,10.0,1.0,0.11,0.0,2.8,0.0,0.0,0.0,35.4,1.0,14.05,8.76,0.0,0.0,0.0,0.0,0.0,4.38,0.0,0.0,0.0,0.0,0.0,0.0,0.0,0.0,0.0,0.0,0.0,0.0,0.0,0.0,0.0,0.0,0.0,0.0,0.0,0.0,0.0,0.0,0.0,0.0,0.0,0.0,0.0,0.0,0.0,0.0,0.0,0.0,0.0,0.0,0.0,0.0,72.81,0.0,0.0,0.0,0.0,0.0,0.0,0.0,0.0,0.0
0,Impregnation,923,0.0,0.0,10.0,1.0,0.11,0.0,4.0,0.0,0.0,0.0,81.7,3.3,14.05,8.76,0.0,0.0,0.0,0.0,0.0,4.38,0.0,0.0,0.0,0.0,0.0,0.0,0.0,0.0,0.0,0.0,0.0,0.0,0.0,0.0,0.0,0.0,0.0,0.0,0.0,0.0,0.0,0.0,0.0,0.0,0.0,0.0,0.0,0.0,0.0,0.0,0.0,0.0,0.0,0.0,0.0,0.0,72.81,0.0,0.0,0.0,0.0,0.0,0.0,0.0,0.0,0.0
0,Impregnation,973,0.0,0.0,10.0,1.0,0.11,0.0,6.1,0.0,0.0,0.0,100.0,6.4,14.05,8.76,0.0,0.0,0.0,0.0,0.0,4.38,0.0,0.0,0.0,0.0,0.0,0.0,0.0,0.0,0.0,0.0,0.0,0.0,0.0,0.0,0.0,0.0,0.0,0.0,0.0,0.0,0.0,0.0,0.0,0.0,0.0,0.0,0.0,0.0,0.0,0.0,0.0,0.0,0.0,0.0,0.0,0.0,72.81,0.0,0.0,0.0,0.0,0.0,0.0,0.0,0.0,0.0
0,Impregnation,1023,0.0,0.0,10.0,1.0,0.11,0.0,6.7,0.0,0.0,0.0,95.2,6.3,14.05,8.76,0.0,0.0,0.0,0.0,0.0,4.38,0.0,0.0,0.0,0.0,0.0,0.0,0.0,0.0,0.0,0.0,0.0,0.0,0.0,0.0,0.0,0.0,0.0,0.0,0.0,0.0,0.0,0.0,0.0,0.0,0.0,0.0,0.0,0.0,0.0,0.0,0.0,0.0,0.0,0.0,0.0,0.0,72.81,0.0,0.0,0.0,0.0,0.0,0.0,0.0,0.0,0.0
0,Impregnation,1073,0.0,0.0,10.0,1.0,0.11,0.0,4.2,0.0,0.0,0.0,90.9,3.8,14.05,8.76,0.0,0.0,0.0,0.0,0.0,4.38,0.0,0.0,0.0,0.0,0.0,0.0,0.0,0.0,0.0,0.0,0.0,0.0,0.0,0.0,0.0,0.0,0.0,0.0,0.0,0.0,0.0,0.0,0.0,0.0,0.0,0.0,0.0,0.0,0.0,0.0,0.0,0.0,0.0,0.0,0.0,0.0,72.81,0.0,0.0,0.0,0.0,0.0,0.0,0.0,0.0,0.0
0,Impregnation,1123,0.2,0.05,4.0,2.0,0.11,0.0,29.2,0.0,0.0,0.0,58.6,17.1,3.14,2.07,0.0,0.0,0.0,0.0,0.0,1.04,0.0,0.0,0.0,0.0,0.0,0.0,0.0,0.0,0.0,0.0,0.0,0.0,0.0,0.0,0.0,0.0,0.0,0.0,0.0,0.0,0.0,0.0,0.0,0.0,0.0,0.0,0.0,0.0,0.0,0.0,0.0,0.0,0.0,0.0,0.0,0.0,93.75,0.0,0.0,0.0,0.0,0.0,0.0,0.0,0.0,0.0
0,Impregnation,1123,0.2,0.05,4.0,5.0,0.11,0.0,25.8,0.0,0.0,0.0,46.1,11.9,3.14,2.07,0.0,0.0,0.0,0.0,0.0,1.04,0.0,0.0,0.0,0.0,0.0,0.0,0.0,0.0,0.0,0.0,0.0,0.0,0.0,0.0,0.0,0.0,0.0,0.0,0.0,0.0,0.0,0.0,0.0,0.0,0.0,0.0,0.0,0.0,0.0,0.0,0.0,0.0,0.0,0.0,0.0,0.0,93.75,0.0,0.0,0.0,0.0,0.0,0.0,0.0,0.0,0.0
0,Impregnation,1123,0.2,0.05,4.0,10.0,0.11,0.0,22.6,0.0,0.0,0.0,23.6,5.4,3.14,2.07,0.0,0.0,0.0,0.0,0.0,1.04,0.0,0.0,0.0,0.0,0.0,0.0,0.0,0.0,0.0,0.0,0.0,0.0,0.0,0.0,0.0,0.0,0.0,0.0,0.0,0.0,0.0,0.0,0.0,0.0,0.0,0.0,0.0,0.0,0.0,0.0,0.0,0.0,0.0,0.0,0.0,0.0,93.75,0.0,0.0,0.0,0.0,0.0,0.0,0.0,0.0,0.0
0,Impregnation,1123,0.2,0.05,4.0,2.0,0.11,0.0,34.2,0.0,0.0,0.0,71.8,24.5,3.14,2.07,0.0,0.0,0.0,0.0,0.0,1.04,0.0,0.0,0.0,0.0,0.0,0.0,0.0,0.0,0.0,0.0,0.0,0.0,0.0,0.0,0.0,0.0,0.0,0.0,0.0,0.0,0.0,0.0,0.0,0.0,0.0,0.0,0.0,0.0,0.0,0.0,0.0,0.0,0.0,0.0,0.0,0.0,93.75,0.0,0.0,0.0,0.0,0.0,0.0,0.0,0.0,0.0
0,Impregnation,1123,0.2,0.05,4.0,5.0,0.11,0.0,28.6,0.0,0.0,0.0,61.4,17.5,3.14,2.07,0.0,0.0,0.0,0.0,0.0,1.04,0.0,0.0,0.0,0.0,0.0,0.0,0.0,0.0,0.0,0.0,0.0,0.0,0.0,0.0,0.0,0.0,0.0,0.0,0.0,0.0,0.0,0.0,0.0,0.0,0.0,0.0,0.0,0.0,0.0,0.0,0.0,0.0,0.0,0.0,0.0,0.0,93.75,0.0,0.0,0.0,0.0,0.0,0.0,0.0,0.0,0.0
0,Impregnation,1123,0.2,0.05,4.0,10.0,0.11,0.0,24.8,0.0,0.0,0.0,45.5,11.3,3.14,2.07,0.0,0.0,0.0,0.0,0.0,1.04,0.0,0.0,0.0,0.0,0.0,0.0,0.0,0.0,0.0,0.0,0.0,0.0,0.0,0.0,0.0,0.0,0.0,0.0,0.0,0.0,0.0,0.0,0.0,0.0,0.0,0.0,0.0,0.0,0.0,0.0,0.0,0.0,0.0,0.0,0.0,0.0,93.75,0.0,0.0,0.0,0.0,0.0,0.0,0.0,0.0,0.0
0,Impregnation,1123,0.2,0.05,4.0,2.0,0.11,0.0,35.3,0.0,0.0,0.0,74.1,26.2,3.14,2.07,0.0,0.0,0.0,0.0,0.0,1.04,0.0,0.0,0.0,0.0,0.0,0.0,0.0,0.0,0.0,0.0,0.0,0.0,0.0,0.0,0.0,0.0,0.0,0.0,0.0,0.0,0.0,0.0,0.0,0.0,0.0,0.0,0.0,0.0,0.0,0.0,0.0,0.0,0.0,0.0,0.0,0.0,93.75,0.0,0.0,0.0,0.0,0.0,0.0,0.0,0.0,0.0
0,Impregnation,1123,0.2,0.05,4.0,5.0,0.06,0.0,31.0,0.0,0.0,0.0,66.6,20.7,3.14,2.07,0.0,0.0,0.0,0.0,0.0,1.04,0.0,0.0,0.0,0.0,0.0,0.0,0.0,0.0,0.0,0.0,0.0,0.0,0.0,0.0,0.0,0.0,0.0,0.0,0.0,0.0,0.0,0.0,0.0,0.0,0.0,0.0,0.0,0.0,0.0,0.0,0.0,0.0,0.0,0.0,0.0,0.0,93.75,0.0,0.0,0.0,0.0,0.0,0.0,0.0,0.0,0.0
0,Impregnation,1123,0.2,0.05,4.0,10.0,0.01,0.0,28.9,0.0,0.0,0.0,64.2,18.6,3.14,2.07,0.0,0.0,0.0,0.0,0.0,1.04,0.0,0.0,0.0,0.0,0.0,0.0,0.0,0.0,0.0,0.0,0.0,0.0,0.0,0.0,0.0,0.0,0.0,0.0,0.0,0.0,0.0,0.0,0.0,0.0,0.0,0.0,0.0,0.0,0.0,0.0,0.0,0.0,0.0,0.0,0.0,0.0,93.75,0.0,0.0,0.0,0.0,0.0,0.0,0.0,0.0,0.0
0,Impregnation,973,0.75,0.25,3.0,1.0,0.07,0.0,14.3,71.3,16.1,10.3,28.7,4.1,10.83,0.0,0.0,0.0,0.0,0.0,0.0,0.0,0.0,0.0,0.0,0.0,0.0,0.0,0.0,0.0,0.0,0.0,0.0,0.0,0.0,0.0,0.0,0.0,0.0,0.0,0.0,0.0,0.0,0.0,0.0,0.0,0.0,0.0,0.0,0.0,0.0,0.0,0.0,0.0,0.0,0.0,0.0,0.0,89.17,0.0,0.0,0.0,0.0,0.0,0.0,0.0,0.0,0.0
0,Impregnation,973,0.75,0.25,3.0,1.0,0.07,0.0,16.2,68.1,19.4,9.9,31.9,5.2,7.26,0.0,0.0,0.0,0.0,0.0,0.0,0.0,0.0,0.0,0.0,0.0,2.87,0.0,0.0,0.0,0.0,0.0,0.0,0.0,0.0,0.0,0.0,0.0,0.0,0.0,0.0,0.0,0.0,0.0,0.0,0.0,0.0,0.0,0.0,0.0,0.0,0.0,0.0,0.0,0.0,0.0,0.0,0.0,89.87,0.0,0.0,0.0,0.0,0.0,0.0,0.0,0.0,0.0
0,Impregnation,973,0.75,0.25,3.0,1.0,0.07,0.0,15.6,68.5,19.4,10.3,31.5,4.9,7.26,0.0,0.0,0.0,0.0,0.0,0.0,0.0,0.0,0.0,0.0,0.0,0.0,0.0,0.0,2.9,0.0,0.0,0.0,0.0,0.0,0.0,0.0,0.0,0.0,0.0,0.0,0.0,0.0,0.0,0.0,0.0,0.0,0.0,0.0,0.0,0.0,0.0,0.0,0.0,0.0,0.0,0.0,0.0,89.84,0.0,0.0,0.0,0.0,0.0,0.0,0.0,0.0,0.0
0,Impregnation,973,0.75,0.25,3.0,1.0,0.07,0.0,18.2,73.1,15.4,7.4,26.9,4.9,6.98,0.0,0.0,0.0,0.0,0.0,0.0,0.0,0.0,0.0,0.0,0.0,0.0,0.0,0.0,0.0,6.54,0.0,0.0,0.0,0.0,0.0,0.0,0.0,0.0,0.0,0.0,0.0,0.0,0.0,0.0,0.0,0.0,0.0,0.0,0.0,0.0,0.0,0.0,0.0,0.0,0.0,0.0,0.0,86.48,0.0,0.0,0.0,0.0,0.0,0.0,0.0,0.0,0.0
0,Impregnation,973,0.75,0.25,3.0,1.0,0.07,0.0,17.1,75.0,16.1,7.1,25.0,4.3,6.49,0.0,0.0,0.0,0.0,0.0,0.0,0.0,0.0,0.0,0.0,0.0,0.0,0.0,0.0,0.0,0.0,13.21,0.0,0.0,0.0,0.0,0.0,0.0,0.0,0.0,0.0,0.0,0.0,0.0,0.0,0.0,0.0,0.0,0.0,0.0,0.0,0.0,0.0,0.0,0.0,0.0,0.0,0.0,80.31,0.0,0.0,0.0,0.0,0.0,0.0,0.0,0.0,0.0
0,Impregnation,973,0.75,0.25,3.0,1.0,0.07,0.0,10.7,61.2,17.8,12.9,38.8,4.2,7.13,0.0,0.0,0.0,0.0,0.0,0.0,0.0,0.0,0.0,0.0,0.0,0.0,0.0,0.0,0.0,0.0,0.0,4.58,0.0,0.0,0.0,0.0,0.0,0.0,0.0,0.0,0.0,0.0,0.0,0.0,0.0,0.0,0.0,0.0,0.0,0.0,0.0,0.0,0.0,0.0,0.0,0.0,0.0,88.29,0.0,0.0,0.0,0.0,0.0,0.0,0.0,0.0,0.0
0,Impregnation,973,0.75,0.25,3.0,1.0,0.07,0.0,12.3,66.8,18.7,11.9,33.2,4.1,6.78,0.0,0.0,0.0,0.0,0.0,0.0,0.0,0.0,0.0,0.0,0.0,0.0,0.0,0.0,0.0,0.0,0.0,0.0,9.29,0.0,0.0,0.0,0.0,0.0,0.0,0.0,0.0,0.0,0.0,0.0,0.0,0.0,0.0,0.0,0.0,0.0,0.0,0.0,0.0,0.0,0.0,0.0,0.0,83.93,0.0,0.0,0.0,0.0,0.0,0.0,0.0,0.0,0.0
0,Impregnation,973,0.75,0.25,3.0,1.0,0.07,0.0,13.6,70.7,16.1,10.1,29.3,4.0,6.88,0.0,0.0,0.0,7.9,0.0,0.0,0.0,0.0,0.0,0.0,0.0,0.0,0.0,0.0,0.0,0.0,0.0,0.0,0.0,0.0,0.0,0.0,0.0,0.0,0.0,0.0,0.0,0.0,0.0,0.0,0.0,0.0,0.0,0.0,0.0,0.0,0.0,0.0,0.0,0.0,0.0,0.0,0.0,85.22,0.0,0.0,0.0,0.0,0.0,0.0,0.0,0.0,0.0
0,Impregnation,973,0.75,0.25,3.0,1.0,0.07,0.0,15.5,74.8,14.3,8.9,25.2,3.9,7.26,0.0,0.0,0.0,0.0,0.0,0.0,0.0,0.0,0.0,0.0,2.85,0.0,0.0,0.0,0.0,0.0,0.0,0.0,0.0,0.0,0.0,0.0,0.0,0.0,0.0,0.0,0.0,0.0,0.0,0.0,0.0,0.0,0.0,0.0,0.0,0.0,0.0,0.0,0.0,0.0,0.0,0.0,0.0,89.89,0.0,0.0,0.0,0.0,0.0,0.0,0.0,0.0,0.0
0,Impregnation,973,0.75,0.25,3.0,1.0,0.07,0.0,11.6,71.7,14.9,11.2,28.3,3.3,7.02,0.0,0.0,0.0,0.0,0.0,0.0,0.0,0.0,0.0,0.0,0.0,0.0,0.0,0.0,0.0,0.0,0.0,0.0,0.0,6.07,0.0,0.0,0.0,0.0,0.0,0.0,0.0,0.0,0.0,0.0,0.0,0.0,0.0,0.0,0.0,0.0,0.0,0.0,0.0,0.0,0.0,0.0,0.0,86.91,0.0,0.0,0.0,0.0,0.0,0.0,0.0,0.0,0.0
0,Impregnation,973,0.75,0.25,3.0,1.0,0.07,0.0,10.2,69.1,15.0,13.4,30.9,3.2,6.49,0.0,0.0,0.0,0.0,0.0,0.0,0.0,0.0,0.0,0.0,0.0,0.0,0.0,0.0,0.0,0.0,13.21,0.0,0.0,0.0,0.0,0.0,0.0,0.0,0.0,0.0,0.0,0.0,0.0,0.0,0.0,0.0,0.0,0.0,0.0,0.0,0.0,0.0,0.0,0.0,0.0,0.0,0.0,80.31,0.0,0.0,0.0,0.0,0.0,0.0,0.0,0.0,0.0
0,Impregnation,973,0.75,0.25,3.0,1.0,0.07,0.0,13.4,79.1,11.0,8.5,20.9,2.8,6.93,0.0,0.0,0.0,0.0,0.0,0.0,0.0,0.0,0.0,0.0,0.0,0.0,0.0,0.0,0.0,0.0,0.0,0.0,0.0,0.0,7.32,0.0,0.0,0.0,0.0,0.0,0.0,0.0,0.0,0.0,0.0,0.0,0.0,0.0,0.0,0.0,0.0,0.0,0.0,0.0,0.0,0.0,0.0,85.76,0.0,0.0,0.0,0.0,0.0,0.0,0.0,0.0,0.0
0,Impregnation,973,0.75,0.25,3.0,1.0,0.07,0.0,14.3,71.3,16.1,10.3,28.7,4.1,12.21,0.0,0.0,0.0,0.0,0.0,0.0,0.0,0.0,0.0,0.0,0.0,0.0,0.0,0.0,0.0,0.0,0.0,0.0,0.0,0.0,0.0,0.0,0.0,0.0,0.0,0.0,0.0,0.0,0.0,0.0,0.0,0.0,0.0,0.0,0.0,0.0,0.0,0.0,0.0,0.0,0.0,0.0,0.0,87.79,0.0,0.0,0.0,0.0,0.0,0.0,0.0,0.0,0.0
0,Impregnation,1023,0.6,0.2,3.0,1.0,0.36,0.0,32.4,0.0,0.0,0.0,61.9,20.0,2.23,2.08,0.0,0.0,0.0,0.0,0.0,1.04,0.0,0.0,0.0,0.0,0.0,0.0,0.0,0.0,0.0,0.0,0.0,0.0,0.0,0.0,0.0,0.0,0.0,0.0,0.0,0.0,0.0,0.0,0.0,0.0,0.0,0.0,0.0,0.0,0.0,0.0,0.0,0.0,0.0,0.0,0.0,0.0,94.65,0.0,0.0,0.0,0.0,0.0,0.0,0.0,0.0,0.0
0,Impregnation,1073,0.6,0.2,3.0,1.0,0.36,0.0,32.4,0.0,0.0,0.0,60.2,19.5,2.23,2.08,0.0,0.0,0.0,0.0,0.0,1.04,0.0,0.0,0.0,0.0,0.0,0.0,0.0,0.0,0.0,0.0,0.0,0.0,0.0,0.0,0.0,0.0,0.0,0.0,0.0,0.0,0.0,0.0,0.0,0.0,0.0,0.0,0.0,0.0,0.0,0.0,0.0,0.0,0.0,0.0,0.0,0.0,94.65,0.0,0.0,0.0,0.0,0.0,0.0,0.0,0.0,0.0
0,Impregnation,1123,0.6,0.2,3.0,1.0,0.36,0.0,31.7,0.0,0.0,0.0,54.6,17.3,2.23,2.08,0.0,0.0,0.0,0.0,0.0,1.04,0.0,0.0,0.0,0.0,0.0,0.0,0.0,0.0,0.0,0.0,0.0,0.0,0.0,0.0,0.0,0.0,0.0,0.0,0.0,0.0,0.0,0.0,0.0,0.0,0.0,0.0,0.0,0.0,0.0,0.0,0.0,0.0,0.0,0.0,0.0,0.0,94.65,0.0,0.0,0.0,0.0,0.0,0.0,0.0,0.0,0.0
0,Impregnation,1023,0.6,0.2,3.0,1.0,0.36,0.0,30.4,0.0,0.0,0.0,52.7,16.0,0.77,0.72,0.0,0.0,0.0,0.0,0.0,0.36,0.0,0.0,0.0,0.0,0.0,0.0,0.0,0.0,0.0,0.0,0.0,0.0,0.0,0.0,0.0,0.0,0.0,0.0,0.0,0.0,0.0,0.0,0.0,0.0,0.0,0.0,0.0,0.0,0.0,0.0,0.0,0.0,0.0,0.0,0.0,0.0,49.07,0.0,0.0,0.0,49.07,0.0,0.0,0.0,0.0,0.0
0,Impregnation,1073,0.6,0.2,3.0,1.0,0.36,0.0,33.6,0.0,0.0,0.0,54.2,18.2,0.77,0.72,0.0,0.0,0.0,0.0,0.0,0.36,0.0,0.0,0.0,0.0,0.0,0.0,0.0,0.0,0.0,0.0,0.0,0.0,0.0,0.0,0.0,0.0,0.0,0.0,0.0,0.0,0.0,0.0,0.0,0.0,0.0,0.0,0.0,0.0,0.0,0.0,0.0,0.0,0.0,0.0,0.0,0.0,49.07,0.0,0.0,0.0,49.07,0.0,0.0,0.0,0.0,0.0
0,Impregnation,1123,0.6,0.2,3.0,1.0,0.36,0.0,32.7,0.0,0.0,0.0,52.7,17.2,0.77,0.72,0.0,0.0,0.0,0.0,0.0,0.36,0.0,0.0,0.0,0.0,0.0,0.0,0.0,0.0,0.0,0.0,0.0,0.0,0.0,0.0,0.0,0.0,0.0,0.0,0.0,0.0,0.0,0.0,0.0,0.0,0.0,0.0,0.0,0.0,0.0,0.0,0.0,0.0,0.0,0.0,0.0,0.0,49.07,0.0,0.0,0.0,49.07,0.0,0.0,0.0,0.0,0.0
0,Impregnation,1023,0.6,0.2,3.0,1.0,0.36,0.0,13.1,0.0,0.0,0.0,82.4,10.8,0.77,0.72,0.0,0.0,0.0,0.0,0.0,0.36,0.0,0.0,0.0,0.0,0.0,0.0,0.0,0.0,0.0,0.0,0.0,0.0,0.0,0.0,0.0,0.0,0.0,0.0,0.0,0.0,0.0,0.0,0.0,0.0,0.0,0.0,0.0,0.0,0.0,0.0,0.0,0.0,0.0,0.0,0.0,0.0,49.07,0.0,0.0,0.0,49.07,0.0,0.0,0.0,0.0,0.0
0,Impregnation,1073,0.6,0.2,3.0,1.0,0.36,0.0,34.6,0.0,0.0,0.0,63.6,22.0,0.77,0.72,0.0,0.0,0.0,0.0,0.0,0.36,0.0,0.0,0.0,0.0,0.0,0.0,0.0,0.0,0.0,0.0,0.0,0.0,0.0,0.0,0.0,0.0,0.0,0.0,0.0,0.0,0.0,0.0,0.0,0.0,0.0,0.0,0.0,0.0,0.0,0.0,0.0,0.0,0.0,0.0,0.0,0.0,49.07,0.0,0.0,0.0,49.07,0.0,0.0,0.0,0.0,0.0
0,Impregnation,1123,0.6,0.2,3.0,1.0,0.36,0.0,34.3,0.0,0.0,0.0,57.6,19.7,0.77,0.72,0.0,0.0,0.0,0.0,0.0,0.36,0.0,0.0,0.0,0.0,0.0,0.0,0.0,0.0,0.0,0.0,0.0,0.0,0.0,0.0,0.0,0.0,0.0,0.0,0.0,0.0,0.0,0.0,0.0,0.0,0.0,0.0,0.0,0.0,0.0,0.0,0.0,0.0,0.0,0.0,0.0,0.0,49.07,0.0,0.0,0.0,49.07,0.0,0.0,0.0,0.0,0.0
0,Impregnation,1043,0.4,0.1,4.0,1.2,0.13,57.7,17.6,0.0,0.0,0.0,70.4,12.4,2.23,2.08,0.0,0.0,0.0,0.0,0.0,1.04,0.0,0.0,0.0,0.0,0.0,0.0,0.0,0.0,0.0,0.0,0.0,0.0,0.0,0.0,0.0,0.0,0.0,0.0,0.0,0.0,0.0,0.0,0.0,0.0,0.0,0.0,0.0,0.0,0.0,0.0,0.0,0.0,0.0,0.0,0.0,0.0,94.65,0.0,0.0,0.0,0.0,0.0,0.0,0.0,0.0,0.0
0,Impregnation,1043,0.4,0.1,4.0,1.2,0.13,74.5,22.3,0.0,0.0,0.0,68.2,15.2,2.23,2.08,0.0,0.0,0.0,0.0,0.0,1.04,0.0,0.0,0.0,0.0,0.0,0.0,0.0,0.0,0.0,0.0,0.0,0.0,0.0,0.0,0.01,0.0,0.0,0.0,0.0,0.0,0.0,0.0,0.0,0.0,0.0,0.0,0.0,0.0,0.0,0.0,0.0,0.0,0.0,0.0,0.0,0.0,94.64,0.0,0.0,0.0,0.0,0.0,0.0,0.0,0.0,0.0
0,Impregnation,1043,0.4,0.1,4.0,1.2,0.13,53.8,15.9,0.0,0.0,0.0,70.4,11.2,2.23,2.08,0.0,0.0,0.01,0.0,0.0,1.04,0.0,0.0,0.0,0.0,0.0,0.0,0.0,0.0,0.0,0.0,0.0,0.0,0.0,0.0,0.0,0.0,0.0,0.0,0.0,0.0,0.0,0.0,0.0,0.0,0.0,0.0,0.0,0.0,0.0,0.0,0.0,0.0,0.0,0.0,0.0,0.0,94.64,0.0,0.0,0.0,0.0,0.0,0.0,0.0,0.0,0.0
0,Impregnation,1043,0.4,0.1,4.0,1.2,0.13,40.4,10.8,0.0,0.0,0.0,69.5,7.5,2.23,2.08,0.0,0.0,0.0,0.0,0.0,1.04,0.0,0.0,0.0,0.0,0.0,0.0,0.0,0.0,0.0,0.0,0.0,0.0,0.0,0.0,0.0,0.01,0.0,0.0,0.0,0.0,0.0,0.0,0.0,0.0,0.0,0.0,0.0,0.0,0.0,0.0,0.0,0.0,0.0,0.0,0.0,0.0,94.64,0.0,0.0,0.0,0.0,0.0,0.0,0.0,0.0,0.0
0,Impregnation,1043,0.4,0.1,4.0,1.2,0.13,75.7,19.0,0.0,0.0,0.0,66.7,12.7,2.23,2.08,0.0,0.0,0.0,0.0,0.0,1.04,0.0,0.0,0.0,0.01,0.0,0.0,0.0,0.0,0.0,0.0,0.0,0.0,0.0,0.0,0.0,0.0,0.0,0.0,0.0,0.0,0.0,0.0,0.0,0.0,0.0,0.0,0.0,0.0,0.0,0.0,0.0,0.0,0.0,0.0,0.0,0.0,94.64,0.0,0.0,0.0,0.0,0.0,0.0,0.0,0.0,0.0
0,Impregnation,1043,0.4,0.1,4.0,1.2,0.13,95.8,24.1,0.0,0.0,0.0,65.5,15.8,2.23,2.08,0.0,0.0,0.0,0.0,0.0,1.04,0.0,0.0,0.0,0.0,0.0,0.0,0.0,0.0,0.0,0.0,0.0,0.0,0.0,0.0,0.0,0.0,0.01,0.0,0.0,0.0,0.0,0.0,0.0,0.0,0.0,0.0,0.0,0.0,0.0,0.0,0.0,0.0,0.0,0.0,0.0,0.0,94.64,0.0,0.0,0.0,0.0,0.0,0.0,0.0,0.0,0.0
0,Impregnation,1043,0.4,0.1,4.0,1.2,0.13,82.7,23.2,0.0,0.0,0.0,70.7,16.4,2.23,2.08,0.0,0.0,0.0,0.0,0.0,1.04,0.0,0.0,0.0,0.0,0.0,0.0,0.0,0.0,0.0,0.0,0.0,0.0,0.0,0.0,0.0,0.0,0.0,0.01,0.0,0.0,0.0,0.0,0.0,0.0,0.0,0.0,0.0,0.0,0.0,0.0,0.0,0.0,0.0,0.0,0.0,0.0,94.64,0.0,0.0,0.0,0.0,0.0,0.0,0.0,0.0,0.0
0,Impregnation,1023,0.4,0.1,4.0,1.0,0.01,26.9,6.8,0.0,12.7,30.1,42.8,2.9,1.03,2.77,0.0,0.0,0.0,0.0,0.0,1.39,0.0,0.0,0.0,0.0,0.0,0.0,0.0,0.0,0.0,0.0,0.0,0.0,0.0,0.0,0.0,0.0,0.0,0.0,0.0,0.0,0.0,0.0,0.0,0.0,0.0,0.0,0.0,0.0,0.0,0.0,0.0,0.0,0.0,0.0,0.0,0.0,0.0,0.0,0.0,0.0,0.0,0.0,0.0,0.0,94.81,0.0
0,Impregnation,1023,0.4,0.07,6.0,1.0,0.01,0.0,15.8,42.4,0.0,0.0,57.6,9.1,1.56,2.1,0.0,0.0,0.0,0.0,0.0,1.05,0.0,0.0,0.0,0.0,0.0,0.0,0.0,0.0,0.0,0.0,0.0,0.0,0.0,0.0,0.0,0.0,0.0,0.0,0.0,0.0,0.0,0.0,0.0,0.0,0.0,0.0,0.0,0.0,0.0,0.0,0.0,0.0,0.0,0.0,0.0,0.0,95.3,0.0,0.0,0.0,0.0,0.0,0.0,0.0,0.0,0.0
0,Impregnation,1048,0.4,0.07,6.0,1.0,0.01,0.0,17.8,36.5,0.0,0.0,63.5,11.3,1.56,2.1,0.0,0.0,0.0,0.0,0.0,1.05,0.0,0.0,0.0,0.0,0.0,0.0,0.0,0.0,0.0,0.0,0.0,0.0,0.0,0.0,0.0,0.0,0.0,0.0,0.0,0.0,0.0,0.0,0.0,0.0,0.0,0.0,0.0,0.0,0.0,0.0,0.0,0.0,0.0,0.0,0.0,0.0,95.3,0.0,0.0,0.0,0.0,0.0,0.0,0.0,0.0,0.0
0,Impregnation,1073,0.4,0.07,6.0,1.0,0.01,0.0,18.5,29.9,0.0,0.0,70.1,12.9,1.56,2.1,0.0,0.0,0.0,0.0,0.0,1.05,0.0,0.0,0.0,0.0,0.0,0.0,0.0,0.0,0.0,0.0,0.0,0.0,0.0,0.0,0.0,0.0,0.0,0.0,0.0,0.0,0.0,0.0,0.0,0.0,0.0,0.0,0.0,0.0,0.0,0.0,0.0,0.0,0.0,0.0,0.0,0.0,95.3,0.0,0.0,0.0,0.0,0.0,0.0,0.0,0.0,0.0
0,Impregnation,1073,0.4,0.04,9.0,1.0,0.01,0.0,11.9,29.1,0.0,0.0,70.9,8.5,1.56,2.1,0.0,0.0,0.0,0.0,0.0,1.05,0.0,0.0,0.0,0.0,0.0,0.0,0.0,0.0,0.0,0.0,0.0,0.0,0.0,0.0,0.0,0.0,0.0,0.0,0.0,0.0,0.0,0.0,0.0,0.0,0.0,0.0,0.0,0.0,0.0,0.0,0.0,0.0,0.0,0.0,0.0,0.0,95.3,0.0,0.0,0.0,0.0,0.0,0.0,0.0,0.0,0.0
0,Impregnation,1073,0.4,0.03,12.0,1.0,0.01,0.0,11.9,30.3,0.0,0.0,69.7,8.3,1.56,2.1,0.0,0.0,0.0,0.0,0.0,1.05,0.0,0.0,0.0,0.0,0.0,0.0,0.0,0.0,0.0,0.0,0.0,0.0,0.0,0.0,0.0,0.0,0.0,0.0,0.0,0.0,0.0,0.0,0.0,0.0,0.0,0.0,0.0,0.0,0.0,0.0,0.0,0.0,0.0,0.0,0.0,0.0,95.3,0.0,0.0,0.0,0.0,0.0,0.0,0.0,0.0,0.0
0,Impregnation,1073,0.4,0.03,15.0,1.0,0.01,0.0,8.2,20.1,0.0,0.0,79.9,6.5,1.56,2.1,0.0,0.0,0.0,0.0,0.0,1.05,0.0,0.0,0.0,0.0,0.0,0.0,0.0,0.0,0.0,0.0,0.0,0.0,0.0,0.0,0.0,0.0,0.0,0.0,0.0,0.0,0.0,0.0,0.0,0.0,0.0,0.0,0.0,0.0,0.0,0.0,0.0,0.0,0.0,0.0,0.0,0.0,95.3,0.0,0.0,0.0,0.0,0.0,0.0,0.0,0.0,0.0
0,Impregnation,1073,0.4,0.02,18.0,1.0,0.01,0.0,6.9,18.6,0.0,0.0,81.4,5.6,1.56,2.1,0.0,0.0,0.0,0.0,0.0,1.05,0.0,0.0,0.0,0.0,0.0,0.0,0.0,0.0,0.0,0.0,0.0,0.0,0.0,0.0,0.0,0.0,0.0,0.0,0.0,0.0,0.0,0.0,0.0,0.0,0.0,0.0,0.0,0.0,0.0,0.0,0.0,0.0,0.0,0.0,0.0,0.0,95.3,0.0,0.0,0.0,0.0,0.0,0.0,0.0,0.0,0.0
0,Impregnation,1073,0.4,0.02,21.0,1.0,0.01,0.0,6.2,18.4,0.0,0.0,81.6,5.1,1.56,2.1,0.0,0.0,0.0,0.0,0.0,1.05,0.0,0.0,0.0,0.0,0.0,0.0,0.0,0.0,0.0,0.0,0.0,0.0,0.0,0.0,0.0,0.0,0.0,0.0,0.0,0.0,0.0,0.0,0.0,0.0,0.0,0.0,0.0,0.0,0.0,0.0,0.0,0.0,0.0,0.0,0.0,0.0,95.3,0.0,0.0,0.0,0.0,0.0,0.0,0.0,0.0,0.0
0,Impregnation,1023,0.53,0.29,1.8,1.0,0.39,0.0,24.2,44.7,32.8,22.5,55.3,13.4,4.73,0.0,9.62,0.0,0.0,0.0,0.0,1.5,0.0,0.0,0.0,0.0,0.0,0.0,0.0,0.0,0.0,0.0,0.0,0.0,0.0,0.0,0.0,0.0,0.0,0.0,0.0,0.0,0.0,0.0,0.0,0.0,0.0,0.0,0.0,0.0,0.0,0.0,0.0,0.0,0.0,0.0,0.0,0.0,0.0,0.0,0.0,0.0,0.0,0.0,0.0,0.0,84.16,0.0
0,Impregnation,1023,0.53,0.29,1.8,1.0,0.39,0.0,28.1,42.0,36.6,21.4,58.0,16.3,4.73,0.0,9.62,0.0,0.0,0.0,0.0,1.5,0.0,0.0,0.0,0.0,0.0,0.0,0.0,0.0,0.0,0.0,0.0,0.0,0.0,0.0,0.0,0.0,0.0,0.0,0.0,0.0,0.0,0.0,0.0,0.0,0.0,0.0,0.0,0.0,0.0,0.0,0.0,0.0,0.0,0.0,0.0,0.0,0.0,0.0,0.0,0.0,0.0,0.0,0.0,0.0,84.16,0.0
0,Impregnation,1023,0.53,0.29,1.8,1.0,0.39,0.0,24.7,39.0,37.3,23.7,61.0,15.1,4.73,0.0,9.62,0.0,0.0,0.0,0.0,1.5,0.0,0.0,0.0,0.0,0.0,0.0,0.0,0.0,0.0,0.0,0.0,0.0,0.0,0.0,0.0,0.0,0.0,0.0,0.0,0.0,0.0,0.0,0.0,0.0,0.0,0.0,0.0,0.0,0.0,0.0,0.0,0.0,0.0,0.0,0.0,0.0,0.0,0.0,0.0,0.0,0.0,0.0,0.0,0.0,84.16,0.0
0,Impregnation,1023,0.53,0.29,1.8,1.0,0.39,0.0,19.7,32.4,37.6,30.0,67.6,13.3,4.73,0.0,9.62,0.0,0.0,0.0,0.0,1.5,0.0,0.0,0.0,0.0,0.0,0.0,0.0,0.0,0.0,0.0,0.0,0.0,0.0,0.0,0.0,0.0,0.0,0.0,0.0,0.0,0.0,0.0,0.0,0.0,0.0,0.0,0.0,0.0,0.0,0.0,0.0,0.0,0.0,0.0,0.0,0.0,0.0,0.0,0.0,0.0,0.0,0.0,0.0,0.0,84.16,0.0
0,Impregnation,1023,0.53,0.29,1.8,1.0,0.39,0.0,28.2,44.5,34.8,20.7,55.5,15.7,4.73,0.0,9.62,0.0,0.0,0.0,0.0,1.5,0.0,0.0,0.0,0.0,0.0,0.0,0.0,0.0,0.0,0.0,0.0,0.0,0.0,0.0,0.0,0.0,0.0,0.0,0.0,0.0,0.0,0.0,0.0,0.0,0.0,0.0,0.0,0.0,0.0,0.0,0.0,0.0,0.0,0.0,0.0,0.0,0.0,0.0,0.0,0.0,0.0,0.0,0.0,0.0,84.16,0.0
0,Impregnation,1023,0.53,0.29,1.8,1.0,0.39,0.0,27.2,41.6,36.9,21.5,58.4,15.9,4.73,0.0,9.62,0.0,0.0,0.0,0.0,1.5,0.0,0.0,0.0,0.0,0.0,0.0,0.0,0.0,0.0,0.0,0.0,0.0,0.0,0.0,0.0,0.0,0.0,0.0,0.0,0.0,0.0,0.0,0.0,0.0,0.0,0.0,0.0,0.0,0.0,0.0,0.0,0.0,0.0,0.0,0.0,0.0,0.0,0.0,0.0,0.0,0.0,0.0,0.0,0.0,84.16,0.0
0,Therm.decomp.,1123,0.68,0.33,2.0,1.0,6.0,0.0,14.2,0.0,0.0,0.0,81.8,11.6,3.8,3.8,0.0,92.4,0.0,0.0,0.0,0.0,0.0,0.0,0.0,0.0,0.0,0.0,0.0,0.0,0.0,0.0,0.0,0.0,0.0,0.0,0.0,0.0,0.0,0.0,0.0,0.0,0.0,0.0,0.0,0.0,0.0,0.0,0.0,0.0,0.0,0.0,0.0,0.0,0.0,0.0,0.0,0.0,0.0,0.0,0.0,0.0,0.0,0.0,0.0,0.0,0.0,0.0
0,Therm.decomp.,1123,0.68,0.33,2.0,1.0,6.0,0.0,20.5,0.0,0.0,0.0,65.6,13.4,3.8,3.8,0.0,85.4,0.0,0.0,0.0,0.0,0.0,0.0,0.0,0.0,0.0,0.0,0.0,0.0,0.0,0.0,0.0,0.0,0.0,0.0,0.0,0.0,0.0,0.0,0.0,0.0,0.0,0.0,0.0,0.0,0.0,0.0,0.0,0.0,0.0,0.0,0.0,0.0,0.0,0.0,0.0,0.0,7.0,0.0,0.0,0.0,0.0,0.0,0.0,0.0,0.0,0.0
0,Impregnation,1023,0.57,0.28,2.0,1.0,0.24,99.4,46.8,0.0,55.0,4.0,59.0,27.6,66.6,16.7,0.0,0.0,0.0,0.0,0.0,0.0,0.0,0.0,0.0,0.0,0.0,0.0,0.0,0.0,0.0,0.0,0.0,0.0,0.0,0.0,0.0,0.0,0.0,0.0,0.0,0.0,0.0,0.0,0.0,0.0,0.0,0.0,0.0,0.0,0.0,0.0,16.7,0.0,0.0,0.0,0.0,0.0,0.0,0.0,0.0,0.0,0.0,0.0,0.0,0.0,0.0,0.0
0,Impregnation,1098,0.5,0.1,4.8,1.0,1.0,93.0,28.0,0.0,54.0,13.0,67.0,18.8,12.0,25.0,0.0,63.0,0.0,0.0,0.0,0.0,0.0,0.0,0.0,0.0,0.0,0.0,0.0,0.0,0.0,0.0,0.0,0.0,0.0,0.0,0.0,0.0,0.0,0.0,0.0,0.0,0.0,0.0,0.0,0.0,0.0,0.0,0.0,0.0,0.0,0.0,0.0,0.0,0.0,0.0,0.0,0.0,0.0,0.0,0.0,0.0,0.0,0.0,0.0,0.0,0.0,0.0
0,Impregnation,1023,0.5,0.02,25.0,1.0,0.75,90.0,33.7,41.0,49.0,12.0,61.3,20.7,60.1,0.0,20.0,0.0,0.0,0.0,0.0,0.0,0.0,0.0,0.0,0.0,0.0,0.0,0.0,0.0,0.0,0.0,0.0,0.0,0.0,0.0,0.0,0.0,0.0,0.0,0.0,0.0,0.0,0.0,0.0,0.0,0.0,0.0,0.0,0.0,0.0,0.0,19.9,0.0,0.0,0.0,0.0,0.0,0.0,0.0,0.0,0.0,0.0,0.0,0.0,0.0,0.0,0.0
0,n.a.,1023,0.5,0.03,20.0,1.0,0.38,0.0,13.0,0.0,0.0,0.0,75.8,9.9,80.0,10.0,0.0,0.0,0.0,0.0,0.0,0.0,0.0,0.0,0.0,0.0,0.0,0.0,0.0,0.0,0.0,0.0,0.0,0.0,0.0,0.0,0.0,0.0,0.0,0.0,0.0,0.0,0.0,0.0,0.0,0.0,0.0,0.0,0.0,0.0,0.0,0.0,10.0,0.0,0.0,0.0,0.0,0.0,0.0,0.0,0.0,0.0,0.0,0.0,0.0,0.0,0.0,0.0
0,n.a.,1198,0.5,0.1,5.0,1.0,0.38,0.0,22.0,0.0,0.0,0.0,70.0,15.4,3.8,3.8,0.0,92.4,0.0,0.0,0.0,0.0,0.0,0.0,0.0,0.0,0.0,0.0,0.0,0.0,0.0,0.0,0.0,0.0,0.0,0.0,0.0,0.0,0.0,0.0,0.0,0.0,0.0,0.0,0.0,0.0,0.0,0.0,0.0,0.0,0.0,0.0,0.0,0.0,0.0,0.0,0.0,0.0,0.0,0.0,0.0,0.0,0.0,0.0,0.0,0.0,0.0,0.0
B,n.a.,1123,0.5,0.1,5.0,1.0,1.5,0.0,29.0,0.0,0.0,0.0,69.0,20.0,28.6,14.3,0.0,57.1,0.0,0.0,0.0,0.0,0.0,0.0,0.0,0.0,0.0,0.0,0.0,0.0,0.0,0.0,0.0,0.0,0.0,0.0,0.0,0.0,0.0,0.0,0.0,0.0,0.0,0.0,0.0,0.0,0.0,0.0,0.0,0.0,0.0,0.0,0.0,0.0,0.0,0.0,0.0,0.0,0.0,0.0,0.0,0.0,0.0,0.0,0.0,0.0,0.0,0.0
0,Therm.decomp.,1143,0.5,0.1,4.8,1.0,19.8,69.8,15.1,0.0,33.2,9.8,43.0,6.5,50.0,0.0,12.0,21.0,0.0,0.0,0.0,0.0,0.0,0.0,0.0,0.0,0.0,0.0,0.0,0.0,0.0,0.0,0.0,0.0,0.0,0.0,0.0,0.0,0.0,0.0,0.0,0.0,0.0,0.0,0.0,0.0,0.0,0.0,0.0,0.0,0.0,0.0,0.0,0.0,0.0,0.0,17.0,0.0,0.0,0.0,0.0,0.0,0.0,0.0,0.0,0.0,0.0,0.0
0,Therm.decomp.,1143,0.5,0.1,4.8,1.0,19.8,99.0,23.5,0.0,35.8,5.5,41.3,9.7,25.0,0.0,12.0,21.0,0.0,0.0,0.0,0.0,0.0,0.0,0.0,0.0,0.0,0.0,0.0,0.0,0.0,0.0,0.0,0.0,0.0,0.0,0.0,0.0,0.0,0.0,0.0,0.0,0.0,0.0,0.0,0.0,0.0,0.0,0.0,0.0,0.0,0.0,0.0,0.0,0.0,0.0,17.0,25.0,0.0,0.0,0.0,0.0,0.0,0.0,0.0,0.0,0.0,0.0
0,Impregnation,1073,0.67,0.33,2.0,1.0,3.0,99.0,37.5,0.0,24.0,12.1,36.1,13.5,60.0,20.0,0.0,0.0,0.0,0.0,0.0,0.0,0.0,0.0,0.0,0.0,0.0,0.0,0.0,0.0,0.0,0.0,0.0,0.0,0.0,0.0,0.0,0.0,0.0,0.0,0.0,0.0,0.0,0.0,0.0,0.0,0.0,0.0,0.0,0.0,0.0,0.0,20.0,0.0,0.0,0.0,0.0,0.0,0.0,0.0,0.0,0.0,0.0,0.0,0.0,0.0,0.0,0.0
0,Impregnation,1073,0.67,0.33,2.0,1.0,3.0,99.0,46.2,0.0,35.8,8.6,44.4,20.5,30.0,10.0,0.0,0.0,0.0,0.0,0.0,0.0,0.0,0.0,0.0,0.0,0.0,0.0,0.0,0.0,0.0,0.0,0.0,0.0,0.0,0.0,0.0,0.0,0.0,0.0,0.0,0.0,0.0,0.0,0.0,0.0,0.0,0.0,0.0,0.0,0.0,0.0,10.0,0.0,0.0,0.0,0.0,0.0,25.0,0.0,0.0,0.0,25.0,0.0,0.0,0.0,0.0,0.0
0,Impregnation,1073,0.67,0.33,2.0,1.0,3.0,99.0,44.8,0.0,45.4,6.7,52.1,23.3,30.0,10.0,0.0,0.0,0.0,0.0,0.0,0.0,0.0,0.0,0.0,0.0,0.0,0.0,0.0,0.0,0.0,0.0,0.0,0.0,0.0,0.0,0.0,0.0,0.0,0.0,0.0,0.0,0.0,0.0,0.0,0.0,0.0,0.0,0.0,0.0,0.0,0.0,10.0,0.0,0.0,0.0,0.0,0.0,50.0,0.0,0.0,0.0,0.0,0.0,0.0,0.0,0.0,0.0
