Repository: jsjong98/Catalyst-AI

Catalyst-AI
Sungkyunkwan University, School of Chemical Engineering
IPSE (Laboratory of Intelligence Process System Engieering)
Jonghwan Oh (1), Janggeun Lee (2), Dongin Jung (2), Jiyong Kim (*)

Don't Copy this code.

File: Database/La_Cat_1.csv (part 6 of 6)
Promotor,Preparation,"Temperature, K","p(CH4), bar","p(O2), bar",p(CH4)/p(O2),"p total, bar","Contact time, s","X(O2), %","X(CH4), %","S(COx), %","S(C2=), %","S(C2-), %","S(C2), %","Y(C2), %",La_C_mol%,Mg_C_mol%,Ce_C_mol%,Re_C_mol%,Al_C_mol%,Sr_C_mol%,Ti_C_mol%,Ca_C_mol%,Ba_C_mol%,Th_C_mol%,Na_C_mol%,Mn_C_mol%,Co_C_mol%,Y_C_mol%,Fe_C_mol%,Nb_C_mol%,Zr_C_mol%,Sn_C_mol%,Pb_C_mol%,Zn_C_mol%,Nd_C_mol%,Pr_C_mol%,W_C_mol%,Li_C_mol%,Cr_C_mol%,Ni_C_mol%,Si_C_mol%,Ga_C_mol%,In_C_mol%,Rb_C_mol%,Cu_C_mol%,K_C_mol%,Bi_C_mol%,Ag_C_mol%,Cs_C_mol%,Sb_C_mol%,Au_C_mol%,Ir_C_mol%,V_C_mol%,Ta_C_mol%,Cl_A_mol%,C_A_mol%,F_A_mol%,Br_A_mol%,N_A_mol%,S_A_mol%,P_A_mol%,Si_S_mol%,Al_S_mol%,Mg_S_mol%,Ce_S_mol%,Ca_S_mol%,Co_S_mol%
0,Impregnation,973,0.75,0.25,3.0,1.0,0.07,0.0,9.4,65.2,17.5,14.8,34.8,3.3,3.01,0.0,0.0,0.0,0.0,0.0,0.0,0.0,0.0,0.0,1.42,0.0,0.0,0.0,0.0,0.0,0.0,0.0,0.0,0.0,0.0,0.0,2.84,0.0,0.0,0.0,0.0,0.0,0.0,0.0,0.0,0.0,0.0,0.0,0.0,0.0,0.0,0.0,0.0,0.0,0.0,0.0,0.0,0.0,0.0,0.0,0.0,92.73,0.0,0.0,0.0,0.0,0.0
0,Pechini method,1073,0.6,0.2,3.0,1.0,0.36,100.0,29.6,62.9,24.1,13.0,37.1,11.0,10.0,0.0,0.0,0.0,0.0,40.0,50.0,0.0,0.0,0.0,0.0,0.0,0.0,0.0,0.0,0.0,0.0,0.0,0.0,0.0,0.0,0.0,0.0,0.0,0.0,0.0,0.0,0.0,0.0,0.0,0.0,0.0,0.0,0.0,0.0,0.0,0.0,0.0,0.0,0.0,0.0,0.0,0.0,0.0,0.0,0.0,0.0,0.0,0.0,0.0,0.0,0.0,0.0
0,Sol-gel,1193,0.47,0.12,4.0,1.0,0.11,0.0,27.0,0.0,28.9,25.9,54.8,14.8,20.0,40.0,0.0,0.0,0.0,0.0,0.0,0.0,0.0,0.0,0.0,0.0,0.0,0.0,0.0,0.0,0.0,0.0,0.0,0.0,0.0,0.0,0.0,40.0,0.0,0.0,0.0,0.0,0.0,0.0,0.0,0.0,0.0,0.0,0.0,0.0,0.0,0.0,0.0,0.0,0.0,0.0,0.0,0.0,0.0,0.0,0.0,0.0,0.0,0.0,0.0,0.0,0.0
0,Therm.decomp.,1023,0.9,0.1,9.0,1.0,0.6,0.0,16.0,0.0,7.0,13.0,20.0,3.2,43.5,0.0,0.0,0.0,0.0,0.0,0.0,0.0,0.0,0.0,43.5,0.0,0.0,0.0,0.0,0.0,0.0,0.0,0.0,0.0,0.0,0.0,0.0,0.0,0.0,0.0,0.0,0.0,0.0,0.0,0.0,0.0,0.0,0.0,0.0,0.0,0.0,0.0,13.0,0.0,0.0,0.0,0.0,0.0,0.0,0.0,0.0,0.0,0.0,0.0,0.0,0.0,0.0
0,Therm.decomp.,1023,0.9,0.1,9.0,1.0,0.6,0.0,16.0,0.0,8.0,12.5,20.5,3.3,43.5,0.0,0.0,0.0,0.0,0.0,0.0,0.0,0.0,0.0,43.5,0.0,0.0,0.0,0.0,13.0,0.0,0.0,0.0,0.0,0.0,0.0,0.0,0.0,0.0,0.0,0.0,0.0,0.0,0.0,0.0,0.0,0.0,0.0,0.0,0.0,0.0,0.0,0.0,0.0,0.0,0.0,0.0,0.0,0.0,0.0,0.0,0.0,0.0,0.0,0.0,0.0,0.0
0,Therm.decomp.,1023,0.9,0.1,9.0,1.0,0.6,0.0,18.0,0.0,8.0,12.5,20.5,3.7,43.5,0.0,0.0,0.0,0.0,0.0,0.0,0.0,0.0,0.0,43.5,0.0,0.0,0.0,0.0,0.0,0.0,0.0,0.0,0.0,0.0,0.0,0.0,0.0,0.0,0.0,0.0,0.0,0.0,0.0,0.0,0.0,0.0,0.0,0.0,0.0,0.0,0.0,0.0,13.0,0.0,0.0,0.0,0.0,0.0,0.0,0.0,0.0,0.0,0.0,0.0,0.0,0.0
0,Therm.decomp.,1023,0.9,0.1,9.0,1.0,0.6,0.0,15.8,0.0,8.0,13.5,21.5,3.4,43.5,0.0,0.0,0.0,0.0,0.0,0.0,0.0,0.0,0.0,43.5,0.0,0.0,0.0,0.0,13.0,0.0,0.0,0.0,0.0,0.0,0.0,0.0,0.0,0.0,0.0,0.0,0.0,0.0,0.0,0.0,0.0,0.0,0.0,0.0,0.0,0.0,0.0,0.0,0.0,0.0,0.0,0.0,0.0,0.0,0.0,0.0,0.0,0.0,0.0,0.0,0.0,0.0
0,Therm.decomp.,1023,0.18,0.09,1.9,1.0,2.4,37.2,13.6,62.5,24.3,13.2,37.5,5.1,60.0,0.0,0.0,0.0,0.0,0.0,0.0,0.0,6.7,0.0,0.0,0.0,0.0,0.0,0.0,0.0,0.0,0.0,0.0,0.0,0.0,0.0,0.0,0.0,0.0,0.0,0.0,0.0,0.0,0.0,33.3,0.0,0.0,0.0,0.0,0.0,0.0,0.0,0.0,0.0,0.0,0.0,0.0,0.0,0.0,0.0,0.0,0.0,0.0,0.0,0.0,0.0,0.0
0,Impregnation,1073,0.5,0.1,5.0,1.0,0.04,0.0,26.6,31.8,27.9,40.3,68.2,18.1,16.7,0.0,0.0,0.0,0.0,8.3,0.0,0.0,0.0,0.0,0.0,0.0,0.0,0.0,0.0,0.0,58.3,0.0,0.0,0.0,0.0,0.0,0.0,0.0,0.0,0.0,0.0,0.0,0.0,0.0,0.0,16.7,0.0,0.0,0.0,0.0,0.0,0.0,0.0,0.0,0.0,0.0,0.0,0.0,0.0,0.0,0.0,0.0,0.0,0.0,0.0,0.0,0.0
0,Therm.decomp.,923,0.44,0.11,4.0,1.0,0.33,0.0,26.1,0.0,32.1,28.8,60.9,15.9,3.5,0.0,46.5,0.0,0.0,0.0,0.0,0.0,50.0,0.0,0.0,0.0,0.0,0.0,0.0,0.0,0.0,0.0,0.0,0.0,0.0,0.0,0.0,0.0,0.0,0.0,0.0,0.0,0.0,0.0,0.0,0.0,0.0,0.0,0.0,0.0,0.0,0.0,0.0,0.0,0.0,0.0,0.0,0.0,0.0,0.0,0.0,0.0,0.0,0.0,0.0,0.0,0.0
0,Impregnation,973,0.78,0.22,3.6,1.0,0.06,0.0,19.0,0.0,0.0,0.0,12.4,2.4,96.0,0.0,0.0,0.0,0.0,2.0,0.0,0.0,0.0,0.0,0.0,0.0,0.0,0.0,0.0,0.0,0.0,0.0,0.0,0.0,0.0,0.0,0.0,0.0,0.0,2.0,0.0,0.0,0.0,0.0,0.0,0.0,0.0,0.0,0.0,0.0,0.0,0.0,0.0,0.0,0.0,0.0,0.0,0.0,0.0,0.0,0.0,0.0,0.0,0.0,0.0,0.0,0.0
0,Sol-gel,1023,0.24,0.02,10.2,1.0,0.01,20.0,2.0,0.0,0.0,0.0,65.0,1.3,95.1,0.0,0.0,0.0,0.0,0.0,0.0,0.0,0.0,0.0,0.1,0.0,0.0,0.0,4.8,0.0,0.0,0.0,0.0,0.0,0.0,0.0,0.0,0.0,0.0,0.0,0.0,0.0,0.0,0.0,0.0,0.0,0.0,0.0,0.0,0.0,0.0,0.0,0.0,0.0,0.0,0.0,0.0,0.0,0.0,0.0,0.0,0.0,0.0,0.0,0.0,0.0,0.0
0,Sol-gel,1023,0.24,0.02,10.2,1.0,0.01,25.0,3.0,0.0,0.0,0.0,56.0,1.7,95.2,0.0,0.0,0.0,0.0,0.0,0.0,0.0,0.0,0.0,0.0,0.0,0.0,0.0,4.8,0.0,0.0,0.0,0.0,0.0,0.0,0.0,0.0,0.0,0.0,0.0,0.0,0.0,0.0,0.0,0.0,0.0,0.0,0.0,0.0,0.0,0.0,0.0,0.0,0.0,0.0,0.0,0.0,0.0,0.0,0.0,0.0,0.0,0.0,0.0,0.0,0.0,0.0
0,Sol-gel,1023,0.24,0.02,10.2,1.0,0.01,5.0,1.0,0.0,0.0,0.0,83.0,0.8,95.1,0.0,0.0,0.0,0.0,0.0,0.0,0.0,0.0,0.0,0.1,0.0,0.0,0.0,4.8,0.0,0.0,0.0,0.0,0.0,0.0,0.0,0.0,0.0,0.0,0.0,0.0,0.0,0.0,0.0,0.0,0.0,0.0,0.0,0.0,0.0,0.0,0.0,0.0,0.0,0.0,0.0,0.0,0.0,0.0,0.0,0.0,0.0,0.0,0.0,0.0,0.0,0.0
0,n.a.,973,0.13,0.07,2.0,1.0,0.8,0.0,28.0,43.0,26.0,32.0,58.0,16.2,45.0,5.0,0.0,0.0,0.0,5.0,0.0,0.0,0.0,0.0,0.0,0.0,0.0,0.0,0.0,0.0,0.0,0.0,0.0,0.0,0.0,0.0,0.0,45.0,0.0,0.0,0.0,0.0,0.0,0.0,0.0,0.0,0.0,0.0,0.0,0.0,0.0,0.0,0.0,0.0,0.0,0.0,0.0,0.0,0.0,0.0,0.0,0.0,0.0,0.0,0.0,0.0,0.0
0,n.a.,1093,0.68,0.34,2.0,1.0,0.0,89.7,38.7,0.0,41.0,17.0,57.5,22.3,50.0,0.0,0.0,0.0,0.0,0.0,0.0,0.0,16.7,0.0,0.0,0.0,0.0,0.0,16.6,0.0,0.0,0.0,0.0,0.0,0.0,0.0,0.0,16.7,0.0,0.0,0.0,0.0,0.0,0.0,0.0,0.0,0.0,0.0,0.0,0.0,0.0,0.0,0.0,0.0,0.0,0.0,0.0,0.0,0.0,0.0,0.0,0.0,0.0,0.0,0.0,0.0,0.0
0,Therm.decomp.,883,0.44,0.11,4.0,1.0,0.33,0.0,18.3,0.0,31.6,41.0,72.6,13.3,2.7,0.0,35.3,0.0,0.0,0.0,0.0,0.0,38.0,0.0,0.0,0.0,0.0,0.0,0.0,0.0,0.0,0.0,0.0,0.0,0.0,0.0,0.0,24.0,0.0,0.0,0.0,0.0,0.0,0.0,0.0,0.0,0.0,0.0,0.0,0.0,0.0,0.0,0.0,0.0,0.0,0.0,0.0,0.0,0.0,0.0,0.0,0.0,0.0,0.0,0.0,0.0,0.0
0,SCS,956,0.64,0.16,4.0,1.0,0.42,0.0,0.0,0.0,0.0,0.0,0.0,0.1,2.31,0.0,0.0,0.0,0.0,0.0,0.0,0.0,0.0,0.0,4.36,5.83,0.0,0.0,0.0,0.0,0.0,0.0,0.0,0.0,0.0,0.0,2.18,0.0,0.0,0.0,0.0,0.0,0.0,0.0,0.0,0.0,0.0,0.0,0.0,0.0,0.0,0.0,0.0,0.0,0.0,0.0,0.0,0.0,0.0,0.0,0.0,85.32,0.0,0.0,0.0,0.0,0.0
0,SCS,1005,0.64,0.16,4.0,1.0,0.42,0.0,0.0,0.0,0.0,0.0,0.0,7.7,2.31,0.0,0.0,0.0,0.0,0.0,0.0,0.0,0.0,0.0,4.36,5.83,0.0,0.0,0.0,0.0,0.0,0.0,0.0,0.0,0.0,0.0,2.18,0.0,0.0,0.0,0.0,0.0,0.0,0.0,0.0,0.0,0.0,0.0,0.0,0.0,0.0,0.0,0.0,0.0,0.0,0.0,0.0,0.0,0.0,0.0,0.0,85.32,0.0,0.0,0.0,0.0,0.0
0,SCS,1030,0.64,0.16,4.0,1.0,0.42,0.0,0.0,0.0,0.0,0.0,0.0,16.2,2.31,0.0,0.0,0.0,0.0,0.0,0.0,0.0,0.0,0.0,4.36,5.83,0.0,0.0,0.0,0.0,0.0,0.0,0.0,0.0,0.0,0.0,2.18,0.0,0.0,0.0,0.0,0.0,0.0,0.0,0.0,0.0,0.0,0.0,0.0,0.0,0.0,0.0,0.0,0.0,0.0,0.0,0.0,0.0,0.0,0.0,0.0,85.32,0.0,0.0,0.0,0.0,0.0
0,SCS,1055,0.64,0.16,4.0,1.0,0.42,0.0,0.0,0.0,0.0,0.0,0.0,23.1,2.31,0.0,0.0,0.0,0.0,0.0,0.0,0.0,0.0,0.0,4.36,5.83,0.0,0.0,0.0,0.0,0.0,0.0,0.0,0.0,0.0,0.0,2.18,0.0,0.0,0.0,0.0,0.0,0.0,0.0,0.0,0.0,0.0,0.0,0.0,0.0,0.0,0.0,0.0,0.0,0.0,0.0,0.0,0.0,0.0,0.0,0.0,85.32,0.0,0.0,0.0,0.0,0.0
0,SCS,1056,0.64,0.16,4.0,1.0,0.42,0.0,0.0,0.0,0.0,0.0,0.0,22.6,2.31,0.0,0.0,0.0,0.0,0.0,0.0,0.0,0.0,0.0,4.36,5.83,0.0,0.0,0.0,0.0,0.0,0.0,0.0,0.0,0.0,0.0,2.18,0.0,0.0,0.0,0.0,0.0,0.0,0.0,0.0,0.0,0.0,0.0,0.0,0.0,0.0,0.0,0.0,0.0,0.0,0.0,0.0,0.0,0.0,0.0,0.0,85.32,0.0,0.0,0.0,0.0,0.0
0,SCS,1074,0.64,0.16,4.0,1.0,0.42,0.0,0.0,0.0,0.0,0.0,0.0,23.4,2.31,0.0,0.0,0.0,0.0,0.0,0.0,0.0,0.0,0.0,4.36,5.83,0.0,0.0,0.0,0.0,0.0,0.0,0.0,0.0,0.0,0.0,2.18,0.0,0.0,0.0,0.0,0.0,0.0,0.0,0.0,0.0,0.0,0.0,0.0,0.0,0.0,0.0,0.0,0.0,0.0,0.0,0.0,0.0,0.0,0.0,0.0,85.32,0.0,0.0,0.0,0.0,0.0
0,SCS,1090,0.64,0.16,4.0,1.0,0.42,0.0,0.0,0.0,0.0,0.0,0.0,21.1,2.31,0.0,0.0,0.0,0.0,0.0,0.0,0.0,0.0,0.0,4.36,5.83,0.0,0.0,0.0,0.0,0.0,0.0,0.0,0.0,0.0,0.0,2.18,0.0,0.0,0.0,0.0,0.0,0.0,0.0,0.0,0.0,0.0,0.0,0.0,0.0,0.0,0.0,0.0,0.0,0.0,0.0,0.0,0.0,0.0,0.0,0.0,85.32,0.0,0.0,0.0,0.0,0.0
0,SCS,1113,0.64,0.16,4.0,1.0,0.42,0.0,0.0,0.0,0.0,0.0,0.0,18.7,2.31,0.0,0.0,0.0,0.0,0.0,0.0,0.0,0.0,0.0,4.36,5.83,0.0,0.0,0.0,0.0,0.0,0.0,0.0,0.0,0.0,0.0,2.18,0.0,0.0,0.0,0.0,0.0,0.0,0.0,0.0,0.0,0.0,0.0,0.0,0.0,0.0,0.0,0.0,0.0,0.0,0.0,0.0,0.0,0.0,0.0,0.0,85.32,0.0,0.0,0.0,0.0,0.0
0,SCS,1055,0.0,0.0,2.0,1.0,0.42,0.0,0.0,0.0,0.0,0.0,0.0,24.0,2.31,0.0,0.0,0.0,0.0,0.0,0.0,0.0,0.0,0.0,4.36,5.83,0.0,0.0,0.0,0.0,0.0,0.0,0.0,0.0,0.0,0.0,2.18,0.0,0.0,0.0,0.0,0.0,0.0,0.0,0.0,0.0,0.0,0.0,0.0,0.0,0.0,0.0,0.0,0.0,0.0,0.0,0.0,0.0,0.0,0.0,0.0,85.32,0.0,0.0,0.0,0.0,0.0
0,SCS,1055,0.0,0.0,3.0,1.0,0.42,0.0,0.0,0.0,0.0,0.0,0.0,18.8,2.31,0.0,0.0,0.0,0.0,0.0,0.0,0.0,0.0,0.0,4.36,5.83,0.0,0.0,0.0,0.0,0.0,0.0,0.0,0.0,0.0,0.0,2.18,0.0,0.0,0.0,0.0,0.0,0.0,0.0,0.0,0.0,0.0,0.0,0.0,0.0,0.0,0.0,0.0,0.0,0.0,0.0,0.0,0.0,0.0,0.0,0.0,85.32,0.0,0.0,0.0,0.0,0.0
0,SCS,1055,0.0,0.0,5.0,1.0,0.42,0.0,0.0,0.0,0.0,0.0,0.0,9.6,2.31,0.0,0.0,0.0,0.0,0.0,0.0,0.0,0.0,0.0,4.36,5.83,0.0,0.0,0.0,0.0,0.0,0.0,0.0,0.0,0.0,0.0,2.18,0.0,0.0,0.0,0.0,0.0,0.0,0.0,0.0,0.0,0.0,0.0,0.0,0.0,0.0,0.0,0.0,0.0,0.0,0.0,0.0,0.0,0.0,0.0,0.0,85.32,0.0,0.0,0.0,0.0,0.0
0,IJP-A synthesis,973,0.45,0.15,3.0,1.0,0.03,0.0,22.9,0.0,0.0,0.0,33.0,7.6,84.63,13.95,0.0,0.0,0.0,0.0,0.0,0.0,0.0,0.0,0.0,1.32,0.0,0.0,0.0,0.0,0.0,0.0,0.0,0.0,0.0,0.0,0.0,0.1,0.0,0.0,0.0,0.0,0.0,0.0,0.0,0.0,0.0,0.0,0.0,0.0,0.0,0.0,0.0,0.0,0.0,0.0,0.0,0.0,0.0,0.0,0.0,0.0,0.0,0.0,0.0,0.0,0.0
0,IJP-A synthesis,973,0.45,0.15,3.0,1.0,0.03,0.0,21.9,0.0,0.0,0.0,26.5,5.8,82.52,13.6,0.0,0.0,0.0,0.0,0.0,0.0,0.0,0.0,0.0,1.29,0.0,0.0,0.0,0.0,0.0,0.0,0.0,0.0,0.0,0.0,0.0,2.59,0.0,0.0,0.0,0.0,0.0,0.0,0.0,0.0,0.0,0.0,0.0,0.0,0.0,0.0,0.0,0.0,0.0,0.0,0.0,0.0,0.0,0.0,0.0,0.0,0.0,0.0,0.0,0.0,0.0
0,IJP-A synthesis,973,0.45,0.15,3.0,1.0,0.03,0.0,22.4,0.0,0.0,0.0,22.4,5.0,82.9,13.66,0.0,0.0,0.0,0.0,0.0,0.0,0.0,0.0,0.0,3.33,0.0,0.0,0.0,0.0,0.0,0.0,0.0,0.0,0.0,0.0,0.0,0.1,0.0,0.0,0.0,0.0,0.0,0.0,0.0,0.0,0.0,0.0,0.0,0.0,0.0,0.0,0.0,0.0,0.0,0.0,0.0,0.0,0.0,0.0,0.0,0.0,0.0,0.0,0.0,0.0,0.0
0,IJP-A synthesis,973,0.45,0.15,3.0,1.0,0.03,0.0,20.9,0.0,0.0,0.0,28.8,6.0,80.88,13.33,0.0,0.0,0.0,0.0,0.0,0.0,0.0,0.0,0.0,3.25,0.0,0.0,0.0,0.0,0.0,0.0,0.0,0.0,0.0,0.0,0.0,2.54,0.0,0.0,0.0,0.0,0.0,0.0,0.0,0.0,0.0,0.0,0.0,0.0,0.0,0.0,0.0,0.0,0.0,0.0,0.0,0.0,0.0,0.0,0.0,0.0,0.0,0.0,0.0,0.0,0.0
0,IJP-A synthesis,973,0.45,0.15,3.0,1.0,0.04,0.0,21.3,0.0,0.0,0.0,25.9,5.5,69.35,29.49,0.0,0.0,0.0,0.0,0.0,0.0,0.0,0.0,0.0,1.08,0.0,0.0,0.0,0.0,0.0,0.0,0.0,0.0,0.0,0.0,0.0,0.08,0.0,0.0,0.0,0.0,0.0,0.0,0.0,0.0,0.0,0.0,0.0,0.0,0.0,0.0,0.0,0.0,0.0,0.0,0.0,0.0,0.0,0.0,0.0,0.0,0.0,0.0,0.0,0.0,0.0
0,IJP-A synthesis,973,0.45,0.15,3.0,1.0,0.04,0.0,20.9,0.0,0.0,0.0,26.5,5.5,67.93,28.88,0.0,0.0,0.0,0.0,0.0,0.0,0.0,0.0,0.0,1.06,0.0,0.0,0.0,0.0,0.0,0.0,0.0,0.0,0.0,0.0,0.0,2.13,0.0,0.0,0.0,0.0,0.0,0.0,0.0,0.0,0.0,0.0,0.0,0.0,0.0,0.0,0.0,0.0,0.0,0.0,0.0,0.0,0.0,0.0,0.0,0.0,0.0,0.0,0.0,0.0,0.0
0,IJP-A synthesis,973,0.45,0.15,3.0,1.0,0.04,0.0,18.8,0.0,0.0,0.0,14.9,2.8,68.18,28.99,0.0,0.0,0.0,0.0,0.0,0.0,0.0,0.0,0.0,2.74,0.0,0.0,0.0,0.0,0.0,0.0,0.0,0.0,0.0,0.0,0.0,0.08,0.0,0.0,0.0,0.0,0.0,0.0,0.0,0.0,0.0,0.0,0.0,0.0,0.0,0.0,0.0,0.0,0.0,0.0,0.0,0.0,0.0,0.0,0.0,0.0,0.0,0.0,0.0,0.0,0.0
0,IJP-A synthesis,973,0.45,0.15,3.0,1.0,0.04,0.0,23.6,0.0,0.0,0.0,24.7,5.8,66.81,28.41,0.0,0.0,0.0,0.0,0.0,0.0,0.0,0.0,0.0,2.69,0.0,0.0,0.0,0.0,0.0,0.0,0.0,0.0,0.0,0.0,0.0,2.1,0.0,0.0,0.0,0.0,0.0,0.0,0.0,0.0,0.0,0.0,0.0,0.0,0.0,0.0,0.0,0.0,0.0,0.0,0.0,0.0,0.0,0.0,0.0,0.0,0.0,0.0,0.0,0.0,0.0
0,IJP-A synthesis,973,0.45,0.15,3.0,1.0,0.03,0.0,21.8,0.0,0.0,0.0,39.1,8.5,91.22,7.52,0.0,0.0,0.0,0.0,0.0,0.0,0.0,0.0,0.0,0.71,0.0,0.0,0.0,0.0,0.0,0.0,0.0,0.0,0.0,0.0,0.0,0.55,0.0,0.0,0.0,0.0,0.0,0.0,0.0,0.0,0.0,0.0,0.0,0.0,0.0,0.0,0.0,0.0,0.0,0.0,0.0,0.0,0.0,0.0,0.0,0.0,0.0,0.0,0.0,0.0,0.0
0,IJP-A synthesis,973,0.45,0.15,3.0,1.0,0.03,0.0,21.3,0.0,0.0,0.0,35.8,7.6,90.42,7.45,0.0,0.0,0.0,0.0,0.0,0.0,0.0,0.0,0.0,0.71,0.0,0.0,0.0,0.0,0.0,0.0,0.0,0.0,0.0,0.0,0.0,1.42,0.0,0.0,0.0,0.0,0.0,0.0,0.0,0.0,0.0,0.0,0.0,0.0,0.0,0.0,0.0,0.0,0.0,0.0,0.0,0.0,0.0,0.0,0.0,0.0,0.0,0.0,0.0,0.0,0.0
0,IJP-A synthesis,973,0.45,0.15,3.0,1.0,0.03,0.0,20.9,0.0,0.0,0.0,34.3,7.2,90.21,7.43,0.0,0.0,0.0,0.0,0.0,0.0,0.0,0.0,0.0,1.81,0.0,0.0,0.0,0.0,0.0,0.0,0.0,0.0,0.0,0.0,0.0,0.54,0.0,0.0,0.0,0.0,0.0,0.0,0.0,0.0,0.0,0.0,0.0,0.0,0.0,0.0,0.0,0.0,0.0,0.0,0.0,0.0,0.0,0.0,0.0,0.0,0.0,0.0,0.0,0.0,0.0
0,IJP-A synthesis,973,0.45,0.15,3.0,1.0,0.03,0.0,20.7,0.0,0.0,0.0,32.3,6.7,89.43,7.37,0.0,0.0,0.0,0.0,0.0,0.0,0.0,0.0,0.0,1.8,0.0,0.0,0.0,0.0,0.0,0.0,0.0,0.0,0.0,0.0,0.0,1.4,0.0,0.0,0.0,0.0,0.0,0.0,0.0,0.0,0.0,0.0,0.0,0.0,0.0,0.0,0.0,0.0,0.0,0.0,0.0,0.0,0.0,0.0,0.0,0.0,0.0,0.0,0.0,0.0,0.0
0,IJP-A synthesis,973,0.45,0.15,3.0,1.0,0.03,0.0,22.3,0.0,0.0,0.0,36.3,8.1,81.54,17.34,0.0,0.0,0.0,0.0,0.0,0.0,0.0,0.0,0.0,0.64,0.0,0.0,0.0,0.0,0.0,0.0,0.0,0.0,0.0,0.0,0.0,0.49,0.0,0.0,0.0,0.0,0.0,0.0,0.0,0.0,0.0,0.0,0.0,0.0,0.0,0.0,0.0,0.0,0.0,0.0,0.0,0.0,0.0,0.0,0.0,0.0,0.0,0.0,0.0,0.0,0.0
0,IJP-A synthesis,973,0.45,0.15,3.0,1.0,0.03,0.0,21.5,0.0,0.0,0.0,38.4,8.2,80.9,17.2,0.0,0.0,0.0,0.0,0.0,0.0,0.0,0.0,0.0,0.63,0.0,0.0,0.0,0.0,0.0,0.0,0.0,0.0,0.0,0.0,0.0,1.27,0.0,0.0,0.0,0.0,0.0,0.0,0.0,0.0,0.0,0.0,0.0,0.0,0.0,0.0,0.0,0.0,0.0,0.0,0.0,0.0,0.0,0.0,0.0,0.0,0.0,0.0,0.0,0.0,0.0
0,IJP-A synthesis,973,0.45,0.15,3.0,1.0,0.03,0.0,20.3,0.0,0.0,0.0,34.3,7.0,80.73,17.16,0.0,0.0,0.0,0.0,0.0,0.0,0.0,0.0,0.0,1.62,0.0,0.0,0.0,0.0,0.0,0.0,0.0,0.0,0.0,0.0,0.0,0.48,0.0,0.0,0.0,0.0,0.0,0.0,0.0,0.0,0.0,0.0,0.0,0.0,0.0,0.0,0.0,0.0,0.0,0.0,0.0,0.0,0.0,0.0,0.0,0.0,0.0,0.0,0.0,0.0,0.0
0,IJP-A synthesis,973,0.45,0.15,3.0,1.0,0.03,0.0,20.5,0.0,0.0,0.0,30.6,6.3,80.1,17.03,0.0,0.0,0.0,0.0,0.0,0.0,0.0,0.0,0.0,1.61,0.0,0.0,0.0,0.0,0.0,0.0,0.0,0.0,0.0,0.0,0.0,1.26,0.0,0.0,0.0,0.0,0.0,0.0,0.0,0.0,0.0,0.0,0.0,0.0,0.0,0.0,0.0,0.0,0.0,0.0,0.0,0.0,0.0,0.0,0.0,0.0,0.0,0.0,0.0,0.0,0.0
0,IJP-A synthesis,973,0.45,0.15,3.0,1.0,0.03,0.0,25.7,0.0,0.0,0.0,42.3,10.9,96.32,3.15,0.0,0.0,0.0,0.0,0.0,0.0,0.0,0.0,0.0,0.3,0.0,0.0,0.0,0.0,0.0,0.0,0.0,0.0,0.0,0.0,0.0,0.23,0.0,0.0,0.0,0.0,0.0,0.0,0.0,0.0,0.0,0.0,0.0,0.0,0.0,0.0,0.0,0.0,0.0,0.0,0.0,0.0,0.0,0.0,0.0,0.0,0.0,0.0,0.0,0.0,0.0
0,IJP-A synthesis,973,0.45,0.15,3.0,1.0,0.03,0.0,26.0,0.0,0.0,0.0,34.0,8.8,95.89,3.14,0.0,0.0,0.0,0.0,0.0,0.0,0.0,0.0,0.0,0.3,0.0,0.0,0.0,0.0,0.0,0.0,0.0,0.0,0.0,0.0,0.0,0.68,0.0,0.0,0.0,0.0,0.0,0.0,0.0,0.0,0.0,0.0,0.0,0.0,0.0,0.0,0.0,0.0,0.0,0.0,0.0,0.0,0.0,0.0,0.0,0.0,0.0,0.0,0.0,0.0,0.0
0,IJP-A synthesis,973,0.45,0.15,3.0,1.0,0.03,0.0,21.3,0.0,0.0,0.0,33.3,7.1,95.77,3.13,0.0,0.0,0.0,0.0,0.0,0.0,0.0,0.0,0.0,0.87,0.0,0.0,0.0,0.0,0.0,0.0,0.0,0.0,0.0,0.0,0.0,0.23,0.0,0.0,0.0,0.0,0.0,0.0,0.0,0.0,0.0,0.0,0.0,0.0,0.0,0.0,0.0,0.0,0.0,0.0,0.0,0.0,0.0,0.0,0.0,0.0,0.0,0.0,0.0,0.0,0.0
0,IJP-A synthesis,973,0.45,0.15,3.0,1.0,0.03,0.0,22.0,0.0,0.0,0.0,28.0,6.2,95.34,3.12,0.0,0.0,0.0,0.0,0.0,0.0,0.0,0.0,0.0,0.87,0.0,0.0,0.0,0.0,0.0,0.0,0.0,0.0,0.0,0.0,0.0,0.68,0.0,0.0,0.0,0.0,0.0,0.0,0.0,0.0,0.0,0.0,0.0,0.0,0.0,0.0,0.0,0.0,0.0,0.0,0.0,0.0,0.0,0.0,0.0,0.0,0.0,0.0,0.0,0.0,0.0
0,IJP-A synthesis,973,0.45,0.15,3.0,1.0,0.03,0.0,24.1,0.0,0.0,0.0,32.3,7.8,90.72,8.78,0.0,0.0,0.0,0.0,0.0,0.0,0.0,0.0,0.0,0.28,0.0,0.0,0.0,0.0,0.0,0.0,0.0,0.0,0.0,0.0,0.0,0.22,0.0,0.0,0.0,0.0,0.0,0.0,0.0,0.0,0.0,0.0,0.0,0.0,0.0,0.0,0.0,0.0,0.0,0.0,0.0,0.0,0.0,0.0,0.0,0.0,0.0,0.0,0.0,0.0,0.0
0,IJP-A synthesis,973,0.45,0.15,3.0,1.0,0.03,0.0,24.6,0.0,0.0,0.0,36.0,8.9,90.33,8.74,0.0,0.0,0.0,0.0,0.0,0.0,0.0,0.0,0.0,0.28,0.0,0.0,0.0,0.0,0.0,0.0,0.0,0.0,0.0,0.0,0.0,0.64,0.0,0.0,0.0,0.0,0.0,0.0,0.0,0.0,0.0,0.0,0.0,0.0,0.0,0.0,0.0,0.0,0.0,0.0,0.0,0.0,0.0,0.0,0.0,0.0,0.0,0.0,0.0,0.0,0.0
0,IJP-A synthesis,973,0.45,0.15,3.0,1.0,0.03,0.0,23.6,0.0,0.0,0.0,34.1,8.1,90.23,8.73,0.0,0.0,0.0,0.0,0.0,0.0,0.0,0.0,0.0,0.82,0.0,0.0,0.0,0.0,0.0,0.0,0.0,0.0,0.0,0.0,0.0,0.22,0.0,0.0,0.0,0.0,0.0,0.0,0.0,0.0,0.0,0.0,0.0,0.0,0.0,0.0,0.0,0.0,0.0,0.0,0.0,0.0,0.0,0.0,0.0,0.0,0.0,0.0,0.0,0.0,0.0
0,IJP-A synthesis,973,0.45,0.15,3.0,1.0,0.03,0.0,21.6,0.0,0.0,0.0,39.6,8.5,89.85,8.7,0.0,0.0,0.0,0.0,0.0,0.0,0.0,0.0,0.0,0.82,0.0,0.0,0.0,0.0,0.0,0.0,0.0,0.0,0.0,0.0,0.0,0.64,0.0,0.0,0.0,0.0,0.0,0.0,0.0,0.0,0.0,0.0,0.0,0.0,0.0,0.0,0.0,0.0,0.0,0.0,0.0,0.0,0.0,0.0,0.0,0.0,0.0,0.0,0.0,0.0,0.0
0,IJP-A synthesis,973,0.45,0.15,3.0,1.0,0.03,0.0,33.6,0.0,0.0,0.0,32.2,10.8,98.19,1.54,0.0,0.0,0.0,0.0,0.0,0.0,0.0,0.0,0.0,0.12,0.0,0.0,0.0,0.0,0.0,0.0,0.0,0.0,0.0,0.0,0.0,0.15,0.0,0.0,0.0,0.0,0.0,0.0,0.0,0.0,0.0,0.0,0.0,0.0,0.0,0.0,0.0,0.0,0.0,0.0,0.0,0.0,0.0,0.0,0.0,0.0,0.0,0.0,0.0,0.0,0.0
0,IJP-A synthesis,973,0.45,0.15,3.0,1.0,0.03,0.0,33.4,0.0,0.0,0.0,29.6,9.9,97.98,1.54,0.0,0.0,0.0,0.0,0.0,0.0,0.0,0.0,0.0,0.12,0.0,0.0,0.0,0.0,0.0,0.0,0.0,0.0,0.0,0.0,0.0,0.36,0.0,0.0,0.0,0.0,0.0,0.0,0.0,0.0,0.0,0.0,0.0,0.0,0.0,0.0,0.0,0.0,0.0,0.0,0.0,0.0,0.0,0.0,0.0,0.0,0.0,0.0,0.0,0.0,0.0
0,IJP-A synthesis,973,0.45,0.15,3.0,1.0,0.03,0.0,31.9,0.0,0.0,0.0,27.0,8.6,97.86,1.54,0.0,0.0,0.0,0.0,0.0,0.0,0.0,0.0,0.0,0.46,0.0,0.0,0.0,0.0,0.0,0.0,0.0,0.0,0.0,0.0,0.0,0.15,0.0,0.0,0.0,0.0,0.0,0.0,0.0,0.0,0.0,0.0,0.0,0.0,0.0,0.0,0.0,0.0,0.0,0.0,0.0,0.0,0.0,0.0,0.0,0.0,0.0,0.0,0.0,0.0,0.0
0,IJP-A synthesis,973,0.45,0.15,3.0,1.0,0.03,0.0,31.0,0.0,0.0,0.0,26.0,8.1,97.65,1.53,0.0,0.0,0.0,0.0,0.0,0.0,0.0,0.0,0.0,0.46,0.0,0.0,0.0,0.0,0.0,0.0,0.0,0.0,0.0,0.0,0.0,0.36,0.0,0.0,0.0,0.0,0.0,0.0,0.0,0.0,0.0,0.0,0.0,0.0,0.0,0.0,0.0,0.0,0.0,0.0,0.0,0.0,0.0,0.0,0.0,0.0,0.0,0.0,0.0,0.0,0.0
0,IJP-A synthesis,973,0.45,0.15,3.0,1.0,0.03,0.0,33.7,0.0,0.0,0.0,32.2,10.9,95.02,4.72,0.0,0.0,0.0,0.0,0.0,0.0,0.0,0.0,0.0,0.11,0.0,0.0,0.0,0.0,0.0,0.0,0.0,0.0,0.0,0.0,0.0,0.14,0.0,0.0,0.0,0.0,0.0,0.0,0.0,0.0,0.0,0.0,0.0,0.0,0.0,0.0,0.0,0.0,0.0,0.0,0.0,0.0,0.0,0.0,0.0,0.0,0.0,0.0,0.0,0.0,0.0
0,IJP-A synthesis,973,0.45,0.15,3.0,1.0,0.03,0.0,31.5,0.0,0.0,0.0,26.2,8.2,94.82,4.71,0.0,0.0,0.0,0.0,0.0,0.0,0.0,0.0,0.0,0.11,0.0,0.0,0.0,0.0,0.0,0.0,0.0,0.0,0.0,0.0,0.0,0.35,0.0,0.0,0.0,0.0,0.0,0.0,0.0,0.0,0.0,0.0,0.0,0.0,0.0,0.0,0.0,0.0,0.0,0.0,0.0,0.0,0.0,0.0,0.0,0.0,0.0,0.0,0.0,0.0,0.0
0,IJP-A synthesis,973,0.45,0.15,3.0,1.0,0.03,0.0,33.0,0.0,0.0,0.0,30.8,10.2,94.71,4.71,0.0,0.0,0.0,0.0,0.0,0.0,0.0,0.0,0.0,0.45,0.0,0.0,0.0,0.0,0.0,0.0,0.0,0.0,0.0,0.0,0.0,0.14,0.0,0.0,0.0,0.0,0.0,0.0,0.0,0.0,0.0,0.0,0.0,0.0,0.0,0.0,0.0,0.0,0.0,0.0,0.0,0.0,0.0,0.0,0.0,0.0,0.0,0.0,0.0,0.0,0.0
0,IJP-A synthesis,973,0.45,0.15,3.0,1.0,0.03,0.0,28.3,0.0,0.0,0.0,36.7,10.4,94.51,4.7,0.0,0.0,0.0,0.0,0.0,0.0,0.0,0.0,0.0,0.44,0.0,0.0,0.0,0.0,0.0,0.0,0.0,0.0,0.0,0.0,0.0,0.35,0.0,0.0,0.0,0.0,0.0,0.0,0.0,0.0,0.0,0.0,0.0,0.0,0.0,0.0,0.0,0.0,0.0,0.0,0.0,0.0,0.0,0.0,0.0,0.0,0.0,0.0,0.0,0.0,0.0
0,SCS,955,0.64,0.16,4.0,1.0,0.4,0.0,0.0,0.0,0.0,0.0,0.0,0.8,2.378978995,0.0,2.36,0.0,0.0,0.0,0.0,0.0,0.0,0.0,4.5,6.01,0.0,0.0,0.0,0.0,0.0,0.0,0.0,0.0,0.0,0.0,2.25,0.0,0.0,0.0,0.0,0.0,0.0,0.0,0.0,0.0,0.0,0.0,0.0,0.0,0.0,0.0,0.0,0.0,0.0,0.0,0.0,0.0,0.0,0.0,0.0,82.5,0.0,0.0,0.0,0.0,0.0
0,SCS,1001,0.64,0.16,4.0,1.0,0.4,0.0,0.0,0.0,0.0,0.0,0.0,5.4,2.378978995,0.0,2.36,0.0,0.0,0.0,0.0,0.0,0.0,0.0,4.5,6.01,0.0,0.0,0.0,0.0,0.0,0.0,0.0,0.0,0.0,0.0,2.25,0.0,0.0,0.0,0.0,0.0,0.0,0.0,0.0,0.0,0.0,0.0,0.0,0.0,0.0,0.0,0.0,0.0,0.0,0.0,0.0,0.0,0.0,0.0,0.0,82.5,0.0,0.0,0.0,0.0,0.0
0,SCS,1027,0.64,0.16,4.0,1.0,0.4,0.0,0.0,0.0,0.0,0.0,0.0,11.9,2.378978995,0.0,2.36,0.0,0.0,0.0,0.0,0.0,0.0,0.0,4.5,6.01,0.0,0.0,0.0,0.0,0.0,0.0,0.0,0.0,0.0,0.0,2.25,0.0,0.0,0.0,0.0,0.0,0.0,0.0,0.0,0.0,0.0,0.0,0.0,0.0,0.0,0.0,0.0,0.0,0.0,0.0,0.0,0.0,0.0,0.0,0.0,82.5,0.0,0.0,0.0,0.0,0.0
0,SCS,1035,0.64,0.16,4.0,1.0,0.4,0.0,0.0,0.0,0.0,0.0,0.0,15.6,2.378978995,0.0,2.36,0.0,0.0,0.0,0.0,0.0,0.0,0.0,4.5,6.01,0.0,0.0,0.0,0.0,0.0,0.0,0.0,0.0,0.0,0.0,2.25,0.0,0.0,0.0,0.0,0.0,0.0,0.0,0.0,0.0,0.0,0.0,0.0,0.0,0.0,0.0,0.0,0.0,0.0,0.0,0.0,0.0,0.0,0.0,0.0,82.5,0.0,0.0,0.0,0.0,0.0
0,SCS,1050,0.64,0.16,4.0,1.0,0.4,0.0,0.0,0.0,0.0,0.0,0.0,20.8,2.378978995,0.0,2.36,0.0,0.0,0.0,0.0,0.0,0.0,0.0,4.5,6.01,0.0,0.0,0.0,0.0,0.0,0.0,0.0,0.0,0.0,0.0,2.25,0.0,0.0,0.0,0.0,0.0,0.0,0.0,0.0,0.0,0.0,0.0,0.0,0.0,0.0,0.0,0.0,0.0,0.0,0.0,0.0,0.0,0.0,0.0,0.0,82.5,0.0,0.0,0.0,0.0,0.0
0,SCS,1067,0.64,0.16,4.0,1.0,0.4,0.0,0.0,0.0,0.0,0.0,0.0,20.8,2.378978995,0.0,2.36,0.0,0.0,0.0,0.0,0.0,0.0,0.0,4.5,6.01,0.0,0.0,0.0,0.0,0.0,0.0,0.0,0.0,0.0,0.0,2.25,0.0,0.0,0.0,0.0,0.0,0.0,0.0,0.0,0.0,0.0,0.0,0.0,0.0,0.0,0.0,0.0,0.0,0.0,0.0,0.0,0.0,0.0,0.0,0.0,82.5,0.0,0.0,0.0,0.0,0.0
0,SCS,1088,0.64,0.16,4.0,1.0,0.4,0.0,0.0,0.0,0.0,0.0,0.0,19.3,2.378978995,0.0,2.36,0.0,0.0,0.0,0.0,0.0,0.0,0.0,4.5,6.01,0.0,0.0,0.0,0.0,0.0,0.0,0.0,0.0,0.0,0.0,2.25,0.0,0.0,0.0,0.0,0.0,0.0,0.0,0.0,0.0,0.0,0.0,0.0,0.0,0.0,0.0,0.0,0.0,0.0,0.0,0.0,0.0,0.0,0.0,0.0,82.5,0.0,0.0,0.0,0.0,0.0
0,SCS,1098,0.64,0.16,4.0,1.0,0.4,0.0,0.0,0.0,0.0,0.0,0.0,17.0,2.378978995,0.0,2.36,0.0,0.0,0.0,0.0,0.0,0.0,0.0,4.5,6.01,0.0,0.0,0.0,0.0,0.0,0.0,0.0,0.0,0.0,0.0,2.25,0.0,0.0,0.0,0.0,0.0,0.0,0.0,0.0,0.0,0.0,0.0,0.0,0.0,0.0,0.0,0.0,0.0,0.0,0.0,0.0,0.0,0.0,0.0,0.0,82.5,0.0,0.0,0.0,0.0,0.0
0,SCS,1067,0.0,0.0,3.0,1.0,0.4,0.0,0.0,0.0,0.0,0.0,0.0,17.3,2.378978995,0.0,2.36,0.0,0.0,0.0,0.0,0.0,0.0,0.0,4.5,6.01,0.0,0.0,0.0,0.0,0.0,0.0,0.0,0.0,0.0,0.0,2.25,0.0,0.0,0.0,0.0,0.0,0.0,0.0,0.0,0.0,0.0,0.0,0.0,0.0,0.0,0.0,0.0,0.0,0.0,0.0,0.0,0.0,0.0,0.0,0.0,82.5,0.0,0.0,0.0,0.0,0.0
0,SCS,1067,0.0,0.0,5.0,1.0,0.4,0.0,0.0,0.0,0.0,0.0,0.0,8.5,2.378978995,0.0,2.36,0.0,0.0,0.0,0.0,0.0,0.0,0.0,4.5,6.01,0.0,0.0,0.0,0.0,0.0,0.0,0.0,0.0,0.0,0.0,2.25,0.0,0.0,0.0,0.0,0.0,0.0,0.0,0.0,0.0,0.0,0.0,0.0,0.0,0.0,0.0,0.0,0.0,0.0,0.0,0.0,0.0,0.0,0.0,0.0,82.5,0.0,0.0,0.0,0.0,0.0
