Repository: jsjong98/Catalyst-AI

Catalyst-AI
Sungkyunkwan University, School of Chemical Engineering
IPSE (Laboratory of Intelligence Process System Engieering)
Jonghwan Oh (1), Janggeun Lee (2), Dongin Jung (2), Jiyong Kim (*)

Don't Copy this code.

File: Database/Li_Cat_1.csv (part 6 of 6)
Promotor,Preparation,"Temperature, K","p(CH4), bar","p(O2), bar",p(CH4)/p(O2),"p total, bar","Contact time, s","X(O2), %","X(CH4), %","S(COx), %","S(C2=), %","S(C2-), %","S(C2), %","Y(C2), %",Li_C_mol%,Mg_C_mol%,Ca_C_mol%,Al_C_mol%,La_C_mol%,Sm_C_mol%,Zn_C_mol%,Ni_C_mol%,Ba_C_mol%,Pb_C_mol%,Pr_C_mol%,Ce_C_mol%,Ti_C_mol%,Be_C_mol%,Na_C_mol%,Th_C_mol%,K_C_mol%,Mn_C_mol%,Y_C_mol%,B_C_mol%,Co_C_mol%,Bi_C_mol%,Sr_C_mol%,Mo_C_mol%,Sb_C_mol%,Si_C_mol%,Ag_C_mol%,Cs_C_mol%,Zr_C_mol%,Cd_C_mol%,Nd_C_mol%,Rb_C_mol%,W_C_mol%,Fe_C_mol%,Yb_C_mol%,Te_C_mol%,Ho_C_mol%,Tb_C_mol%,Sn_C_mol%,In_C_mol%,Ge_C_mol%,Dy_C_mol%,Nb_C_mol%,Ta_C_mol%,Pt_C_mol%,V_C_mol%,S_A_mol%,Br_A_mol%,Cl_A_mol%,C_A_mol%,B_A_mol%,P_A_mol%,Al_S_mol%,Si_S_mol%,Ca_S_mol%,Co_S_mol%,Ti_S_mol%,Ce_S_mol%,Mg_S_mol%,Sn_S_mol%
0,Impregnation,973,0.07,0.03,2.0,1.0,0.16,0.0,27.0,0.0,0.0,0.0,0.0,0.0,3.6,62.9,0.0,0.0,0.0,0.0,0.0,0.0,0.0,0.0,0.0,0.0,0.0,0.0,0.0,0.0,0.0,31.7,0.0,0.0,0.0,0.0,0.0,0.0,0.0,0.0,0.0,0.0,0.0,0.0,0.0,0.0,0.0,0.0,0.0,0.0,0.0,0.0,0.0,0.0,0.0,0.0,0.0,0.0,0.0,0.0,0.0,0.0,0.0,1.8,0.0,0.0,0.0,0.0,0.0,0.0,0.0,0.0,0.0,0.0
0,Impregnation,973,0.07,0.03,2.0,1.0,0.16,0.0,25.0,0.0,0.0,0.0,1.0,0.3,3.4,59.7,0.0,0.0,0.0,0.0,0.0,0.0,0.0,0.0,0.0,0.0,0.0,0.0,0.0,0.0,0.0,0.0,0.0,0.0,0.0,0.0,0.0,0.0,0.0,0.0,0.0,0.0,0.0,0.0,0.0,0.0,0.0,35.2,0.0,0.0,0.0,0.0,0.0,0.0,0.0,0.0,0.0,0.0,0.0,0.0,0.0,0.0,0.0,1.7,0.0,0.0,0.0,0.0,0.0,0.0,0.0,0.0,0.0,0.0
0,Impregnation,973,0.07,0.03,2.0,1.0,0.16,0.0,23.0,0.0,0.0,0.0,1.0,0.2,3.2,56.0,0.0,0.0,0.0,0.0,0.0,0.0,0.0,0.0,0.0,0.0,0.0,0.0,0.0,0.0,0.0,0.0,0.0,0.0,19.7,0.0,0.0,0.0,0.0,0.0,0.0,0.0,0.0,0.0,0.0,0.0,0.0,0.0,0.0,0.0,0.0,0.0,0.0,0.0,0.0,0.0,0.0,0.0,0.0,0.0,0.0,0.0,0.0,21.1,0.0,0.0,0.0,0.0,0.0,0.0,0.0,0.0,0.0,0.0
0,Impregnation,973,0.07,0.03,2.0,1.0,0.16,0.0,26.0,0.0,0.0,0.0,3.0,0.8,4.2,52.7,0.0,0.0,0.0,0.0,0.0,0.0,0.0,0.0,0.0,0.0,0.0,0.0,0.0,0.0,0.0,0.0,0.0,0.0,0.0,0.0,0.0,0.0,0.0,0.0,0.0,0.0,0.0,0.0,0.0,0.0,0.0,0.0,0.0,0.0,0.0,0.0,20.3,0.0,0.0,0.0,0.0,0.0,0.0,0.0,0.0,0.0,0.0,22.8,0.0,0.0,0.0,0.0,0.0,0.0,0.0,0.0,0.0,0.0
0,Impregnation,973,0.07,0.03,2.0,1.0,0.16,0.0,15.0,0.0,0.0,0.0,2.0,0.3,5.6,89.8,0.0,0.0,0.0,0.0,0.0,0.0,0.0,0.0,0.0,0.0,0.0,0.0,0.0,0.0,0.0,0.0,0.0,0.0,0.0,0.0,0.0,0.0,0.0,0.0,0.0,0.0,0.0,0.0,0.0,0.0,1.8,0.0,0.0,0.0,0.0,0.0,0.0,0.0,0.0,0.0,0.0,0.0,0.0,0.0,0.0,0.0,0.0,2.8,0.0,0.0,0.0,0.0,0.0,0.0,0.0,0.0,0.0,0.0
0,Impregnation,973,0.07,0.03,2.0,1.0,0.16,0.0,20.0,0.0,0.0,0.0,45.0,9.0,1.7,78.8,0.0,0.0,0.0,0.0,0.0,0.0,0.0,0.0,0.0,18.6,0.0,0.0,0.0,0.0,0.0,0.0,0.0,0.0,0.0,0.0,0.0,0.0,0.0,0.0,0.0,0.0,0.0,0.0,0.0,0.0,0.0,0.0,0.0,0.0,0.0,0.0,0.0,0.0,0.0,0.0,0.0,0.0,0.0,0.0,0.0,0.0,0.0,0.9,0.0,0.0,0.0,0.0,0.0,0.0,0.0,0.0,0.0,0.0
0,Impregnation,973,0.07,0.03,2.0,1.0,0.16,0.0,20.0,0.0,0.0,0.0,10.0,2.0,22.7,0.0,0.0,0.0,0.0,0.0,41.6,0.0,0.0,0.0,0.0,24.4,0.0,0.0,0.0,0.0,0.0,0.0,0.0,0.0,0.0,0.0,0.0,0.0,0.0,0.0,0.0,0.0,0.0,0.0,0.0,0.0,0.0,0.0,0.0,0.0,0.0,0.0,0.0,0.0,0.0,0.0,0.0,0.0,0.0,0.0,0.0,0.0,0.0,11.3,0.0,0.0,0.0,0.0,0.0,0.0,0.0,0.0,0.0,0.0
0,Impregnation,1023,0.07,0.03,2.0,1.0,0.16,0.0,27.0,0.0,0.0,0.0,0.0,0.0,3.6,62.9,0.0,0.0,0.0,0.0,0.0,0.0,0.0,0.0,0.0,0.0,0.0,0.0,0.0,0.0,0.0,31.7,0.0,0.0,0.0,0.0,0.0,0.0,0.0,0.0,0.0,0.0,0.0,0.0,0.0,0.0,0.0,0.0,0.0,0.0,0.0,0.0,0.0,0.0,0.0,0.0,0.0,0.0,0.0,0.0,0.0,0.0,0.0,1.8,0.0,0.0,0.0,0.0,0.0,0.0,0.0,0.0,0.0,0.0
0,Impregnation,1023,0.07,0.03,2.0,1.0,0.16,0.0,27.0,0.0,0.0,0.0,1.0,0.3,3.4,59.7,0.0,0.0,0.0,0.0,0.0,0.0,0.0,0.0,0.0,0.0,0.0,0.0,0.0,0.0,0.0,0.0,0.0,0.0,0.0,0.0,0.0,0.0,0.0,0.0,0.0,0.0,0.0,0.0,0.0,0.0,0.0,35.2,0.0,0.0,0.0,0.0,0.0,0.0,0.0,0.0,0.0,0.0,0.0,0.0,0.0,0.0,0.0,1.7,0.0,0.0,0.0,0.0,0.0,0.0,0.0,0.0,0.0,0.0
0,Impregnation,1023,0.07,0.03,2.0,1.0,0.16,0.0,23.0,0.0,0.0,0.0,2.0,0.5,3.2,56.0,0.0,0.0,0.0,0.0,0.0,0.0,0.0,0.0,0.0,0.0,0.0,0.0,0.0,0.0,0.0,0.0,0.0,0.0,19.7,0.0,0.0,0.0,0.0,0.0,0.0,0.0,0.0,0.0,0.0,0.0,0.0,0.0,0.0,0.0,0.0,0.0,0.0,0.0,0.0,0.0,0.0,0.0,0.0,0.0,0.0,0.0,0.0,21.1,0.0,0.0,0.0,0.0,0.0,0.0,0.0,0.0,0.0,0.0
0,Impregnation,1023,0.07,0.03,2.0,1.0,0.16,0.0,29.0,0.0,0.0,0.0,3.0,0.9,4.2,52.7,0.0,0.0,0.0,0.0,0.0,0.0,0.0,0.0,0.0,0.0,0.0,0.0,0.0,0.0,0.0,0.0,0.0,0.0,0.0,0.0,0.0,0.0,0.0,0.0,0.0,0.0,0.0,0.0,0.0,0.0,0.0,0.0,0.0,0.0,0.0,0.0,20.3,0.0,0.0,0.0,0.0,0.0,0.0,0.0,0.0,0.0,0.0,22.8,0.0,0.0,0.0,0.0,0.0,0.0,0.0,0.0,0.0,0.0
0,Impregnation,1023,0.07,0.03,2.0,1.0,0.16,0.0,20.0,0.0,0.0,0.0,1.0,0.2,5.6,89.8,0.0,0.0,0.0,0.0,0.0,0.0,0.0,0.0,0.0,0.0,0.0,0.0,0.0,0.0,0.0,0.0,0.0,0.0,0.0,0.0,0.0,0.0,0.0,0.0,0.0,0.0,0.0,0.0,0.0,0.0,1.8,0.0,0.0,0.0,0.0,0.0,0.0,0.0,0.0,0.0,0.0,0.0,0.0,0.0,0.0,0.0,0.0,2.8,0.0,0.0,0.0,0.0,0.0,0.0,0.0,0.0,0.0,0.0
0,Impregnation,1023,0.07,0.03,2.0,1.0,0.16,0.0,35.0,0.0,0.0,0.0,43.0,15.1,1.7,78.8,0.0,0.0,0.0,0.0,0.0,0.0,0.0,0.0,0.0,18.6,0.0,0.0,0.0,0.0,0.0,0.0,0.0,0.0,0.0,0.0,0.0,0.0,0.0,0.0,0.0,0.0,0.0,0.0,0.0,0.0,0.0,0.0,0.0,0.0,0.0,0.0,0.0,0.0,0.0,0.0,0.0,0.0,0.0,0.0,0.0,0.0,0.0,0.9,0.0,0.0,0.0,0.0,0.0,0.0,0.0,0.0,0.0,0.0
0,Impregnation,1023,0.07,0.03,2.0,1.0,0.16,0.0,24.0,0.0,0.0,0.0,33.0,7.9,22.7,0.0,0.0,0.0,0.0,0.0,41.6,0.0,0.0,0.0,0.0,24.4,0.0,0.0,0.0,0.0,0.0,0.0,0.0,0.0,0.0,0.0,0.0,0.0,0.0,0.0,0.0,0.0,0.0,0.0,0.0,0.0,0.0,0.0,0.0,0.0,0.0,0.0,0.0,0.0,0.0,0.0,0.0,0.0,0.0,0.0,0.0,0.0,0.0,11.3,0.0,0.0,0.0,0.0,0.0,0.0,0.0,0.0,0.0,0.0
0,Therm.decomp.,1073,0.86,0.14,6.1,1.0,1.0,95.0,15.0,0.0,0.0,0.0,59.5,8.9,45.6,0.0,0.0,49.9,0.0,4.5,0.0,0.0,0.0,0.0,0.0,0.0,0.0,0.0,0.0,0.0,0.0,0.0,0.0,0.0,0.0,0.0,0.0,0.0,0.0,0.0,0.0,0.0,0.0,0.0,0.0,0.0,0.0,0.0,0.0,0.0,0.0,0.0,0.0,0.0,0.0,0.0,0.0,0.0,0.0,0.0,0.0,0.0,0.0,0.0,0.0,0.0,0.0,0.0,0.0,0.0,0.0,0.0,0.0,0.0
0,Precipitation,973,0.13,0.07,2.0,1.0,0.8,50.3,31.9,0.0,4.6,24.1,28.7,9.2,50.0,0.0,0.0,0.0,0.0,50.0,0.0,0.0,0.0,0.0,0.0,0.0,0.0,0.0,0.0,0.0,0.0,0.0,0.0,0.0,0.0,0.0,0.0,0.0,0.0,0.0,0.0,0.0,0.0,0.0,0.0,0.0,0.0,0.0,0.0,0.0,0.0,0.0,0.0,0.0,0.0,0.0,0.0,0.0,0.0,0.0,0.0,0.0,0.0,0.0,0.0,0.0,0.0,0.0,0.0,0.0,0.0,0.0,0.0,0.0
0,Precipitation,973,0.13,0.07,2.0,1.0,0.8,56.1,30.4,0.0,14.0,24.0,38.0,11.6,50.0,0.0,0.0,0.0,0.0,0.0,0.0,0.0,0.0,0.0,0.0,0.0,0.0,0.0,0.0,0.0,0.0,0.0,0.0,0.0,0.0,0.0,0.0,0.0,0.0,0.0,0.0,0.0,0.0,0.0,50.0,0.0,0.0,0.0,0.0,0.0,0.0,0.0,0.0,0.0,0.0,0.0,0.0,0.0,0.0,0.0,0.0,0.0,0.0,0.0,0.0,0.0,0.0,0.0,0.0,0.0,0.0,0.0,0.0,0.0
0,Precipitation,973,0.13,0.07,2.0,1.0,0.8,39.0,17.7,0.0,13.1,29.8,42.9,7.6,50.0,0.0,0.0,0.0,50.0,0.0,0.0,0.0,0.0,0.0,0.0,0.0,0.0,0.0,0.0,0.0,0.0,0.0,0.0,0.0,0.0,0.0,0.0,0.0,0.0,0.0,0.0,0.0,0.0,0.0,0.0,0.0,0.0,0.0,0.0,0.0,0.0,0.0,0.0,0.0,0.0,0.0,0.0,0.0,0.0,0.0,0.0,0.0,0.0,0.0,0.0,0.0,0.0,0.0,0.0,0.0,0.0,0.0,0.0,0.0
0,Pechini method,1073,0.6,0.2,3.0,1.0,0.36,100.0,22.3,80.8,11.1,8.1,19.2,4.3,10.0,0.0,0.0,0.0,0.0,0.0,0.0,0.0,0.0,0.0,0.0,0.0,50.0,0.0,0.0,0.0,0.0,0.0,0.0,0.0,0.0,0.0,40.0,0.0,0.0,0.0,0.0,0.0,0.0,0.0,0.0,0.0,0.0,0.0,0.0,0.0,0.0,0.0,0.0,0.0,0.0,0.0,0.0,0.0,0.0,0.0,0.0,0.0,0.0,0.0,0.0,0.0,0.0,0.0,0.0,0.0,0.0,0.0,0.0,0.0
0,n.a.,1048,0.6,0.2,4.0,1.0,0.36,0.0,30.0,47.0,15.9,31.4,51.7,15.5,16.67,0.0,0.0,16.67,66.67,0.0,0.0,0.0,0.0,0.0,0.0,0.0,0.0,0.0,0.0,0.0,0.0,0.0,0.0,0.0,0.0,0.0,0.0,0.0,0.0,0.0,0.0,0.0,0.0,0.0,0.0,0.0,0.0,0.0,0.0,0.0,0.0,0.0,0.0,0.0,0.0,0.0,0.0,0.0,0.0,0.0,0.0,0.0,0.0,0.0,0.0,0.0,0.0,0.0,0.0,0.0,0.0,0.0,0.0,0.0
0,Sol-gel,1048,0.6,0.2,4.0,1.0,0.36,0.0,30.0,48.8,13.4,23.7,39.5,11.9,50.0,0.0,0.0,0.0,50.0,0.0,0.0,0.0,0.0,0.0,0.0,0.0,0.0,0.0,0.0,0.0,0.0,0.0,0.0,0.0,0.0,0.0,0.0,0.0,0.0,0.0,0.0,0.0,0.0,0.0,0.0,0.0,0.0,0.0,0.0,0.0,0.0,0.0,0.0,0.0,0.0,0.0,0.0,0.0,0.0,0.0,0.0,0.0,0.0,0.0,0.0,0.0,0.0,0.0,0.0,0.0,0.0,0.0,0.0,0.0
0,Impregnation,1023,0.53,0.29,1.8,1.0,0.39,0.0,24.2,44.7,32.8,22.5,55.3,13.4,9.62,0.0,0.0,0.0,0.0,0.0,0.0,0.0,0.0,0.0,0.0,0.0,0.0,0.0,0.0,0.0,0.0,4.73,0.0,0.0,0.0,0.0,0.0,0.0,0.0,0.0,0.0,0.0,0.0,0.0,0.0,0.0,1.5,0.0,0.0,0.0,0.0,0.0,0.0,0.0,0.0,0.0,0.0,0.0,0.0,0.0,0.0,0.0,0.0,0.0,0.0,0.0,0.0,0.0,0.0,0.0,84.16,0.0,0.0,0.0
0,Impregnation,1023,0.53,0.29,1.8,1.0,0.39,0.0,28.1,42.0,36.6,21.4,58.0,16.3,9.62,0.0,0.0,0.0,0.0,0.0,0.0,0.0,0.0,0.0,0.0,0.0,0.0,0.0,0.0,0.0,0.0,4.73,0.0,0.0,0.0,0.0,0.0,0.0,0.0,0.0,0.0,0.0,0.0,0.0,0.0,0.0,1.5,0.0,0.0,0.0,0.0,0.0,0.0,0.0,0.0,0.0,0.0,0.0,0.0,0.0,0.0,0.0,0.0,0.0,0.0,0.0,0.0,0.0,0.0,0.0,84.16,0.0,0.0,0.0
0,Impregnation,1023,0.53,0.29,1.8,1.0,0.39,0.0,24.7,39.0,37.3,23.7,61.0,15.1,9.62,0.0,0.0,0.0,0.0,0.0,0.0,0.0,0.0,0.0,0.0,0.0,0.0,0.0,0.0,0.0,0.0,4.73,0.0,0.0,0.0,0.0,0.0,0.0,0.0,0.0,0.0,0.0,0.0,0.0,0.0,0.0,1.5,0.0,0.0,0.0,0.0,0.0,0.0,0.0,0.0,0.0,0.0,0.0,0.0,0.0,0.0,0.0,0.0,0.0,0.0,0.0,0.0,0.0,0.0,0.0,84.16,0.0,0.0,0.0
0,Impregnation,1023,0.53,0.29,1.8,1.0,0.39,0.0,19.7,32.4,37.6,30.0,67.6,13.3,9.62,0.0,0.0,0.0,0.0,0.0,0.0,0.0,0.0,0.0,0.0,0.0,0.0,0.0,0.0,0.0,0.0,4.73,0.0,0.0,0.0,0.0,0.0,0.0,0.0,0.0,0.0,0.0,0.0,0.0,0.0,0.0,1.5,0.0,0.0,0.0,0.0,0.0,0.0,0.0,0.0,0.0,0.0,0.0,0.0,0.0,0.0,0.0,0.0,0.0,0.0,0.0,0.0,0.0,0.0,0.0,84.16,0.0,0.0,0.0
0,Impregnation,1023,0.53,0.29,1.8,1.0,0.39,0.0,28.2,44.5,34.8,20.7,55.5,15.7,9.62,0.0,0.0,0.0,0.0,0.0,0.0,0.0,0.0,0.0,0.0,0.0,0.0,0.0,0.0,0.0,0.0,4.73,0.0,0.0,0.0,0.0,0.0,0.0,0.0,0.0,0.0,0.0,0.0,0.0,0.0,0.0,1.5,0.0,0.0,0.0,0.0,0.0,0.0,0.0,0.0,0.0,0.0,0.0,0.0,0.0,0.0,0.0,0.0,0.0,0.0,0.0,0.0,0.0,0.0,0.0,84.16,0.0,0.0,0.0
0,Impregnation,1023,0.53,0.29,1.8,1.0,0.39,0.0,27.2,41.6,36.9,21.5,58.4,15.9,9.62,0.0,0.0,0.0,0.0,0.0,0.0,0.0,0.0,0.0,0.0,0.0,0.0,0.0,0.0,0.0,0.0,4.73,0.0,0.0,0.0,0.0,0.0,0.0,0.0,0.0,0.0,0.0,0.0,0.0,0.0,0.0,1.5,0.0,0.0,0.0,0.0,0.0,0.0,0.0,0.0,0.0,0.0,0.0,0.0,0.0,0.0,0.0,0.0,0.0,0.0,0.0,0.0,0.0,0.0,0.0,84.16,0.0,0.0,0.0
0,n.a.,1023,0.32,0.08,4.0,1.0,0.16,0.0,19.0,0.0,0.0,0.0,70.0,13.3,60.0,0.0,0.0,0.0,0.0,0.0,0.0,20.0,0.0,0.0,0.0,0.0,20.0,0.0,0.0,0.0,0.0,0.0,0.0,0.0,0.0,0.0,0.0,0.0,0.0,0.0,0.0,0.0,0.0,0.0,0.0,0.0,0.0,0.0,0.0,0.0,0.0,0.0,0.0,0.0,0.0,0.0,0.0,0.0,0.0,0.0,0.0,0.0,0.0,0.0,0.0,0.0,0.0,0.0,0.0,0.0,0.0,0.0,0.0,0.0
0,n.a.,1023,0.32,0.08,4.0,1.0,0.16,0.0,19.0,0.0,0.0,0.0,75.0,14.3,66.7,0.0,0.0,0.0,16.7,0.0,0.0,0.0,0.0,0.0,0.0,0.0,16.6,0.0,0.0,0.0,0.0,0.0,0.0,0.0,0.0,0.0,0.0,0.0,0.0,0.0,0.0,0.0,0.0,0.0,0.0,0.0,0.0,0.0,0.0,0.0,0.0,0.0,0.0,0.0,0.0,0.0,0.0,0.0,0.0,0.0,0.0,0.0,0.0,0.0,0.0,0.0,0.0,0.0,0.0,0.0,0.0,0.0,0.0,0.0
0,n.a.,1023,0.08,0.05,1.7,1.0,0.11,0.0,17.0,0.0,34.0,45.0,79.0,13.4,47.6,28.6,0.0,0.0,0.0,0.0,0.0,0.0,0.0,0.0,0.0,0.0,0.0,0.0,0.0,0.0,0.0,0.0,0.0,0.0,0.0,0.0,0.0,0.0,0.0,23.8,0.0,0.0,0.0,0.0,0.0,0.0,0.0,0.0,0.0,0.0,0.0,0.0,0.0,0.0,0.0,0.0,0.0,0.0,0.0,0.0,0.0,0.0,0.0,0.0,0.0,0.0,0.0,0.0,0.0,0.0,0.0,0.0,0.0,0.0
0,n.a.,973,0.13,0.07,2.0,1.0,0.8,0.0,28.0,43.0,26.0,32.0,58.0,16.2,45.0,5.0,0.0,0.0,45.0,0.0,0.0,0.0,0.0,0.0,0.0,0.0,0.0,0.0,0.0,0.0,0.0,0.0,0.0,0.0,0.0,0.0,5.0,0.0,0.0,0.0,0.0,0.0,0.0,0.0,0.0,0.0,0.0,0.0,0.0,0.0,0.0,0.0,0.0,0.0,0.0,0.0,0.0,0.0,0.0,0.0,0.0,0.0,0.0,0.0,0.0,0.0,0.0,0.0,0.0,0.0,0.0,0.0,0.0,0.0
0,n.a.,973,0.13,0.07,2.0,1.0,0.8,0.0,23.0,42.0,30.0,29.0,59.0,13.6,45.0,5.0,0.0,0.0,0.0,45.0,0.0,0.0,0.0,0.0,0.0,0.0,0.0,0.0,0.0,0.0,0.0,0.0,0.0,0.0,0.0,0.0,5.0,0.0,0.0,0.0,0.0,0.0,0.0,0.0,0.0,0.0,0.0,0.0,0.0,0.0,0.0,0.0,0.0,0.0,0.0,0.0,0.0,0.0,0.0,0.0,0.0,0.0,0.0,0.0,0.0,0.0,0.0,0.0,0.0,0.0,0.0,0.0,0.0,0.0
0,n.a.,973,0.13,0.07,2.0,1.0,0.8,0.0,33.0,49.0,19.0,33.0,52.0,17.2,45.0,5.0,0.0,0.0,0.0,0.0,0.0,0.0,0.0,0.0,0.0,0.0,0.0,0.0,0.0,0.0,0.0,0.0,0.0,0.0,0.0,0.0,5.0,0.0,0.0,0.0,0.0,0.0,0.0,0.0,45.0,0.0,0.0,0.0,0.0,0.0,0.0,0.0,0.0,0.0,0.0,0.0,0.0,0.0,0.0,0.0,0.0,0.0,0.0,0.0,0.0,0.0,0.0,0.0,0.0,0.0,0.0,0.0,0.0,0.0
S,n.a.,1073,0.42,0.17,2.5,1.0,3.6,0.0,37.0,0.0,0.0,0.0,82.0,30.3,50.0,0.0,0.0,0.0,0.0,0.0,0.0,0.0,0.0,0.0,0.0,0.0,25.0,0.0,0.0,0.0,0.0,25.0,0.0,0.0,0.0,0.0,0.0,0.0,0.0,0.0,0.0,0.0,0.0,0.0,0.0,0.0,0.0,0.0,0.0,0.0,0.0,0.0,0.0,0.0,0.0,0.0,0.0,0.0,0.0,0.0,0.0,0.0,0.0,0.0,0.0,0.0,0.0,0.0,0.0,0.0,0.0,0.0,0.0,0.0
0,n.a.,1033,0.7,0.06,10.9,1.0,0.06,99.0,14.0,21.0,25.0,47.0,72.0,10.1,33.3,33.3,0.0,26.7,0.0,0.0,0.0,6.7,0.0,0.0,0.0,0.0,0.0,0.0,0.0,0.0,0.0,0.0,0.0,0.0,0.0,0.0,0.0,0.0,0.0,0.0,0.0,0.0,0.0,0.0,0.0,0.0,0.0,0.0,0.0,0.0,0.0,0.0,0.0,0.0,0.0,0.0,0.0,0.0,0.0,0.0,0.0,0.0,0.0,0.0,0.0,0.0,0.0,0.0,0.0,0.0,0.0,0.0,0.0,0.0
0,n.a.,1003,0.25,0.28,0.9,1.0,2.4,90.0,17.0,0.0,0.0,0.0,18.0,3.1,33.3,0.0,0.0,0.0,0.0,0.0,0.0,0.0,0.0,0.0,0.0,0.0,0.0,0.0,25.0,0.0,0.0,0.0,0.0,0.0,0.0,0.0,0.0,16.7,0.0,0.0,0.0,0.0,0.0,0.0,0.0,0.0,0.0,0.0,0.0,0.0,0.0,0.0,0.0,0.0,0.0,0.0,0.0,0.0,0.0,0.0,0.0,0.0,25.0,0.0,0.0,0.0,0.0,0.0,0.0,0.0,0.0,0.0,0.0,0.0
0,Therm.decomp.,1123,0.18,0.06,2.9,1.0,0.55,78.9,20.4,45.6,37.5,16.8,54.3,11.1,51.0,0.0,0.0,42.0,0.0,0.0,0.0,0.0,0.0,0.0,0.0,0.0,0.0,0.0,7.0,0.0,0.0,0.0,0.0,0.0,0.0,0.0,0.0,0.0,0.0,0.0,0.0,0.0,0.0,0.0,0.0,0.0,0.0,0.0,0.0,0.0,0.0,0.0,0.0,0.0,0.0,0.0,0.0,0.0,0.0,0.0,0.0,0.0,0.0,0.0,0.0,0.0,0.0,0.0,0.0,0.0,0.0,0.0,0.0,0.0
0,Therm.decomp.,1123,0.67,0.33,2.0,1.0,0.08,0.0,36.4,66.0,22.6,3.2,25.8,9.4,12.5,0.0,0.0,0.0,0.0,0.0,0.0,0.0,50.0,0.0,0.0,0.0,0.0,0.0,0.0,0.0,0.0,0.0,0.0,0.0,0.0,0.0,0.0,0.0,12.5,0.0,0.0,0.0,0.0,0.0,0.0,0.0,0.0,0.0,0.0,0.0,0.0,0.0,0.0,0.0,0.0,0.0,0.0,25.0,0.0,0.0,0.0,0.0,0.0,0.0,0.0,0.0,0.0,0.0,0.0,0.0,0.0,0.0,0.0,0.0
0,Therm.decomp.,1123,0.67,0.33,2.0,1.0,0.08,0.0,36.3,66.7,22.5,2.9,25.4,9.2,12.5,0.0,0.0,0.0,0.0,0.0,0.0,0.0,50.0,0.0,0.0,0.0,0.0,0.0,0.0,0.0,0.0,0.0,0.0,0.0,0.0,0.0,0.0,0.0,25.0,0.0,0.0,0.0,0.0,0.0,0.0,0.0,0.0,0.0,0.0,0.0,0.0,0.0,0.0,0.0,0.0,0.0,0.0,12.5,0.0,0.0,0.0,0.0,0.0,0.0,0.0,0.0,0.0,0.0,0.0,0.0,0.0,0.0,0.0,0.0
0,Therm.decomp.,1123,0.67,0.33,2.0,1.0,0.08,0.0,38.5,79.3,14.8,3.8,18.6,7.2,12.5,0.0,0.0,0.0,0.0,0.0,0.0,0.0,50.0,0.0,0.0,0.0,0.0,0.0,0.0,0.0,0.0,0.0,0.0,0.0,0.0,0.0,0.0,0.0,25.0,0.0,0.0,0.0,0.0,0.0,0.0,0.0,0.0,0.0,0.0,0.0,0.0,0.0,0.0,0.0,0.0,0.0,12.5,0.0,0.0,0.0,0.0,0.0,0.0,0.0,0.0,0.0,0.0,0.0,0.0,0.0,0.0,0.0,0.0,0.0
0,Therm.decomp.,1123,0.67,0.33,2.0,1.0,0.08,0.0,36.3,66.9,23.5,2.8,26.3,9.5,12.5,0.0,0.0,0.0,0.0,0.0,0.0,0.0,50.0,0.0,0.0,0.0,0.0,0.0,0.0,0.0,0.0,0.0,0.0,0.0,0.0,0.0,0.0,0.0,12.5,0.0,0.0,0.0,0.0,0.0,0.0,0.0,0.0,0.0,0.0,0.0,0.0,0.0,0.0,0.0,0.0,0.0,25.0,0.0,0.0,0.0,0.0,0.0,0.0,0.0,0.0,0.0,0.0,0.0,0.0,0.0,0.0,0.0,0.0,0.0
0,n.a.,1073,0.1,0.03,3.0,1.0,0.06,62.0,17.0,0.0,0.0,0.0,46.0,7.8,6.6,80.0,0.0,0.0,0.0,0.0,0.0,0.0,0.0,0.0,0.0,0.0,0.0,0.0,0.0,0.0,0.0,0.0,0.0,0.0,0.0,0.0,0.0,0.0,0.0,0.0,0.0,0.0,0.0,0.0,0.0,0.0,0.0,0.0,0.0,0.0,0.0,0.0,0.0,0.0,0.0,0.0,0.0,0.0,6.7,6.7,0.0,0.0,0.0,0.0,0.0,0.0,0.0,0.0,0.0,0.0,0.0,0.0,0.0,0.0
0,Sol-gel,1048,0.67,0.33,2.0,1.0,0.3,99.0,29.2,0.0,0.0,0.0,54.8,16.0,2.4,0.0,2.4,0.0,0.0,0.0,0.0,0.0,43.9,0.0,0.0,0.0,48.9,0.0,0.0,0.0,0.0,0.0,0.0,0.0,0.0,0.0,0.0,0.0,0.0,0.0,0.0,0.0,0.0,0.0,0.0,0.0,0.0,0.0,0.0,0.0,0.0,0.0,0.0,0.0,0.0,0.0,0.0,0.0,0.0,0.0,0.0,0.0,2.4,0.0,0.0,0.0,0.0,0.0,0.0,0.0,0.0,0.0,0.0,0.0
0,Physical mixing,1023,0.06,0.04,1.6,1.0,0.0,14.1,14.1,19.8,45.3,33.7,79.0,11.1,21.18,0.0,0.0,0.0,0.0,0.0,0.0,0.0,0.0,0.0,0.0,0.0,0.0,0.0,1.51,0.0,0.0,1.61,0.0,0.0,0.0,0.0,0.0,0.0,0.0,0.0,0.0,0.0,0.0,0.0,0.0,0.0,0.75,0.0,0.0,0.0,0.0,0.0,0.0,0.0,0.0,0.0,0.0,0.0,0.0,0.0,0.0,0.0,17.21,0.0,0.0,0.0,0.0,57.74,0.0,0.0,0.0,0.0,0.0,0.0
