Repository: jsjong98/Catalyst-AI

Catalyst-AI
Sungkyunkwan University, School of Chemical Engineering
IPSE (Laboratory of Intelligence Process System Engieering)
Jonghwan Oh (1), Janggeun Lee (2), Dongin Jung (2), Jiyong Kim (*)

Don't Copy this code.

File: Database/Mn_Cat_1.csv (part 6 of 10)
Promotor,Preparation,"Temperature, K","p(CH4), bar","p(O2), bar",p(CH4)/p(O2),"p total, bar","Contact time, s","X(O2), %","X(CH4), %","S(COx), %","S(C2=), %","S(C2-), %","S(C2), %","Y(C2), %",Mn_C_mol%,Na_C_mol%,Li_C_mol%,Mg_C_mol%,Ti_C_mol%,Si_C_mol%,Ag_C_mol%,W_C_mol%,Mo_C_mol%,Nd_C_mol%,K_C_mol%,Ce_C_mol%,La_C_mol%,Ga_C_mol%,Zr_C_mol%,Ba_C_mol%,Ni_C_mol%,Al_C_mol%,Rb_C_mol%,Ca_C_mol%,Cu_C_mol%,Cr_C_mol%,Nb_C_mol%,Sn_C_mol%,Fe_C_mol%,Ge_C_mol%,Cs_C_mol%,Zn_C_mol%,Sr_C_mol%,Gd_C_mol%,Sm_C_mol%,Ta_C_mol%,Co_C_mol%,Rh_C_mol%,Ir_C_mol%,Pt_C_mol%, Na _C_mol%,P_C_mol%,Cl_A_mol%,P_A_mol%,C_A_mol%,S_A_mol%,B_A_mol%,Al_S_mol%,Si_S_mol%,La_S_mol%,Ca_S_mol%,Zr_S_mol%,C_S_mol%,Mg_S_mol%,Fe_S_mol%,Sr_S_mol%,Ti_S_mol%,Co_S_mol%
0,Impregnation,1023,0.51,0.03,20.3,1.0,0.1,0.0,5.5,0.0,0.0,0.0,87.8,4.8,92.7,3.7,0.0,0.0,0.0,0.0,0.0,0.0,0.0,0.0,0.0,0.0,0.0,0.0,0.0,0.0,0.0,0.0,0.0,0.0,0.0,0.0,0.0,0.0,0.0,0.0,0.0,0.0,0.0,0.0,0.0,0.0,0.0,0.0,0.0,0.0,0.0,0.0,3.6,0.0,0.0,0.0,0.0,0.0,0.0,0.0,0.0,0.0,0.0,0.0,0.0,0.0,0.0,0.0
Cl,n.a.,1023,0.12,0.04,3.0,1.0,0.65,100.0,43.0,0.0,52.0,9.0,61.0,26.2,1.0,9.9,0.0,0.0,89.1,0.0,0.0,0.0,0.0,0.0,0.0,0.0,0.0,0.0,0.0,0.0,0.0,0.0,0.0,0.0,0.0,0.0,0.0,0.0,0.0,0.0,0.0,0.0,0.0,0.0,0.0,0.0,0.0,0.0,0.0,0.0,0.0,0.0,0.0,0.0,0.0,0.0,0.0,0.0,0.0,0.0,0.0,0.0,0.0,0.0,0.0,0.0,0.0,0.0
Cl,n.a.,1072,0.67,0.33,2.0,1.0,3.0,100.0,37.0,0.0,24.0,12.0,36.0,13.3,66.7,33.3,0.0,0.0,0.0,0.0,0.0,0.0,0.0,0.0,0.0,0.0,0.0,0.0,0.0,0.0,0.0,0.0,0.0,0.0,0.0,0.0,0.0,0.0,0.0,0.0,0.0,0.0,0.0,0.0,0.0,0.0,0.0,0.0,0.0,0.0,0.0,0.0,0.0,0.0,0.0,0.0,0.0,0.0,0.0,0.0,0.0,0.0,0.0,0.0,0.0,0.0,0.0,0.0
0,Impregnation,973,0.05,0.02,2.4,1.0,0.6,0.0,41.0,0.0,28.0,0.0,28.0,11.5,88.4,0.0,5.8,0.0,0.0,0.0,0.0,0.0,0.0,0.0,0.0,0.0,0.0,0.0,0.0,0.0,0.0,0.0,0.0,0.0,0.0,0.0,0.0,0.0,0.0,0.0,0.0,0.0,0.0,0.0,0.0,0.0,0.0,0.0,0.0,0.0,0.0,0.0,5.8,0.0,0.0,0.0,0.0,0.0,0.0,0.0,0.0,0.0,0.0,0.0,0.0,0.0,0.0,0.0
Cl,n.a.,1023,0.05,0.03,2.0,1.0,0.6,90.0,47.3,0.0,0.0,0.0,64.7,30.6,80.0,0.0,20.0,0.0,0.0,0.0,0.0,0.0,0.0,0.0,0.0,0.0,0.0,0.0,0.0,0.0,0.0,0.0,0.0,0.0,0.0,0.0,0.0,0.0,0.0,0.0,0.0,0.0,0.0,0.0,0.0,0.0,0.0,0.0,0.0,0.0,0.0,0.0,0.0,0.0,0.0,0.0,0.0,0.0,0.0,0.0,0.0,0.0,0.0,0.0,0.0,0.0,0.0,0.0
Cl,n.a.,1023,0.5,0.03,20.0,1.0,0.11,0.0,14.0,10.0,44.0,44.0,88.0,12.3,50.0,0.0,50.0,0.0,0.0,0.0,0.0,0.0,0.0,0.0,0.0,0.0,0.0,0.0,0.0,0.0,0.0,0.0,0.0,0.0,0.0,0.0,0.0,0.0,0.0,0.0,0.0,0.0,0.0,0.0,0.0,0.0,0.0,0.0,0.0,0.0,0.0,0.0,0.0,0.0,0.0,0.0,0.0,0.0,0.0,0.0,0.0,0.0,0.0,0.0,0.0,0.0,0.0,0.0
Cl,n.a.,1023,0.51,0.1,5.0,1.0,0.15,100.0,29.0,28.0,59.0,13.0,72.0,20.9,72.2,0.0,0.0,0.0,0.0,0.0,0.0,0.0,0.0,0.0,27.8,0.0,0.0,0.0,0.0,0.0,0.0,0.0,0.0,0.0,0.0,0.0,0.0,0.0,0.0,0.0,0.0,0.0,0.0,0.0,0.0,0.0,0.0,0.0,0.0,0.0,0.0,0.0,0.0,0.0,0.0,0.0,0.0,0.0,0.0,0.0,0.0,0.0,0.0,0.0,0.0,0.0,0.0,0.0
B,n.a.,1023,0.63,0.38,1.7,1.0,1.2,0.0,42.0,0.0,0.0,0.0,80.0,33.6,72.3,0.0,27.7,0.0,0.0,0.0,0.0,0.0,0.0,0.0,0.0,0.0,0.0,0.0,0.0,0.0,0.0,0.0,0.0,0.0,0.0,0.0,0.0,0.0,0.0,0.0,0.0,0.0,0.0,0.0,0.0,0.0,0.0,0.0,0.0,0.0,0.0,0.0,0.0,0.0,0.0,0.0,0.0,0.0,0.0,0.0,0.0,0.0,0.0,0.0,0.0,0.0,0.0,0.0
0,Impregnation,1023,0.51,0.03,20.3,1.0,0.1,0.0,2.5,4.0,11.0,85.0,96.1,2.4,87.2,0.0,0.0,0.0,0.0,0.0,0.0,0.0,0.0,0.0,12.8,0.0,0.0,0.0,0.0,0.0,0.0,0.0,0.0,0.0,0.0,0.0,0.0,0.0,0.0,0.0,0.0,0.0,0.0,0.0,0.0,0.0,0.0,0.0,0.0,0.0,0.0,0.0,0.0,0.0,0.0,0.0,0.0,0.0,0.0,0.0,0.0,0.0,0.0,0.0,0.0,0.0,0.0,0.0
Cl,n.a.,1033,0.05,0.02,2.5,1.0,0.65,0.0,41.0,0.0,68.0,0.0,68.0,27.9,80.0,0.0,20.0,0.0,0.0,0.0,0.0,0.0,0.0,0.0,0.0,0.0,0.0,0.0,0.0,0.0,0.0,0.0,0.0,0.0,0.0,0.0,0.0,0.0,0.0,0.0,0.0,0.0,0.0,0.0,0.0,0.0,0.0,0.0,0.0,0.0,0.0,0.0,0.0,0.0,0.0,0.0,0.0,0.0,0.0,0.0,0.0,0.0,0.0,0.0,0.0,0.0,0.0,0.0
0,Sol-gel,1023,0.67,0.33,2.0,1.0,3.0,46.5,19.3,0.0,0.0,0.0,40.8,7.9,18.0,5.0,0.0,0.0,0.0,0.0,0.0,0.0,0.0,0.0,0.0,0.0,0.0,0.0,0.0,0.0,0.0,0.0,0.0,0.0,0.0,0.0,0.0,0.0,0.0,0.0,0.0,0.0,0.0,0.0,0.0,0.0,0.0,0.0,0.0,0.0,0.0,0.0,5.0,0.0,0.0,0.0,0.0,0.0,72.0,0.0,0.0,0.0,0.0,0.0,0.0,0.0,0.0,0.0
Cl,Sol-gel,1023,0.67,0.33,2.0,1.0,3.0,100.0,48.2,0.0,0.0,0.0,50.4,24.3,18.0,5.0,0.0,0.0,0.0,0.0,0.0,0.0,0.0,0.0,0.0,0.0,0.0,0.0,0.0,0.0,0.0,0.0,0.0,0.0,0.0,0.0,0.0,0.0,0.0,0.0,0.0,0.0,0.0,0.0,0.0,0.0,0.0,0.0,0.0,0.0,0.0,0.0,5.0,0.0,0.0,0.0,0.0,0.0,72.0,0.0,0.0,0.0,0.0,0.0,0.0,0.0,0.0,0.0
0,Sol-gel,1023,0.67,0.33,2.0,1.0,3.0,100.0,49.0,0.0,42.4,4.1,46.5,22.8,18.0,5.0,0.0,0.0,0.0,0.0,0.0,0.0,0.0,0.0,0.0,0.0,0.0,0.0,0.0,0.0,0.0,0.0,0.0,0.0,0.0,0.0,0.0,0.0,3.0,0.0,0.0,0.0,0.0,0.0,0.0,0.0,0.0,0.0,0.0,0.0,0.0,0.0,5.0,0.0,0.0,0.0,0.0,0.0,69.0,0.0,0.0,0.0,0.0,0.0,0.0,0.0,0.0,0.0
0,Impregnation,973,0.4,0.2,2.0,1.0,7.2,16.0,6.4,63.0,0.0,0.0,24.0,1.5,49.5,0.0,1.0,0.0,0.0,0.0,0.0,0.0,49.5,0.0,0.0,0.0,0.0,0.0,0.0,0.0,0.0,0.0,0.0,0.0,0.0,0.0,0.0,0.0,0.0,0.0,0.0,0.0,0.0,0.0,0.0,0.0,0.0,0.0,0.0,0.0,0.0,0.0,0.0,0.0,0.0,0.0,0.0,0.0,0.0,0.0,0.0,0.0,0.0,0.0,0.0,0.0,0.0,0.0
0,Impregnation,973,0.4,0.2,2.0,1.0,7.2,28.0,9.8,63.0,0.0,0.0,19.0,1.9,49.5,1.0,0.0,0.0,0.0,0.0,0.0,0.0,49.5,0.0,0.0,0.0,0.0,0.0,0.0,0.0,0.0,0.0,0.0,0.0,0.0,0.0,0.0,0.0,0.0,0.0,0.0,0.0,0.0,0.0,0.0,0.0,0.0,0.0,0.0,0.0,0.0,0.0,0.0,0.0,0.0,0.0,0.0,0.0,0.0,0.0,0.0,0.0,0.0,0.0,0.0,0.0,0.0,0.0
0,Impregnation,973,0.4,0.2,2.0,1.0,7.2,12.0,5.4,44.0,0.0,0.0,43.0,2.3,49.5,0.0,0.0,0.0,0.0,0.0,0.0,0.0,49.5,0.0,1.0,0.0,0.0,0.0,0.0,0.0,0.0,0.0,0.0,0.0,0.0,0.0,0.0,0.0,0.0,0.0,0.0,0.0,0.0,0.0,0.0,0.0,0.0,0.0,0.0,0.0,0.0,0.0,0.0,0.0,0.0,0.0,0.0,0.0,0.0,0.0,0.0,0.0,0.0,0.0,0.0,0.0,0.0,0.0
0,Impregnation,1023,0.75,0.25,3.0,1.0,0.25,0.0,25.9,0.0,0.0,0.0,25.0,6.5,33.3,0.0,33.3,33.4,0.0,0.0,0.0,0.0,0.0,0.0,0.0,0.0,0.0,0.0,0.0,0.0,0.0,0.0,0.0,0.0,0.0,0.0,0.0,0.0,0.0,0.0,0.0,0.0,0.0,0.0,0.0,0.0,0.0,0.0,0.0,0.0,0.0,0.0,0.0,0.0,0.0,0.0,0.0,0.0,0.0,0.0,0.0,0.0,0.0,0.0,0.0,0.0,0.0,0.0
0,Impregnation,1023,0.75,0.25,3.0,1.0,0.25,0.0,24.8,0.0,0.0,0.0,21.0,5.2,33.3,33.3,0.0,33.4,0.0,0.0,0.0,0.0,0.0,0.0,0.0,0.0,0.0,0.0,0.0,0.0,0.0,0.0,0.0,0.0,0.0,0.0,0.0,0.0,0.0,0.0,0.0,0.0,0.0,0.0,0.0,0.0,0.0,0.0,0.0,0.0,0.0,0.0,0.0,0.0,0.0,0.0,0.0,0.0,0.0,0.0,0.0,0.0,0.0,0.0,0.0,0.0,0.0,0.0
0,Impregnation,1023,0.75,0.25,3.0,1.0,0.25,0.0,24.7,0.0,0.0,0.0,20.4,5.0,33.3,0.0,0.0,33.4,0.0,0.0,0.0,0.0,0.0,0.0,33.3,0.0,0.0,0.0,0.0,0.0,0.0,0.0,0.0,0.0,0.0,0.0,0.0,0.0,0.0,0.0,0.0,0.0,0.0,0.0,0.0,0.0,0.0,0.0,0.0,0.0,0.0,0.0,0.0,0.0,0.0,0.0,0.0,0.0,0.0,0.0,0.0,0.0,0.0,0.0,0.0,0.0,0.0,0.0
0,Impregnation,1023,0.75,0.25,3.0,1.0,0.25,0.0,23.7,0.0,0.0,0.0,19.0,4.5,33.3,33.3,0.0,33.4,0.0,0.0,0.0,0.0,0.0,0.0,0.0,0.0,0.0,0.0,0.0,0.0,0.0,0.0,0.0,0.0,0.0,0.0,0.0,0.0,0.0,0.0,0.0,0.0,0.0,0.0,0.0,0.0,0.0,0.0,0.0,0.0,0.0,0.0,0.0,0.0,0.0,0.0,0.0,0.0,0.0,0.0,0.0,0.0,0.0,0.0,0.0,0.0,0.0,0.0
0,Impregnation,1073,0.75,0.25,3.0,1.0,2.1,0.0,16.0,0.0,0.8,0.0,2.8,0.4,9.3,0.0,0.0,0.0,90.0,0.0,0.0,0.0,0.0,0.0,0.0,0.0,0.7,0.0,0.0,0.0,0.0,0.0,0.0,0.0,0.0,0.0,0.0,0.0,0.0,0.0,0.0,0.0,0.0,0.0,0.0,0.0,0.0,0.0,0.0,0.0,0.0,0.0,0.0,0.0,0.0,0.0,0.0,0.0,0.0,0.0,0.0,0.0,0.0,0.0,0.0,0.0,0.0,0.0
0,Impregnation,1073,0.75,0.25,3.0,1.0,2.1,0.0,22.1,0.0,55.2,0.0,71.5,15.8,9.0,0.0,1.0,0.0,90.0,0.0,0.0,0.0,0.0,0.0,0.0,0.0,0.0,0.0,0.0,0.0,0.0,0.0,0.0,0.0,0.0,0.0,0.0,0.0,0.0,0.0,0.0,0.0,0.0,0.0,0.0,0.0,0.0,0.0,0.0,0.0,0.0,0.0,0.0,0.0,0.0,0.0,0.0,0.0,0.0,0.0,0.0,0.0,0.0,0.0,0.0,0.0,0.0,0.0
0,Impregnation,1073,0.75,0.25,3.0,1.0,0.1,0.0,2.4,42.5,9.6,47.9,57.5,1.4,2.2,2.1,0.0,0.0,0.0,0.0,0.0,0.0,0.0,0.0,0.0,0.0,0.0,0.0,0.0,0.0,0.0,0.0,0.0,0.0,0.0,0.0,0.0,0.0,0.0,0.0,0.0,0.0,0.0,0.0,0.0,0.0,0.0,0.0,0.0,0.0,0.0,0.0,0.0,0.0,0.0,0.0,0.0,0.0,95.7,0.0,0.0,0.0,0.0,0.0,0.0,0.0,0.0,0.0
0,Impregnation,1073,0.75,0.25,3.0,1.0,0.1,0.0,3.1,72.7,0.0,17.3,17.3,0.5,2.2,0.0,0.0,0.0,0.0,0.0,0.0,1.0,0.0,0.0,0.0,0.0,0.0,0.0,0.0,0.0,0.0,0.0,0.0,0.0,0.0,0.0,0.0,0.0,0.0,0.0,0.0,0.0,0.0,0.0,0.0,0.0,0.0,0.0,0.0,0.0,0.0,0.0,0.0,0.0,0.0,0.0,0.0,0.0,96.8,0.0,0.0,0.0,0.0,0.0,0.0,0.0,0.0,0.0
0,Impregnation,1123,0.32,0.08,4.0,1.0,0.3,0.0,32.5,0.0,0.0,0.0,80.2,26.1,2.0,1.8,0.0,0.0,0.0,0.0,0.0,2.8,0.0,0.0,0.0,0.0,0.0,0.0,0.0,0.0,0.0,0.0,0.0,0.0,0.0,0.0,1.9,0.0,0.0,0.0,0.0,0.0,0.0,0.0,0.0,0.0,0.0,0.0,0.0,0.0,0.0,0.0,0.0,0.0,0.0,0.0,0.0,0.0,91.5,0.0,0.0,0.0,0.0,0.0,0.0,0.0,0.0,0.0
0,Impregnation,1073,0.42,0.17,2.5,1.0,0.11,0.0,35.7,43.6,41.1,0.0,56.4,20.1,3.5,8.9,0.0,0.0,0.0,0.0,0.0,0.0,0.0,0.0,0.0,0.0,0.0,0.0,0.0,0.0,0.0,0.0,0.0,0.0,0.0,0.0,0.0,0.0,0.0,0.0,0.0,0.0,0.0,0.0,0.0,0.0,0.0,0.0,0.0,0.0,0.0,0.0,0.0,0.0,0.0,4.5,0.0,0.0,83.1,0.0,0.0,0.0,0.0,0.0,0.0,0.0,0.0,0.0
0,Impregnation,1073,0.42,0.17,2.5,1.0,0.11,0.0,31.0,49.5,38.6,0.0,50.5,15.7,3.5,10.0,0.0,0.0,0.0,0.0,0.0,0.0,0.0,0.0,0.0,0.0,0.0,0.0,0.0,0.0,0.0,0.0,0.0,0.0,0.0,0.0,0.0,0.0,0.0,0.0,0.0,0.0,0.0,0.0,0.0,0.0,0.0,0.0,0.0,0.0,0.0,0.0,0.0,4.5,0.0,0.0,0.0,0.0,82.0,0.0,0.0,0.0,0.0,0.0,0.0,0.0,0.0,0.0
0,Impregnation,1073,0.42,0.17,2.5,1.0,0.11,0.0,33.5,47.5,36.9,0.0,52.5,17.6,3.5,8.9,0.0,0.0,0.0,0.0,0.0,0.0,0.0,0.0,0.0,0.0,0.0,0.0,0.0,0.0,0.0,0.0,0.0,0.0,0.0,0.0,0.0,0.0,0.0,0.0,0.0,0.0,0.0,0.0,0.0,0.0,0.0,0.0,0.0,0.0,0.0,0.0,0.0,4.5,0.0,0.0,0.0,0.0,83.1,0.0,0.0,0.0,0.0,0.0,0.0,0.0,0.0,0.0
0,Impregnation,1073,0.42,0.17,2.5,1.0,0.11,0.0,8.9,50.4,19.0,0.0,49.6,4.4,3.5,8.9,0.0,0.0,0.0,0.0,0.0,0.0,0.0,0.0,0.0,0.0,0.0,0.0,0.0,0.0,0.0,0.0,0.0,0.0,0.0,0.0,0.0,0.0,0.0,0.0,0.0,0.0,0.0,0.0,0.0,0.0,0.0,0.0,0.0,0.0,0.0,0.0,0.0,0.0,4.5,0.0,0.0,0.0,83.1,0.0,0.0,0.0,0.0,0.0,0.0,0.0,0.0,0.0
0,Impregnation,1073,0.42,0.17,2.5,1.0,0.11,0.0,9.4,55.1,21.7,0.0,44.9,4.2,3.5,8.9,0.0,0.0,0.0,0.0,0.0,0.0,0.0,0.0,0.0,0.0,0.0,0.0,0.0,0.0,0.0,0.0,0.0,0.0,0.0,0.0,0.0,0.0,0.0,0.0,0.0,0.0,0.0,0.0,0.0,0.0,0.0,0.0,0.0,0.0,0.0,0.0,0.0,0.0,0.0,0.0,0.0,0.0,87.6,0.0,0.0,0.0,0.0,0.0,0.0,0.0,0.0,0.0
0,Impregnation,973,0.88,0.12,7.5,1.0,0.3,0.0,19.0,0.0,0.0,0.0,79.0,15.0,4.3,0.0,6.5,0.0,0.0,0.0,0.0,5.9,0.0,0.0,0.0,0.0,0.0,0.0,0.0,0.0,0.0,0.0,0.0,0.0,0.0,0.0,0.0,0.0,0.0,0.0,0.0,0.0,0.0,0.0,0.0,0.0,0.0,0.0,0.0,0.0,0.0,0.0,0.0,0.0,0.0,0.0,0.0,0.0,83.3,0.0,0.0,0.0,0.0,0.0,0.0,0.0,0.0,0.0
0,Impregnation,1023,0.4,0.08,5.0,1.0,0.06,0.0,11.5,0.0,6.4,14.4,20.8,2.4,90.0,10.0,0.0,0.0,0.0,0.0,0.0,0.0,0.0,0.0,0.0,0.0,0.0,0.0,0.0,0.0,0.0,0.0,0.0,0.0,0.0,0.0,0.0,0.0,0.0,0.0,0.0,0.0,0.0,0.0,0.0,0.0,0.0,0.0,0.0,0.0,0.0,0.0,0.0,0.0,0.0,0.0,0.0,0.0,0.0,0.0,0.0,0.0,0.0,0.0,0.0,0.0,0.0,0.0
0,Citric acid method,1023,0.24,0.02,10.0,1.0,0.0,83.0,0.0,99.4,0.0,0.0,0.6,0.0,50.0,0.0,0.0,0.0,0.0,0.0,0.0,0.0,0.0,0.0,0.0,0.0,50.0,0.0,0.0,0.0,0.0,0.0,0.0,0.0,0.0,0.0,0.0,0.0,0.0,0.0,0.0,0.0,0.0,0.0,0.0,0.0,0.0,0.0,0.0,0.0,0.0,0.0,0.0,0.0,0.0,0.0,0.0,0.0,0.0,0.0,0.0,0.0,0.0,0.0,0.0,0.0,0.0,0.0
0,Citric acid method,1023,0.24,0.02,10.0,1.0,0.18,90.6,0.0,87.7,0.0,0.0,12.3,0.0,16.67,0.0,0.0,0.0,0.0,0.0,0.0,0.0,0.0,0.0,0.0,0.0,83.33,0.0,0.0,0.0,0.0,0.0,0.0,0.0,0.0,0.0,0.0,0.0,0.0,0.0,0.0,0.0,0.0,0.0,0.0,0.0,0.0,0.0,0.0,0.0,0.0,0.0,0.0,0.0,0.0,0.0,0.0,0.0,0.0,0.0,0.0,0.0,0.0,0.0,0.0,0.0,0.0,0.0
0,Impregnation,1113,0.0,0.0,4.0,1.0,0.32,96.2,22.3,34.2,46.5,19.3,65.8,14.7,2.23,2.08,0.0,0.0,0.0,0.0,0.0,1.04,0.0,0.0,0.0,0.0,0.0,0.0,0.0,0.0,0.0,0.0,0.0,0.0,0.0,0.0,0.0,0.0,0.0,0.0,0.0,0.0,0.0,0.0,0.0,0.0,0.0,0.0,0.0,0.0,0.0,0.0,0.0,0.0,0.0,0.0,0.0,0.0,94.65,0.0,0.0,0.0,0.0,0.0,0.0,0.0,0.0,0.0
0,Impregnation,1113,0.0,0.0,5.0,1.0,0.32,96.4,20.0,36.9,44.1,19.0,63.1,12.6,2.23,2.08,0.0,0.0,0.0,0.0,0.0,1.04,0.0,0.0,0.0,0.0,0.0,0.0,0.0,0.0,0.0,0.0,0.0,0.0,0.0,0.0,0.0,0.0,0.0,0.0,0.0,0.0,0.0,0.0,0.0,0.0,0.0,0.0,0.0,0.0,0.0,0.0,0.0,0.0,0.0,0.0,0.0,0.0,94.65,0.0,0.0,0.0,0.0,0.0,0.0,0.0,0.0,0.0
0,Impregnation,1113,0.0,0.0,6.0,1.0,0.32,98.4,19.4,38.7,43.0,18.3,61.3,11.9,2.23,2.08,0.0,0.0,0.0,0.0,0.0,1.04,0.0,0.0,0.0,0.0,0.0,0.0,0.0,0.0,0.0,0.0,0.0,0.0,0.0,0.0,0.0,0.0,0.0,0.0,0.0,0.0,0.0,0.0,0.0,0.0,0.0,0.0,0.0,0.0,0.0,0.0,0.0,0.0,0.0,0.0,0.0,0.0,94.65,0.0,0.0,0.0,0.0,0.0,0.0,0.0,0.0,0.0
0,Impregnation,1113,0.0,0.0,3.0,1.0,0.32,95.0,30.3,44.9,36.1,19.0,55.1,16.7,2.23,2.09,0.0,0.0,0.0,0.0,0.0,1.04,0.0,0.0,0.0,0.22,0.0,0.0,0.0,0.0,0.0,0.0,0.0,0.0,0.0,0.0,0.0,0.0,0.0,0.0,0.0,0.0,0.0,0.0,0.0,0.0,0.0,0.0,0.0,0.0,0.0,0.0,0.0,0.0,0.0,0.0,0.0,0.0,94.42,0.0,0.0,0.0,0.0,0.0,0.0,0.0,0.0,0.0
0,Impregnation,1113,0.0,0.0,4.0,1.0,0.32,97.6,22.6,32.1,47.2,20.7,67.9,15.3,2.23,2.09,0.0,0.0,0.0,0.0,0.0,1.04,0.0,0.0,0.0,0.22,0.0,0.0,0.0,0.0,0.0,0.0,0.0,0.0,0.0,0.0,0.0,0.0,0.0,0.0,0.0,0.0,0.0,0.0,0.0,0.0,0.0,0.0,0.0,0.0,0.0,0.0,0.0,0.0,0.0,0.0,0.0,0.0,94.42,0.0,0.0,0.0,0.0,0.0,0.0,0.0,0.0,0.0
0,Impregnation,1113,0.0,0.0,5.0,1.0,0.32,97.4,20.6,36.0,43.5,20.5,64.0,13.2,2.23,2.09,0.0,0.0,0.0,0.0,0.0,1.04,0.0,0.0,0.0,0.22,0.0,0.0,0.0,0.0,0.0,0.0,0.0,0.0,0.0,0.0,0.0,0.0,0.0,0.0,0.0,0.0,0.0,0.0,0.0,0.0,0.0,0.0,0.0,0.0,0.0,0.0,0.0,0.0,0.0,0.0,0.0,0.0,94.42,0.0,0.0,0.0,0.0,0.0,0.0,0.0,0.0,0.0
0,Impregnation,1113,0.0,0.0,6.0,1.0,0.32,99.3,20.3,37.7,43.6,18.7,62.3,12.6,2.23,2.09,0.0,0.0,0.0,0.0,0.0,1.04,0.0,0.0,0.0,0.22,0.0,0.0,0.0,0.0,0.0,0.0,0.0,0.0,0.0,0.0,0.0,0.0,0.0,0.0,0.0,0.0,0.0,0.0,0.0,0.0,0.0,0.0,0.0,0.0,0.0,0.0,0.0,0.0,0.0,0.0,0.0,0.0,94.42,0.0,0.0,0.0,0.0,0.0,0.0,0.0,0.0,0.0
0,Impregnation,1113,0.0,0.0,3.0,1.0,0.32,96.1,32.1,41.6,37.4,21.0,58.4,18.7,2.24,2.09,0.0,0.0,0.0,0.0,0.0,1.05,0.0,0.0,0.0,0.44,0.0,0.0,0.0,0.0,0.0,0.0,0.0,0.0,0.0,0.0,0.0,0.0,0.0,0.0,0.0,0.0,0.0,0.0,0.0,0.0,0.0,0.0,0.0,0.0,0.0,0.0,0.0,0.0,0.0,0.0,0.0,0.0,94.18,0.0,0.0,0.0,0.0,0.0,0.0,0.0,0.0,0.0
0,Impregnation,1113,0.0,0.0,4.0,1.0,0.32,97.7,23.9,30.0,48.3,21.7,70.0,16.7,2.24,2.09,0.0,0.0,0.0,0.0,0.0,1.05,0.0,0.0,0.0,0.44,0.0,0.0,0.0,0.0,0.0,0.0,0.0,0.0,0.0,0.0,0.0,0.0,0.0,0.0,0.0,0.0,0.0,0.0,0.0,0.0,0.0,0.0,0.0,0.0,0.0,0.0,0.0,0.0,0.0,0.0,0.0,0.0,94.18,0.0,0.0,0.0,0.0,0.0,0.0,0.0,0.0,0.0
0,Impregnation,1113,0.0,0.0,5.0,1.0,0.32,98.8,20.9,35.0,44.5,20.5,65.0,13.6,2.24,2.09,0.0,0.0,0.0,0.0,0.0,1.05,0.0,0.0,0.0,0.44,0.0,0.0,0.0,0.0,0.0,0.0,0.0,0.0,0.0,0.0,0.0,0.0,0.0,0.0,0.0,0.0,0.0,0.0,0.0,0.0,0.0,0.0,0.0,0.0,0.0,0.0,0.0,0.0,0.0,0.0,0.0,0.0,94.18,0.0,0.0,0.0,0.0,0.0,0.0,0.0,0.0,0.0
0,Impregnation,1113,0.0,0.0,6.0,1.0,0.32,99.4,21.8,35.9,45.2,18.9,64.1,14.0,2.24,2.09,0.0,0.0,0.0,0.0,0.0,1.05,0.0,0.0,0.0,0.44,0.0,0.0,0.0,0.0,0.0,0.0,0.0,0.0,0.0,0.0,0.0,0.0,0.0,0.0,0.0,0.0,0.0,0.0,0.0,0.0,0.0,0.0,0.0,0.0,0.0,0.0,0.0,0.0,0.0,0.0,0.0,0.0,94.18,0.0,0.0,0.0,0.0,0.0,0.0,0.0,0.0,0.0
0,Impregnation,1113,0.0,0.0,3.0,1.0,0.32,98.8,33.8,39.4,38.6,22.0,60.6,20.5,2.26,2.11,0.0,0.0,0.0,0.0,0.0,1.06,0.0,0.0,0.0,1.11,0.0,0.0,0.0,0.0,0.0,0.0,0.0,0.0,0.0,0.0,0.0,0.0,0.0,0.0,0.0,0.0,0.0,0.0,0.0,0.0,0.0,0.0,0.0,0.0,0.0,0.0,0.0,0.0,0.0,0.0,0.0,0.0,93.47,0.0,0.0,0.0,0.0,0.0,0.0,0.0,0.0,0.0
0,Impregnation,1113,0.0,0.0,4.0,1.0,0.32,98.9,25.1,27.2,48.9,23.9,72.8,18.3,2.26,2.11,0.0,0.0,0.0,0.0,0.0,1.06,0.0,0.0,0.0,1.11,0.0,0.0,0.0,0.0,0.0,0.0,0.0,0.0,0.0,0.0,0.0,0.0,0.0,0.0,0.0,0.0,0.0,0.0,0.0,0.0,0.0,0.0,0.0,0.0,0.0,0.0,0.0,0.0,0.0,0.0,0.0,0.0,93.47,0.0,0.0,0.0,0.0,0.0,0.0,0.0,0.0,0.0
0,Impregnation,1113,0.0,0.0,5.0,1.0,0.32,99.7,21.6,33.2,45.4,21.4,66.8,14.4,2.26,2.11,0.0,0.0,0.0,0.0,0.0,1.06,0.0,0.0,0.0,1.11,0.0,0.0,0.0,0.0,0.0,0.0,0.0,0.0,0.0,0.0,0.0,0.0,0.0,0.0,0.0,0.0,0.0,0.0,0.0,0.0,0.0,0.0,0.0,0.0,0.0,0.0,0.0,0.0,0.0,0.0,0.0,0.0,93.47,0.0,0.0,0.0,0.0,0.0,0.0,0.0,0.0,0.0
0,Impregnation,1113,0.0,0.0,6.0,1.0,0.32,99.3,22.5,34.4,45.0,20.6,65.6,14.8,2.26,2.11,0.0,0.0,0.0,0.0,0.0,1.06,0.0,0.0,0.0,1.11,0.0,0.0,0.0,0.0,0.0,0.0,0.0,0.0,0.0,0.0,0.0,0.0,0.0,0.0,0.0,0.0,0.0,0.0,0.0,0.0,0.0,0.0,0.0,0.0,0.0,0.0,0.0,0.0,0.0,0.0,0.0,0.0,93.47,0.0,0.0,0.0,0.0,0.0,0.0,0.0,0.0,0.0
0,Impregnation,1113,0.0,0.0,3.0,1.0,0.32,98.2,33.9,37.6,40.6,21.8,62.4,21.2,2.29,2.14,0.0,0.0,0.0,0.0,0.0,1.07,0.0,0.0,0.0,2.25,0.0,0.0,0.0,0.0,0.0,0.0,0.0,0.0,0.0,0.0,0.0,0.0,0.0,0.0,0.0,0.0,0.0,0.0,0.0,0.0,0.0,0.0,0.0,0.0,0.0,0.0,0.0,0.0,0.0,0.0,0.0,0.0,92.25,0.0,0.0,0.0,0.0,0.0,0.0,0.0,0.0,0.0
0,Impregnation,1113,0.0,0.0,4.0,1.0,0.32,99.0,26.2,24.8,49.9,25.3,75.2,19.7,2.29,2.14,0.0,0.0,0.0,0.0,0.0,1.07,0.0,0.0,0.0,2.25,0.0,0.0,0.0,0.0,0.0,0.0,0.0,0.0,0.0,0.0,0.0,0.0,0.0,0.0,0.0,0.0,0.0,0.0,0.0,0.0,0.0,0.0,0.0,0.0,0.0,0.0,0.0,0.0,0.0,0.0,0.0,0.0,92.25,0.0,0.0,0.0,0.0,0.0,0.0,0.0,0.0,0.0
0,Impregnation,1113,0.0,0.0,5.0,1.0,0.32,99.6,22.2,29.8,48.4,21.8,70.2,15.6,2.29,2.14,0.0,0.0,0.0,0.0,0.0,1.07,0.0,0.0,0.0,2.25,0.0,0.0,0.0,0.0,0.0,0.0,0.0,0.0,0.0,0.0,0.0,0.0,0.0,0.0,0.0,0.0,0.0,0.0,0.0,0.0,0.0,0.0,0.0,0.0,0.0,0.0,0.0,0.0,0.0,0.0,0.0,0.0,92.25,0.0,0.0,0.0,0.0,0.0,0.0,0.0,0.0,0.0
0,Impregnation,1113,0.0,0.0,6.0,1.0,0.32,99.1,22.0,31.8,46.3,21.9,68.2,15.0,2.29,2.14,0.0,0.0,0.0,0.0,0.0,1.07,0.0,0.0,0.0,2.25,0.0,0.0,0.0,0.0,0.0,0.0,0.0,0.0,0.0,0.0,0.0,0.0,0.0,0.0,0.0,0.0,0.0,0.0,0.0,0.0,0.0,0.0,0.0,0.0,0.0,0.0,0.0,0.0,0.0,0.0,0.0,0.0,92.25,0.0,0.0,0.0,0.0,0.0,0.0,0.0,0.0,0.0
0,Impregnation,1113,0.0,0.0,3.0,1.0,0.32,98.4,34.1,41.0,37.3,21.7,59.0,20.1,2.33,2.18,0.0,0.0,0.0,0.0,0.0,1.09,0.0,0.0,0.0,3.66,0.0,0.0,0.0,0.0,0.0,0.0,0.0,0.0,0.0,0.0,0.0,0.0,0.0,0.0,0.0,0.0,0.0,0.0,0.0,0.0,0.0,0.0,0.0,0.0,0.0,0.0,0.0,0.0,0.0,0.0,0.0,0.0,90.73,0.0,0.0,0.0,0.0,0.0,0.0,0.0,0.0,0.0
0,Impregnation,1113,0.0,0.0,4.0,1.0,0.32,99.5,26.0,24.7,49.4,25.9,75.3,19.6,2.33,2.18,0.0,0.0,0.0,0.0,0.0,1.09,0.0,0.0,0.0,3.66,0.0,0.0,0.0,0.0,0.0,0.0,0.0,0.0,0.0,0.0,0.0,0.0,0.0,0.0,0.0,0.0,0.0,0.0,0.0,0.0,0.0,0.0,0.0,0.0,0.0,0.0,0.0,0.0,0.0,0.0,0.0,0.0,90.73,0.0,0.0,0.0,0.0,0.0,0.0,0.0,0.0,0.0
0,Impregnation,1113,0.0,0.0,5.0,1.0,0.32,99.9,22.6,31.7,46.7,21.6,68.3,15.4,2.33,2.18,0.0,0.0,0.0,0.0,0.0,1.09,0.0,0.0,0.0,3.66,0.0,0.0,0.0,0.0,0.0,0.0,0.0,0.0,0.0,0.0,0.0,0.0,0.0,0.0,0.0,0.0,0.0,0.0,0.0,0.0,0.0,0.0,0.0,0.0,0.0,0.0,0.0,0.0,0.0,0.0,0.0,0.0,90.73,0.0,0.0,0.0,0.0,0.0,0.0,0.0,0.0,0.0
0,Impregnation,1113,0.0,0.0,6.0,1.0,0.32,99.5,22.1,34.0,45.1,20.9,66.0,14.6,2.33,2.18,0.0,0.0,0.0,0.0,0.0,1.09,0.0,0.0,0.0,3.66,0.0,0.0,0.0,0.0,0.0,0.0,0.0,0.0,0.0,0.0,0.0,0.0,0.0,0.0,0.0,0.0,0.0,0.0,0.0,0.0,0.0,0.0,0.0,0.0,0.0,0.0,0.0,0.0,0.0,0.0,0.0,0.0,90.73,0.0,0.0,0.0,0.0,0.0,0.0,0.0,0.0,0.0
0,Impregnation,1113,0.0,0.0,3.0,1.0,0.32,98.8,34.6,42.8,36.1,21.1,57.2,19.8,2.36,2.21,0.0,0.0,0.0,0.0,0.0,1.1,0.0,0.0,0.0,4.63,0.0,0.0,0.0,0.0,0.0,0.0,0.0,0.0,0.0,0.0,0.0,0.0,0.0,0.0,0.0,0.0,0.0,0.0,0.0,0.0,0.0,0.0,0.0,0.0,0.0,0.0,0.0,0.0,0.0,0.0,0.0,0.0,89.69,0.0,0.0,0.0,0.0,0.0,0.0,0.0,0.0,0.0
0,Impregnation,1113,0.0,0.0,4.0,1.0,0.32,99.8,25.3,27.4,47.2,25.4,72.6,18.4,2.36,2.21,0.0,0.0,0.0,0.0,0.0,1.1,0.0,0.0,0.0,4.63,0.0,0.0,0.0,0.0,0.0,0.0,0.0,0.0,0.0,0.0,0.0,0.0,0.0,0.0,0.0,0.0,0.0,0.0,0.0,0.0,0.0,0.0,0.0,0.0,0.0,0.0,0.0,0.0,0.0,0.0,0.0,0.0,89.69,0.0,0.0,0.0,0.0,0.0,0.0,0.0,0.0,0.0
0,Impregnation,1113,0.0,0.0,5.0,1.0,0.32,99.7,21.2,35.0,44.4,20.6,65.0,13.8,2.36,2.21,0.0,0.0,0.0,0.0,0.0,1.1,0.0,0.0,0.0,4.63,0.0,0.0,0.0,0.0,0.0,0.0,0.0,0.0,0.0,0.0,0.0,0.0,0.0,0.0,0.0,0.0,0.0,0.0,0.0,0.0,0.0,0.0,0.0,0.0,0.0,0.0,0.0,0.0,0.0,0.0,0.0,0.0,89.69,0.0,0.0,0.0,0.0,0.0,0.0,0.0,0.0,0.0
0,Impregnation,1113,0.0,0.0,6.0,1.0,0.32,98.9,21.7,36.0,44.2,19.8,64.0,13.9,2.36,2.21,0.0,0.0,0.0,0.0,0.0,1.1,0.0,0.0,0.0,4.63,0.0,0.0,0.0,0.0,0.0,0.0,0.0,0.0,0.0,0.0,0.0,0.0,0.0,0.0,0.0,0.0,0.0,0.0,0.0,0.0,0.0,0.0,0.0,0.0,0.0,0.0,0.0,0.0,0.0,0.0,0.0,0.0,89.69,0.0,0.0,0.0,0.0,0.0,0.0,0.0,0.0,0.0
0,Impregnation,923,0.0,0.0,3.0,1.0,0.0,0.0,9.0,60.0,0.0,0.0,40.0,3.6,12.63,5.6,0.0,0.0,0.0,0.0,0.0,0.0,0.0,0.0,0.0,0.0,0.0,0.0,0.0,0.0,0.0,0.0,0.0,0.0,0.0,0.0,0.0,0.0,0.0,0.0,0.0,0.0,0.0,0.0,0.0,0.0,0.0,0.0,0.0,0.0,0.0,0.0,0.0,0.0,0.0,0.0,0.0,0.0,81.78,0.0,0.0,0.0,0.0,0.0,0.0,0.0,0.0,0.0
0,Impregnation,973,0.0,0.0,3.0,1.0,0.0,0.0,20.0,59.0,0.0,0.0,41.0,8.2,12.63,5.6,0.0,0.0,0.0,0.0,0.0,0.0,0.0,0.0,0.0,0.0,0.0,0.0,0.0,0.0,0.0,0.0,0.0,0.0,0.0,0.0,0.0,0.0,0.0,0.0,0.0,0.0,0.0,0.0,0.0,0.0,0.0,0.0,0.0,0.0,0.0,0.0,0.0,0.0,0.0,0.0,0.0,0.0,81.78,0.0,0.0,0.0,0.0,0.0,0.0,0.0,0.0,0.0
0,Impregnation,1023,0.0,0.0,3.0,1.0,0.0,0.0,18.5,59.0,0.0,0.0,41.0,7.6,12.63,5.6,0.0,0.0,0.0,0.0,0.0,0.0,0.0,0.0,0.0,0.0,0.0,0.0,0.0,0.0,0.0,0.0,0.0,0.0,0.0,0.0,0.0,0.0,0.0,0.0,0.0,0.0,0.0,0.0,0.0,0.0,0.0,0.0,0.0,0.0,0.0,0.0,0.0,0.0,0.0,0.0,0.0,0.0,81.78,0.0,0.0,0.0,0.0,0.0,0.0,0.0,0.0,0.0
0,Impregnation,973,0.0,0.0,3.0,1.0,0.0,0.0,9.0,97.0,0.0,0.0,3.0,0.3,11.02,4.88,0.0,0.0,0.0,0.0,0.0,0.0,0.0,0.0,0.0,0.0,0.0,0.0,0.0,0.0,0.0,0.0,0.0,0.0,0.0,0.0,0.0,0.0,0.0,0.0,0.0,0.0,0.0,0.0,0.0,0.0,0.0,0.0,0.0,0.0,0.0,0.0,0.0,0.0,0.0,0.0,0.0,84.1,0.0,0.0,0.0,0.0,0.0,0.0,0.0,0.0,0.0,0.0
0,Impregnation,1023,0.0,0.0,3.0,1.0,0.0,0.0,9.0,93.0,0.0,0.0,7.0,0.6,11.02,4.88,0.0,0.0,0.0,0.0,0.0,0.0,0.0,0.0,0.0,0.0,0.0,0.0,0.0,0.0,0.0,0.0,0.0,0.0,0.0,0.0,0.0,0.0,0.0,0.0,0.0,0.0,0.0,0.0,0.0,0.0,0.0,0.0,0.0,0.0,0.0,0.0,0.0,0.0,0.0,0.0,0.0,84.1,0.0,0.0,0.0,0.0,0.0,0.0,0.0,0.0,0.0,0.0
0,Impregnation,1073,0.0,0.0,3.0,1.0,0.0,0.0,8.5,97.4,0.0,0.0,2.6,0.2,11.02,4.88,0.0,0.0,0.0,0.0,0.0,0.0,0.0,0.0,0.0,0.0,0.0,0.0,0.0,0.0,0.0,0.0,0.0,0.0,0.0,0.0,0.0,0.0,0.0,0.0,0.0,0.0,0.0,0.0,0.0,0.0,0.0,0.0,0.0,0.0,0.0,0.0,0.0,0.0,0.0,0.0,0.0,84.1,0.0,0.0,0.0,0.0,0.0,0.0,0.0,0.0,0.0,0.0
0,Physical mixing,1023,0.06,0.04,1.6,1.0,0.02,80.7,55.0,37.1,56.8,4.4,61.2,33.7,1.61,19.25,0.0,0.0,0.0,0.0,0.0,1.02,0.0,0.0,0.0,0.0,0.0,0.0,0.0,0.0,0.0,0.0,0.0,0.0,0.0,0.0,0.0,0.0,0.0,0.0,0.0,0.0,0.0,0.0,0.0,0.0,0.0,0.0,0.0,0.0,0.0,0.0,17.21,0.0,0.0,0.0,0.0,0.0,60.91,0.0,0.0,0.0,0.0,0.0,0.0,0.0,0.0,0.0
0,Physical mixing,1023,0.06,0.04,1.6,1.0,0.0,60.0,45.1,0.0,60.4,7.4,67.8,30.6,1.2,14.31,0.0,0.0,0.0,0.0,0.0,0.75,0.0,0.0,17.48,0.0,0.0,0.0,0.0,0.0,0.0,0.0,0.0,0.0,0.0,0.0,0.0,0.0,0.0,0.0,0.0,0.0,0.0,0.0,0.0,0.0,0.0,0.0,0.0,0.0,0.0,0.0,30.28,0.0,0.0,0.0,0.0,0.0,35.98,0.0,0.0,0.0,0.0,0.0,0.0,0.0,0.0,0.0
0,Physical mixing,1023,0.06,0.04,1.6,1.0,0.0,45.5,35.9,24.7,61.2,11.2,72.4,26.0,1.61,1.12,0.0,0.0,0.0,0.0,0.0,0.56,0.0,0.0,21.18,0.0,0.0,0.0,0.0,0.0,0.0,0.0,0.0,0.0,0.0,0.0,0.0,0.0,0.0,0.0,0.0,0.0,0.0,0.0,0.0,0.0,0.0,0.0,0.0,0.0,0.0,0.0,17.21,0.0,0.0,0.0,0.0,0.0,58.32,0.0,0.0,0.0,0.0,0.0,0.0,0.0,0.0,0.0
0,Physical mixing,1023,0.06,0.04,1.6,1.0,0.0,37.3,30.1,25.1,58.1,13.9,72.0,21.7,1.61,1.51,0.0,0.0,0.0,0.0,0.0,0.75,0.0,0.0,0.0,0.0,0.0,0.0,0.0,0.0,0.0,0.0,0.0,0.0,0.0,0.0,0.0,0.0,0.0,0.0,21.18,0.0,0.0,0.0,0.0,0.0,0.0,0.0,0.0,0.0,0.0,0.0,17.21,0.0,0.0,0.0,0.0,0.0,57.74,0.0,0.0,0.0,0.0,0.0,0.0,0.0,0.0,0.0
0,Physical mixing,1023,0.06,0.04,1.6,1.0,0.0,14.1,14.1,19.8,45.3,33.7,79.0,11.1,1.61,1.51,21.18,0.0,0.0,0.0,0.0,0.75,0.0,0.0,0.0,0.0,0.0,0.0,0.0,0.0,0.0,0.0,0.0,0.0,0.0,0.0,0.0,0.0,0.0,0.0,0.0,0.0,0.0,0.0,0.0,0.0,0.0,0.0,0.0,0.0,0.0,0.0,17.21,0.0,0.0,0.0,0.0,0.0,57.74,0.0,0.0,0.0,0.0,0.0,0.0,0.0,0.0,0.0
0,Physical mixing,1023,0.06,0.04,1.6,1.0,0.0,8.2,8.2,36.6,20.4,43.0,63.4,5.2,2.46,1.51,0.0,0.0,0.0,0.0,0.0,0.75,0.0,0.0,0.0,0.0,0.0,0.0,0.0,0.0,0.0,0.0,0.0,0.0,0.0,0.0,0.0,0.0,0.0,0.0,0.0,0.0,0.0,0.0,0.0,0.0,0.0,0.0,0.0,0.0,0.0,0.0,0.0,0.0,0.0,0.0,0.0,0.0,95.29,0.0,0.0,0.0,0.0,0.0,0.0,0.0,0.0,0.0
0,Physical mixing,1023,0.06,0.04,1.6,1.0,0.0,52.2,52.2,41.6,52.3,4.6,56.9,29.7,1.65,17.61,0.0,0.0,0.0,0.0,0.0,0.0,0.0,0.0,0.0,0.0,0.0,0.0,0.0,0.0,0.0,0.0,0.0,0.0,0.0,0.0,0.0,0.0,0.0,0.0,0.0,0.0,0.0,0.0,0.0,0.0,0.0,0.0,0.0,0.0,0.0,0.0,17.61,0.0,0.0,0.0,0.0,0.0,63.13,0.0,0.0,0.0,0.0,0.0,0.0,0.0,0.0,0.0
0,Impregnation,1133,0.5,0.11,4.8,1.0,0.0,0.0,0.0,0.0,0.0,0.0,53.2,0.0,3.27,2.06,0.0,0.0,0.0,0.0,0.0,0.0,0.0,0.0,0.0,0.0,0.0,0.0,0.0,0.0,0.0,0.0,0.0,0.0,0.0,0.0,0.0,0.0,0.0,0.0,0.0,0.0,0.0,0.0,0.0,0.0,0.0,0.0,0.0,0.0,0.0,0.0,0.0,0.0,0.0,0.0,0.0,0.0,94.67,0.0,0.0,0.0,0.0,0.0,0.0,0.0,0.0,0.0
0,Impregnation,1133,0.5,0.11,4.8,1.0,0.0,0.0,0.0,0.0,0.0,0.0,33.1,0.0,3.33,0.0,0.0,0.0,0.0,0.0,0.0,0.26,0.0,0.0,0.0,0.0,0.0,0.0,0.0,0.0,0.0,0.0,0.0,0.0,0.0,0.0,0.0,0.0,0.0,0.0,0.0,0.0,0.0,0.0,0.0,0.0,0.0,0.0,0.0,0.0,0.0,0.0,0.0,0.0,0.0,0.0,0.0,0.0,96.41,0.0,0.0,0.0,0.0,0.0,0.0,0.0,0.0,0.0
0,IJP-A synthesis,953,0.45,0.15,3.0,1.0,0.06,3.3,0.7,0.0,0.0,0.0,7.2,0.1,8.26,3.09,0.0,0.0,0.0,0.0,0.0,1.64,0.0,0.0,0.0,0.0,0.0,0.0,0.0,0.0,0.0,0.0,0.0,0.0,0.0,0.0,0.0,0.0,0.0,0.0,0.0,0.0,0.0,0.0,0.0,0.0,0.0,0.0,0.0,0.0,0.0,0.0,0.0,0.0,0.0,0.0,0.0,0.0,87.01,0.0,0.0,0.0,0.0,0.0,0.0,0.0,0.0,0.0
0,IJP-A synthesis,973,0.45,0.15,3.0,1.0,0.06,14.1,3.6,0.0,0.0,0.0,24.6,0.9,8.26,3.09,0.0,0.0,0.0,0.0,0.0,1.64,0.0,0.0,0.0,0.0,0.0,0.0,0.0,0.0,0.0,0.0,0.0,0.0,0.0,0.0,0.0,0.0,0.0,0.0,0.0,0.0,0.0,0.0,0.0,0.0,0.0,0.0,0.0,0.0,0.0,0.0,0.0,0.0,0.0,0.0,0.0,0.0,87.01,0.0,0.0,0.0,0.0,0.0,0.0,0.0,0.0,0.0
0,IJP-A synthesis,1023,0.45,0.15,3.0,1.0,0.06,52.7,21.7,0.0,0.0,0.0,53.2,11.6,8.26,3.09,0.0,0.0,0.0,0.0,0.0,1.64,0.0,0.0,0.0,0.0,0.0,0.0,0.0,0.0,0.0,0.0,0.0,0.0,0.0,0.0,0.0,0.0,0.0,0.0,0.0,0.0,0.0,0.0,0.0,0.0,0.0,0.0,0.0,0.0,0.0,0.0,0.0,0.0,0.0,0.0,0.0,0.0,87.01,0.0,0.0,0.0,0.0,0.0,0.0,0.0,0.0,0.0
0,IJP-A synthesis,1043,0.45,0.15,3.0,1.0,0.06,80.0,33.7,0.0,0.0,0.0,57.8,19.4,8.26,3.09,0.0,0.0,0.0,0.0,0.0,1.64,0.0,0.0,0.0,0.0,0.0,0.0,0.0,0.0,0.0,0.0,0.0,0.0,0.0,0.0,0.0,0.0,0.0,0.0,0.0,0.0,0.0,0.0,0.0,0.0,0.0,0.0,0.0,0.0,0.0,0.0,0.0,0.0,0.0,0.0,0.0,0.0,87.01,0.0,0.0,0.0,0.0,0.0,0.0,0.0,0.0,0.0
0,IJP-A synthesis,1073,0.45,0.15,3.0,1.0,0.06,97.1,38.7,0.0,0.0,0.0,58.5,22.6,8.26,3.09,0.0,0.0,0.0,0.0,0.0,1.64,0.0,0.0,0.0,0.0,0.0,0.0,0.0,0.0,0.0,0.0,0.0,0.0,0.0,0.0,0.0,0.0,0.0,0.0,0.0,0.0,0.0,0.0,0.0,0.0,0.0,0.0,0.0,0.0,0.0,0.0,0.0,0.0,0.0,0.0,0.0,0.0,87.01,0.0,0.0,0.0,0.0,0.0,0.0,0.0,0.0,0.0
0,IJP-A synthesis,1093,0.45,0.15,3.0,1.0,0.13,97.6,39.1,0.0,0.0,0.0,58.5,22.9,8.26,3.09,0.0,0.0,0.0,0.0,0.0,1.64,0.0,0.0,0.0,0.0,0.0,0.0,0.0,0.0,0.0,0.0,0.0,0.0,0.0,0.0,0.0,0.0,0.0,0.0,0.0,0.0,0.0,0.0,0.0,0.0,0.0,0.0,0.0,0.0,0.0,0.0,0.0,0.0,0.0,0.0,0.0,0.0,87.01,0.0,0.0,0.0,0.0,0.0,0.0,0.0,0.0,0.0
0,IJP-A synthesis,1073,0.45,0.15,3.0,1.0,0.13,0.0,20.9,0.0,0.0,0.0,67.1,14.0,8.26,3.09,0.0,0.0,0.0,0.0,0.0,1.64,0.0,0.0,0.0,0.0,0.0,0.0,0.0,0.0,0.0,0.0,0.0,0.0,0.0,0.0,0.0,0.0,0.0,0.0,0.0,0.0,0.0,0.0,0.0,0.0,0.0,0.0,0.0,0.0,0.0,0.0,0.0,0.0,0.0,0.0,0.0,0.0,87.01,0.0,0.0,0.0,0.0,0.0,0.0,0.0,0.0,0.0
0,IJP-A synthesis,1073,0.45,0.15,3.0,1.0,0.04,0.0,10.8,0.0,0.0,0.0,71.6,7.7,8.26,3.09,0.0,0.0,0.0,0.0,0.0,1.64,0.0,0.0,0.0,0.0,0.0,0.0,0.0,0.0,0.0,0.0,0.0,0.0,0.0,0.0,0.0,0.0,0.0,0.0,0.0,0.0,0.0,0.0,0.0,0.0,0.0,0.0,0.0,0.0,0.0,0.0,0.0,0.0,0.0,0.0,0.0,0.0,87.01,0.0,0.0,0.0,0.0,0.0,0.0,0.0,0.0,0.0
0,IJP-A synthesis,1073,0.45,0.15,2.0,1.0,0.06,0.0,42.2,0.0,0.0,0.0,45.6,19.2,8.26,3.09,0.0,0.0,0.0,0.0,0.0,1.64,0.0,0.0,0.0,0.0,0.0,0.0,0.0,0.0,0.0,0.0,0.0,0.0,0.0,0.0,0.0,0.0,0.0,0.0,0.0,0.0,0.0,0.0,0.0,0.0,0.0,0.0,0.0,0.0,0.0,0.0,0.0,0.0,0.0,0.0,0.0,0.0,87.01,0.0,0.0,0.0,0.0,0.0,0.0,0.0,0.0,0.0
0,IJP-A synthesis,1073,0.45,0.15,4.0,1.0,0.06,0.0,19.8,0.0,0.0,0.0,64.1,12.7,8.26,3.09,0.0,0.0,0.0,0.0,0.0,1.64,0.0,0.0,0.0,0.0,0.0,0.0,0.0,0.0,0.0,0.0,0.0,0.0,0.0,0.0,0.0,0.0,0.0,0.0,0.0,0.0,0.0,0.0,0.0,0.0,0.0,0.0,0.0,0.0,0.0,0.0,0.0,0.0,0.0,0.0,0.0,0.0,87.01,0.0,0.0,0.0,0.0,0.0,0.0,0.0,0.0,0.0
0,IJP-A synthesis,1073,0.45,0.15,5.0,1.0,0.06,0.0,12.8,0.0,0.0,0.0,70.9,9.1,8.26,3.09,0.0,0.0,0.0,0.0,0.0,1.64,0.0,0.0,0.0,0.0,0.0,0.0,0.0,0.0,0.0,0.0,0.0,0.0,0.0,0.0,0.0,0.0,0.0,0.0,0.0,0.0,0.0,0.0,0.0,0.0,0.0,0.0,0.0,0.0,0.0,0.0,0.0,0.0,0.0,0.0,0.0,0.0,87.01,0.0,0.0,0.0,0.0,0.0,0.0,0.0,0.0,0.0
0,IJP-A synthesis,1113,0.45,0.15,3.0,1.0,0.07,0.0,39.0,0.0,39.5,17.2,56.7,22.1,1.93,0.3,0.0,0.0,0.0,0.0,0.0,1.21,0.0,0.0,0.0,0.0,0.0,0.0,0.0,0.0,0.0,0.0,0.0,0.0,0.0,0.0,0.0,0.0,0.0,0.0,0.0,0.0,0.0,0.0,0.0,0.0,0.0,0.0,0.0,0.0,0.0,0.0,0.0,0.0,0.0,0.0,0.0,0.0,96.56,0.0,0.0,0.0,0.0,0.0,0.0,0.0,0.0,0.0
0,IJP-A synthesis,1105,0.45,0.15,3.0,1.0,0.06,0.0,35.1,0.0,30.5,20.3,50.8,17.8,5.66,6.28,0.0,0.0,0.0,0.0,0.0,1.53,0.0,0.0,0.0,0.0,0.0,0.0,0.0,0.0,0.0,0.0,0.0,0.0,0.0,0.0,0.0,0.0,0.0,0.0,0.0,0.0,0.0,0.0,0.0,0.0,0.0,0.0,0.0,0.0,0.0,0.0,0.0,0.0,0.0,0.0,0.0,0.0,86.53,0.0,0.0,0.0,0.0,0.0,0.0,0.0,0.0,0.0
0,IJP-A synthesis,1109,0.45,0.15,3.0,1.0,0.06,0.0,36.9,0.0,34.1,18.9,53.0,19.6,5.43,9.5,0.0,0.0,0.0,0.0,0.0,1.49,0.0,0.0,0.0,0.0,0.0,0.0,0.0,0.0,0.0,0.0,0.0,0.0,0.0,0.0,0.0,0.0,0.0,0.0,0.0,0.0,0.0,0.0,0.0,0.0,0.0,0.0,0.0,0.0,0.0,0.0,0.0,0.0,0.0,0.0,0.0,0.0,83.58,0.0,0.0,0.0,0.0,0.0,0.0,0.0,0.0,0.0
0,IJP-A synthesis,1126,0.45,0.15,3.0,1.0,0.06,0.0,39.5,0.0,36.5,19.2,55.7,22.0,12.87,5.15,0.0,0.0,0.0,0.0,0.0,1.52,0.0,0.0,0.0,0.0,0.0,0.0,0.0,0.0,0.0,0.0,0.0,0.0,0.0,0.0,0.0,0.0,0.0,0.0,0.0,0.0,0.0,0.0,0.0,0.0,0.0,0.0,0.0,0.0,0.0,0.0,0.0,0.0,0.0,0.0,0.0,0.0,80.46,0.0,0.0,0.0,0.0,0.0,0.0,0.0,0.0,0.0
0,IJP-A synthesis,1093,0.45,0.15,3.0,1.0,0.06,0.0,23.3,0.0,30.9,28.0,58.9,13.7,11.86,12.13,0.0,0.0,0.0,0.0,0.0,1.59,0.0,0.0,0.0,0.0,0.0,0.0,0.0,0.0,0.0,0.0,0.0,0.0,0.0,0.0,0.0,0.0,0.0,0.0,0.0,0.0,0.0,0.0,0.0,0.0,0.0,0.0,0.0,0.0,0.0,0.0,0.0,0.0,0.0,0.0,0.0,0.0,74.42,0.0,0.0,0.0,0.0,0.0,0.0,0.0,0.0,0.0
0,IJP-A synthesis,1114,0.45,0.15,3.0,1.0,0.06,0.0,38.9,0.0,32.9,20.6,53.5,20.8,5.61,5.69,0.0,0.0,0.0,0.0,0.0,3.64,0.0,0.0,0.0,0.0,0.0,0.0,0.0,0.0,0.0,0.0,0.0,0.0,0.0,0.0,0.0,0.0,0.0,0.0,0.0,0.0,0.0,0.0,0.0,0.0,0.0,0.0,0.0,0.0,0.0,0.0,0.0,0.0,0.0,0.0,0.0,0.0,85.06,0.0,0.0,0.0,0.0,0.0,0.0,0.0,0.0,0.0
0,IJP-A synthesis,1111,0.45,0.15,3.0,1.0,0.06,0.0,37.2,0.0,31.0,19.4,50.4,18.8,5.48,10.55,0.0,0.0,0.0,0.0,0.0,3.37,0.0,0.0,0.0,0.0,0.0,0.0,0.0,0.0,0.0,0.0,0.0,0.0,0.0,0.0,0.0,0.0,0.0,0.0,0.0,0.0,0.0,0.0,0.0,0.0,0.0,0.0,0.0,0.0,0.0,0.0,0.0,0.0,0.0,0.0,0.0,0.0,80.6,0.0,0.0,0.0,0.0,0.0,0.0,0.0,0.0,0.0
0,IJP-A synthesis,1110,0.45,0.15,3.0,1.0,0.06,0.0,40.3,0.0,37.2,20.6,57.8,23.3,13.93,4.72,0.0,0.0,0.0,0.0,0.0,3.14,0.0,0.0,0.0,0.0,0.0,0.0,0.0,0.0,0.0,0.0,0.0,0.0,0.0,0.0,0.0,0.0,0.0,0.0,0.0,0.0,0.0,0.0,0.0,0.0,0.0,0.0,0.0,0.0,0.0,0.0,0.0,0.0,0.0,0.0,0.0,0.0,78.21,0.0,0.0,0.0,0.0,0.0,0.0,0.0,0.0,0.0
0,IJP-A synthesis,1106,0.45,0.15,3.0,1.0,0.06,0.0,34.3,0.0,35.9,22.5,58.4,20.0,12.54,4.8,0.0,0.0,0.0,0.0,0.0,3.19,0.0,0.0,0.0,0.0,0.0,0.0,0.0,0.0,0.0,0.0,0.0,0.0,0.0,0.0,0.0,0.0,0.0,0.0,0.0,0.0,0.0,0.0,0.0,0.0,0.0,0.0,0.0,0.0,0.0,0.0,0.0,0.0,0.0,0.0,0.0,0.0,79.47,0.0,0.0,0.0,0.0,0.0,0.0,0.0,0.0,0.0
0,IJP-A synthesis,1112,0.45,0.15,3.0,1.0,0.07,0.0,31.4,0.0,32.9,19.3,52.2,16.4,2.7,2.53,0.0,0.0,0.0,0.0,0.0,0.6,0.0,0.0,0.0,0.0,0.0,0.0,0.0,0.0,0.0,0.0,0.0,0.0,0.0,0.0,0.0,0.0,0.0,0.0,0.0,0.0,0.0,0.0,0.0,0.0,0.0,0.0,0.0,0.0,0.0,0.0,0.0,0.0,0.0,0.0,0.0,0.0,94.16,0.0,0.0,0.0,0.0,0.0,0.0,0.0,0.0,0.0
0,IJP-A synthesis,1090,0.45,0.15,3.0,1.0,0.07,0.0,31.8,0.0,35.7,17.8,53.5,17.0,2.15,5.14,0.0,0.0,0.0,0.0,0.0,0.53,0.0,0.0,0.0,0.0,0.0,0.0,0.0,0.0,0.0,0.0,0.0,0.0,0.0,0.0,0.0,0.0,0.0,0.0,0.0,0.0,0.0,0.0,0.0,0.0,0.0,0.0,0.0,0.0,0.0,0.0,0.0,0.0,0.0,0.0,0.0,0.0,92.18,0.0,0.0,0.0,0.0,0.0,0.0,0.0,0.0,0.0
0,IJP-A synthesis,1092,0.45,0.15,3.0,1.0,0.06,0.0,34.5,0.0,39.7,17.3,57.0,19.7,5.49,2.26,0.0,0.0,0.0,0.0,0.0,0.59,0.0,0.0,0.0,0.0,0.0,0.0,0.0,0.0,0.0,0.0,0.0,0.0,0.0,0.0,0.0,0.0,0.0,0.0,0.0,0.0,0.0,0.0,0.0,0.0,0.0,0.0,0.0,0.0,0.0,0.0,0.0,0.0,0.0,0.0,0.0,0.0,91.67,0.0,0.0,0.0,0.0,0.0,0.0,0.0,0.0,0.0
0,IJP-A synthesis,1106,0.45,0.15,3.0,1.0,0.07,0.0,29.1,0.0,32.1,20.1,52.2,15.2,0.31,5.79,0.0,0.0,0.0,0.0,0.0,0.62,0.0,0.0,0.0,0.0,0.0,0.0,0.0,0.0,0.0,0.0,0.0,0.0,0.0,0.0,0.0,0.0,0.0,0.0,0.0,0.0,0.0,0.0,0.0,0.0,0.0,0.0,0.0,0.0,0.0,0.0,0.0,0.0,0.0,0.0,0.0,0.0,93.27,0.0,0.0,0.0,0.0,0.0,0.0,0.0,0.0,0.0
0,IJP-A synthesis,1121,0.45,0.15,3.0,1.0,0.07,0.0,29.5,0.0,28.9,19.3,48.2,14.2,2.49,2.3,0.0,0.0,0.0,0.0,0.0,1.52,0.0,0.0,0.0,0.0,0.0,0.0,0.0,0.0,0.0,0.0,0.0,0.0,0.0,0.0,0.0,0.0,0.0,0.0,0.0,0.0,0.0,0.0,0.0,0.0,0.0,0.0,0.0,0.0,0.0,0.0,0.0,0.0,0.0,0.0,0.0,0.0,93.69,0.0,0.0,0.0,0.0,0.0,0.0,0.0,0.0,0.0
0,IJP-A synthesis,1105,0.45,0.15,3.0,1.0,0.07,0.0,28.3,0.0,30.5,19.0,49.5,14.0,2.23,5.55,0.0,0.0,0.0,0.0,0.0,1.5,0.0,0.0,0.0,0.0,0.0,0.0,0.0,0.0,0.0,0.0,0.0,0.0,0.0,0.0,0.0,0.0,0.0,0.0,0.0,0.0,0.0,0.0,0.0,0.0,0.0,0.0,0.0,0.0,0.0,0.0,0.0,0.0,0.0,0.0,0.0,0.0,90.72,0.0,0.0,0.0,0.0,0.0,0.0,0.0,0.0,0.0
0,IJP-A synthesis,1113,0.45,0.15,3.0,1.0,0.06,0.0,29.2,0.0,29.1,19.4,48.5,14.2,5.69,2.17,0.0,0.0,0.0,0.0,0.0,1.38,0.0,0.0,0.0,0.0,0.0,0.0,0.0,0.0,0.0,0.0,0.0,0.0,0.0,0.0,0.0,0.0,0.0,0.0,0.0,0.0,0.0,0.0,0.0,0.0,0.0,0.0,0.0,0.0,0.0,0.0,0.0,0.0,0.0,0.0,0.0,0.0,90.76,0.0,0.0,0.0,0.0,0.0,0.0,0.0,0.0,0.0
0,IJP-A synthesis,1109,0.45,0.15,3.0,1.0,0.06,0.0,32.7,0.0,36.3,20.1,56.4,18.4,6.44,5.96,0.0,0.0,0.0,0.0,0.0,1.66,0.0,0.0,0.0,0.0,0.0,0.0,0.0,0.0,0.0,0.0,0.0,0.0,0.0,0.0,0.0,0.0,0.0,0.0,0.0,0.0,0.0,0.0,0.0,0.0,0.0,0.0,0.0,0.0,0.0,0.0,0.0,0.0,0.0,0.0,0.0,0.0,85.95,0.0,0.0,0.0,0.0,0.0,0.0,0.0,0.0,0.0
0,IJP-A synthesis,1114,0.45,0.15,3.0,1.0,0.06,0.0,39.2,0.0,39.6,18.9,58.5,22.9,6.34,2.92,0.0,0.0,0.0,0.0,0.0,0.79,0.0,0.0,0.0,0.0,0.0,0.0,0.0,0.0,0.0,0.0,0.0,0.0,0.0,0.0,0.0,0.0,0.0,0.0,0.0,0.0,0.0,0.0,0.0,0.0,0.0,0.0,0.0,0.0,0.0,0.0,0.0,0.0,0.0,0.0,0.0,0.0,89.94,0.0,0.0,0.0,0.0,0.0,0.0,0.0,0.0,0.0
0,IJP-A synthesis,1103,0.45,0.15,3.0,1.0,0.06,0.0,32.1,0.0,38.3,21.3,59.6,19.1,6.17,7.43,0.0,0.0,0.0,0.0,0.0,0.76,0.0,0.0,0.0,0.0,0.0,0.0,0.0,0.0,0.0,0.0,0.0,0.0,0.0,0.0,0.0,0.0,0.0,0.0,0.0,0.0,0.0,0.0,0.0,0.0,0.0,0.0,0.0,0.0,0.0,0.0,0.0,0.0,0.0,0.0,0.0,0.0,85.63,0.0,0.0,0.0,0.0,0.0,0.0,0.0,0.0,0.0
0,IJP-A synthesis,1114,0.45,0.15,3.0,1.0,0.06,0.0,39.7,0.0,40.7,19.4,60.1,23.8,8.27,2.9,0.0,0.0,0.0,0.0,0.0,0.77,0.0,0.0,0.0,0.0,0.0,0.0,0.0,0.0,0.0,0.0,0.0,0.0,0.0,0.0,0.0,0.0,0.0,0.0,0.0,0.0,0.0,0.0,0.0,0.0,0.0,0.0,0.0,0.0,0.0,0.0,0.0,0.0,0.0,0.0,0.0,0.0,88.06,0.0,0.0,0.0,0.0,0.0,0.0,0.0,0.0,0.0
0,IJP-A synthesis,1095,0.45,0.15,3.0,1.0,0.06,0.0,30.0,0.0,40.4,23.8,64.2,19.3,8.14,6.92,0.0,0.0,0.0,0.0,0.0,0.7,0.0,0.0,0.0,0.0,0.0,0.0,0.0,0.0,0.0,0.0,0.0,0.0,0.0,0.0,0.0,0.0,0.0,0.0,0.0,0.0,0.0,0.0,0.0,0.0,0.0,0.0,0.0,0.0,0.0,0.0,0.0,0.0,0.0,0.0,0.0,0.0,84.24,0.0,0.0,0.0,0.0,0.0,0.0,0.0,0.0,0.0
0,IJP-A synthesis,1110,0.45,0.15,3.0,1.0,0.06,0.0,37.8,0.0,35.7,19.8,55.5,21.0,6.28,2.97,0.0,0.0,0.0,0.0,0.0,1.97,0.0,0.0,0.0,0.0,0.0,0.0,0.0,0.0,0.0,0.0,0.0,0.0,0.0,0.0,0.0,0.0,0.0,0.0,0.0,0.0,0.0,0.0,0.0,0.0,0.0,0.0,0.0,0.0,0.0,0.0,0.0,0.0,0.0,0.0,0.0,0.0,88.77,0.0,0.0,0.0,0.0,0.0,0.0,0.0,0.0,0.0
0,IJP-A synthesis,1115,0.45,0.15,3.0,1.0,0.06,0.0,38.1,0.0,37.8,18.9,56.7,21.6,6.03,7.16,0.0,0.0,0.0,0.0,0.0,1.83,0.0,0.0,0.0,0.0,0.0,0.0,0.0,0.0,0.0,0.0,0.0,0.0,0.0,0.0,0.0,0.0,0.0,0.0,0.0,0.0,0.0,0.0,0.0,0.0,0.0,0.0,0.0,0.0,0.0,0.0,0.0,0.0,0.0,0.0,0.0,0.0,84.98,0.0,0.0,0.0,0.0,0.0,0.0,0.0,0.0,0.0
0,IJP-A synthesis,1103,0.45,0.15,3.0,1.0,0.06,0.0,36.8,0.0,37.2,18.6,55.8,20.5,8.35,2.6,0.0,0.0,0.0,0.0,0.0,1.97,0.0,0.0,0.0,0.0,0.0,0.0,0.0,0.0,0.0,0.0,0.0,0.0,0.0,0.0,0.0,0.0,0.0,0.0,0.0,0.0,0.0,0.0,0.0,0.0,0.0,0.0,0.0,0.0,0.0,0.0,0.0,0.0,0.0,0.0,0.0,0.0,87.08,0.0,0.0,0.0,0.0,0.0,0.0,0.0,0.0,0.0
0,IJP-A synthesis,1111,0.45,0.15,3.0,1.0,0.06,0.0,34.4,0.0,37.3,18.6,55.9,19.2,7.9,7.25,0.0,0.0,0.0,0.0,0.0,1.83,0.0,0.0,0.0,0.0,0.0,0.0,0.0,0.0,0.0,0.0,0.0,0.0,0.0,0.0,0.0,0.0,0.0,0.0,0.0,0.0,0.0,0.0,0.0,0.0,0.0,0.0,0.0,0.0,0.0,0.0,0.0,0.0,0.0,0.0,0.0,0.0,83.02,0.0,0.0,0.0,0.0,0.0,0.0,0.0,0.0,0.0
0,IJP-A synthesis,1117,0.45,0.15,3.0,1.0,0.06,0.0,41.3,0.0,34.9,18.4,53.3,22.0,6.1,3.21,0.0,0.0,0.0,0.0,0.0,1.6,0.0,0.0,0.0,0.0,0.0,0.0,0.0,0.0,0.0,0.0,0.0,0.0,0.0,0.0,0.0,0.0,0.0,0.0,0.0,0.0,0.0,0.0,0.0,0.0,0.0,0.0,0.0,0.0,0.0,0.0,0.0,0.0,0.0,0.0,0.0,0.0,89.09,0.0,0.0,0.0,0.0,0.0,0.0,0.0,0.0,0.0
0,IJP-A synthesis,1118,0.45,0.15,3.0,1.0,0.06,0.0,40.6,0.0,35.9,17.9,53.8,21.9,6.14,7.01,0.0,0.0,0.0,0.0,0.0,1.58,0.0,0.0,0.0,0.0,0.0,0.0,0.0,0.0,0.0,0.0,0.0,0.0,0.0,0.0,0.0,0.0,0.0,0.0,0.0,0.0,0.0,0.0,0.0,0.0,0.0,0.0,0.0,0.0,0.0,0.0,0.0,0.0,0.0,0.0,0.0,0.0,85.27,0.0,0.0,0.0,0.0,0.0,0.0,0.0,0.0,0.0
0,IJP-A synthesis,1121,0.45,0.15,3.0,1.0,0.06,0.0,42.5,0.0,37.4,18.7,56.1,23.8,8.26,3.09,0.0,0.0,0.0,0.0,0.0,1.64,0.0,0.0,0.0,0.0,0.0,0.0,0.0,0.0,0.0,0.0,0.0,0.0,0.0,0.0,0.0,0.0,0.0,0.0,0.0,0.0,0.0,0.0,0.0,0.0,0.0,0.0,0.0,0.0,0.0,0.0,0.0,0.0,0.0,0.0,0.0,0.0,87.01,0.0,0.0,0.0,0.0,0.0,0.0,0.0,0.0,0.0
0,IJP-A synthesis,1113,0.45,0.15,3.0,1.0,0.06,0.0,42.8,0.0,37.7,18.0,55.7,23.8,8.07,6.86,0.0,0.0,0.0,0.0,0.0,1.58,0.0,0.0,0.0,0.0,0.0,0.0,0.0,0.0,0.0,0.0,0.0,0.0,0.0,0.0,0.0,0.0,0.0,0.0,0.0,0.0,0.0,0.0,0.0,0.0,0.0,0.0,0.0,0.0,0.0,0.0,0.0,0.0,0.0,0.0,0.0,0.0,83.49,0.0,0.0,0.0,0.0,0.0,0.0,0.0,0.0,0.0
0,IJP-A synthesis,1115,0.45,0.15,3.0,1.0,0.06,0.0,42.6,0.0,37.9,18.0,55.9,23.8,6.07,3.06,0.0,0.0,0.0,0.0,0.0,2.29,0.0,0.0,0.0,0.0,0.0,0.0,0.0,0.0,0.0,0.0,0.0,0.0,0.0,0.0,0.0,0.0,0.0,0.0,0.0,0.0,0.0,0.0,0.0,0.0,0.0,0.0,0.0,0.0,0.0,0.0,0.0,0.0,0.0,0.0,0.0,0.0,88.58,0.0,0.0,0.0,0.0,0.0,0.0,0.0,0.0,0.0
0,IJP-A synthesis,1111,0.45,0.15,3.0,1.0,0.06,0.0,41.4,0.0,35.6,18.7,54.3,22.5,5.89,6.99,0.0,0.0,0.0,0.0,0.0,2.13,0.0,0.0,0.0,0.0,0.0,0.0,0.0,0.0,0.0,0.0,0.0,0.0,0.0,0.0,0.0,0.0,0.0,0.0,0.0,0.0,0.0,0.0,0.0,0.0,0.0,0.0,0.0,0.0,0.0,0.0,0.0,0.0,0.0,0.0,0.0,0.0,84.99,0.0,0.0,0.0,0.0,0.0,0.0,0.0,0.0,0.0
0,IJP-A synthesis,1111,0.45,0.15,3.0,1.0,0.06,0.0,41.5,0.0,36.0,19.0,55.0,22.8,8.38,2.94,0.0,0.0,0.0,0.0,0.0,2.21,0.0,0.0,0.0,0.0,0.0,0.0,0.0,0.0,0.0,0.0,0.0,0.0,0.0,0.0,0.0,0.0,0.0,0.0,0.0,0.0,0.0,0.0,0.0,0.0,0.0,0.0,0.0,0.0,0.0,0.0,0.0,0.0,0.0,0.0,0.0,0.0,86.47,0.0,0.0,0.0,0.0,0.0,0.0,0.0,0.0,0.0
0,IJP-A synthesis,1110,0.45,0.15,3.0,1.0,0.06,0.0,41.2,0.0,34.8,18.3,53.1,21.9,7.89,6.58,0.0,0.0,0.0,0.0,0.0,2.18,0.0,0.0,0.0,0.0,0.0,0.0,0.0,0.0,0.0,0.0,0.0,0.0,0.0,0.0,0.0,0.0,0.0,0.0,0.0,0.0,0.0,0.0,0.0,0.0,0.0,0.0,0.0,0.0,0.0,0.0,0.0,0.0,0.0,0.0,0.0,0.0,83.36,0.0,0.0,0.0,0.0,0.0,0.0,0.0,0.0,0.0
0,Impregnation,973,0.75,0.25,3.0,1.0,0.07,0.0,15.8,70.9,17.3,9.6,29.1,4.6,7.06,0.0,0.0,0.0,0.0,0.0,0.0,0.0,0.0,0.0,0.0,0.0,0.0,5.56,0.0,0.0,0.0,0.0,0.0,0.0,0.0,0.0,0.0,0.0,0.0,0.0,0.0,0.0,0.0,0.0,0.0,0.0,0.0,0.0,0.0,0.0,0.0,0.0,0.0,0.0,0.0,0.0,0.0,0.0,87.38,0.0,0.0,0.0,0.0,0.0,0.0,0.0,0.0,0.0
0,Impregnation,973,0.75,0.25,3.0,1.0,0.07,0.0,14.8,70.2,17.8,9.8,29.8,4.4,7.03,0.0,0.0,0.0,0.0,0.0,0.0,0.0,0.0,0.0,0.0,0.0,0.0,0.0,0.0,0.0,0.0,0.0,0.0,0.0,0.0,0.0,0.0,0.0,0.0,0.0,0.0,5.91,0.0,0.0,0.0,0.0,0.0,0.0,0.0,0.0,0.0,0.0,0.0,0.0,0.0,0.0,0.0,0.0,87.06,0.0,0.0,0.0,0.0,0.0,0.0,0.0,0.0,0.0
0,Pechini method,1073,0.6,0.2,3.0,1.0,0.36,100.0,18.5,88.4,6.6,5.0,11.6,2.1,10.0,0.0,0.0,0.0,40.0,0.0,0.0,0.0,0.0,0.0,0.0,0.0,0.0,0.0,0.0,0.0,0.0,0.0,0.0,0.0,0.0,0.0,0.0,0.0,0.0,0.0,0.0,0.0,50.0,0.0,0.0,0.0,0.0,0.0,0.0,0.0,0.0,0.0,0.0,0.0,0.0,0.0,0.0,0.0,0.0,0.0,0.0,0.0,0.0,0.0,0.0,0.0,0.0,0.0
0,Impregnation,1023,0.66,0.07,9.4,1.0,1.8,0.0,9.9,0.0,52.3,32.1,84.4,8.4,14.3,0.0,14.3,0.0,0.0,0.0,0.0,0.0,0.0,0.0,0.0,0.0,0.0,0.0,0.0,0.0,0.0,0.0,0.0,14.3,0.0,0.0,0.0,0.0,0.0,0.0,0.0,0.0,0.0,0.0,0.0,0.0,0.0,0.0,0.0,0.0,0.0,0.0,57.1,0.0,0.0,0.0,0.0,0.0,0.0,0.0,0.0,0.0,0.0,0.0,0.0,0.0,0.0,0.0
P,n.a.,1198,0.5,0.1,5.0,1.0,0.75,0.0,22.0,0.0,0.0,0.0,66.0,14.5,16.3,4.5,0.0,0.0,0.0,79.2,0.0,0.0,0.0,0.0,0.0,0.0,0.0,0.0,0.0,0.0,0.0,0.0,0.0,0.0,0.0,0.0,0.0,0.0,0.0,0.0,0.0,0.0,0.0,0.0,0.0,0.0,0.0,0.0,0.0,0.0,0.0,0.0,0.0,0.0,0.0,0.0,0.0,0.0,0.0,0.0,0.0,0.0,0.0,0.0,0.0,0.0,0.0,0.0
0,n.a.,1093,0.51,0.1,5.0,1.0,0.87,80.0,21.0,0.0,0.0,0.0,63.4,13.3,50.0,5.0,0.0,0.0,0.0,0.0,0.0,0.0,0.0,0.0,0.0,0.0,45.0,0.0,0.0,0.0,0.0,0.0,0.0,0.0,0.0,0.0,0.0,0.0,0.0,0.0,0.0,0.0,0.0,0.0,0.0,0.0,0.0,0.0,0.0,0.0,0.0,0.0,0.0,0.0,0.0,0.0,0.0,0.0,0.0,0.0,0.0,0.0,0.0,0.0,0.0,0.0,0.0,0.0
0,n.a.,1093,0.83,0.17,5.0,1.0,2.2,0.0,21.0,0.0,0.0,0.0,64.0,13.4,50.0,5.0,0.0,0.0,0.0,0.0,0.0,0.0,0.0,0.0,0.0,0.0,45.0,0.0,0.0,0.0,0.0,0.0,0.0,0.0,0.0,0.0,0.0,0.0,0.0,0.0,0.0,0.0,0.0,0.0,0.0,0.0,0.0,0.0,0.0,0.0,0.0,0.0,0.0,0.0,0.0,0.0,0.0,0.0,0.0,0.0,0.0,0.0,0.0,0.0,0.0,0.0,0.0,0.0
0,n.a.,1093,0.83,0.17,5.0,1.0,2.2,0.0,20.0,0.0,0.0,0.0,71.0,14.2,50.0,5.0,0.0,0.0,0.0,0.0,0.0,0.0,0.0,0.0,0.0,0.0,0.0,0.0,0.0,0.0,0.0,0.0,0.0,0.0,0.0,0.0,0.0,0.0,0.0,0.0,0.0,0.0,0.0,45.0,0.0,0.0,0.0,0.0,0.0,0.0,0.0,0.0,0.0,0.0,0.0,0.0,0.0,0.0,0.0,0.0,0.0,0.0,0.0,0.0,0.0,0.0,0.0,0.0
0,n.a.,1093,0.83,0.17,5.0,1.0,2.2,0.0,19.0,0.0,0.0,0.0,69.0,13.1,50.0,5.0,0.0,0.0,0.0,0.0,0.0,0.0,0.0,0.0,0.0,0.0,0.0,0.0,0.0,0.0,0.0,0.0,0.0,0.0,0.0,0.0,0.0,0.0,0.0,0.0,0.0,0.0,0.0,0.0,45.0,0.0,0.0,0.0,0.0,0.0,0.0,0.0,0.0,0.0,0.0,0.0,0.0,0.0,0.0,0.0,0.0,0.0,0.0,0.0,0.0,0.0,0.0,0.0
0,Impregnation,1073,0.67,0.33,2.0,1.0,3.0,99.0,29.3,0.0,8.5,7.5,16.0,4.7,58.7,19.5,0.0,0.0,0.0,0.0,0.0,0.0,0.0,0.0,0.0,0.0,0.0,0.0,0.0,0.0,0.0,2.3,0.0,0.0,0.0,0.0,0.0,0.0,0.0,0.0,0.0,0.0,0.0,0.0,0.0,0.0,0.0,0.0,0.0,0.0,0.0,0.0,19.5,0.0,0.0,0.0,0.0,0.0,0.0,0.0,0.0,0.0,0.0,0.0,0.0,0.0,0.0,0.0
0,Impregnation,1073,0.67,0.33,2.0,1.0,3.0,99.0,38.4,0.0,30.6,9.4,40.0,15.4,58.7,19.5,0.0,0.0,0.0,0.0,0.0,0.0,0.0,0.0,0.0,0.0,0.0,0.0,0.0,0.0,0.0,0.0,0.0,0.0,0.0,0.0,0.0,2.3,0.0,0.0,0.0,0.0,0.0,0.0,0.0,0.0,0.0,0.0,0.0,0.0,0.0,0.0,19.5,0.0,0.0,0.0,0.0,0.0,0.0,0.0,0.0,0.0,0.0,0.0,0.0,0.0,0.0,0.0
0,Impregnation,1073,0.67,0.33,2.0,1.0,3.0,99.0,41.8,0.0,31.3,10.4,41.7,17.4,58.7,19.5,0.0,0.0,2.3,0.0,0.0,0.0,0.0,0.0,0.0,0.0,0.0,0.0,0.0,0.0,0.0,0.0,0.0,0.0,0.0,0.0,0.0,0.0,0.0,0.0,0.0,0.0,0.0,0.0,0.0,0.0,0.0,0.0,0.0,0.0,0.0,0.0,19.5,0.0,0.0,0.0,0.0,0.0,0.0,0.0,0.0,0.0,0.0,0.0,0.0,0.0,0.0,0.0
0,Impregnation,1073,0.67,0.33,2.0,1.0,3.0,99.0,40.7,0.0,31.2,12.3,43.5,17.7,58.7,19.5,0.0,0.0,0.0,0.0,0.0,2.3,0.0,0.0,0.0,0.0,0.0,0.0,0.0,0.0,0.0,0.0,0.0,0.0,0.0,0.0,0.0,0.0,0.0,0.0,0.0,0.0,0.0,0.0,0.0,0.0,0.0,0.0,0.0,0.0,0.0,0.0,19.5,0.0,0.0,0.0,0.0,0.0,0.0,0.0,0.0,0.0,0.0,0.0,0.0,0.0,0.0,0.0
0,Impregnation,1073,0.67,0.33,2.0,1.0,3.0,99.0,44.1,0.0,34.6,9.8,44.4,19.6,58.7,19.5,0.0,0.0,0.0,0.0,0.0,0.0,0.0,0.0,0.0,0.0,0.0,0.0,0.0,0.0,0.0,0.0,0.0,0.0,0.0,0.0,0.0,0.0,0.0,0.0,0.0,0.0,0.0,0.0,0.0,2.3,0.0,0.0,0.0,0.0,0.0,0.0,19.5,0.0,0.0,0.0,0.0,0.0,0.0,0.0,0.0,0.0,0.0,0.0,0.0,0.0,0.0,0.0
0,Impregnation,1073,0.67,0.33,2.0,1.0,3.0,99.0,44.3,0.0,39.7,6.8,46.5,20.6,55.2,19.9,0.0,0.0,0.0,5.0,0.0,0.0,0.0,0.0,0.0,0.0,0.0,0.0,0.0,0.0,0.0,0.0,0.0,0.0,0.0,0.0,0.0,0.0,0.0,0.0,0.0,0.0,0.0,0.0,0.0,0.0,0.0,0.0,0.0,0.0,0.0,0.0,19.9,0.0,0.0,0.0,0.0,0.0,0.0,0.0,0.0,0.0,0.0,0.0,0.0,0.0,0.0,0.0
