Repository: jsjong98/Catalyst-AI

Catalyst-AI
Sungkyunkwan University, School of Chemical Engineering
IPSE (Laboratory of Intelligence Process System Engieering)
Jonghwan Oh (1), Janggeun Lee (2), Dongin Jung (2), Jiyong Kim (*)

Don't Copy this code.

File: Database/Mn_Cat_1.csv (part 7 of 10)
Promotor,Preparation,"Temperature, K","p(CH4), bar","p(O2), bar",p(CH4)/p(O2),"p total, bar","Contact time, s","X(O2), %","X(CH4), %","S(COx), %","S(C2=), %","S(C2-), %","S(C2), %","Y(C2), %",Mn_C_mol%,Na_C_mol%,Li_C_mol%,Mg_C_mol%,Ti_C_mol%,Si_C_mol%,Ag_C_mol%,W_C_mol%,Mo_C_mol%,Nd_C_mol%,K_C_mol%,Ce_C_mol%,La_C_mol%,Ga_C_mol%,Zr_C_mol%,Ba_C_mol%,Ni_C_mol%,Al_C_mol%,Rb_C_mol%,Ca_C_mol%,Cu_C_mol%,Cr_C_mol%,Nb_C_mol%,Sn_C_mol%,Fe_C_mol%,Ge_C_mol%,Cs_C_mol%,Zn_C_mol%,Sr_C_mol%,Gd_C_mol%,Sm_C_mol%,Ta_C_mol%,Co_C_mol%,Rh_C_mol%,Ir_C_mol%,Pt_C_mol%, Na _C_mol%,P_C_mol%,Cl_A_mol%,P_A_mol%,C_A_mol%,S_A_mol%,B_A_mol%,Al_S_mol%,Si_S_mol%,La_S_mol%,Ca_S_mol%,Zr_S_mol%,C_S_mol%,Mg_S_mol%,Fe_S_mol%,Sr_S_mol%,Ti_S_mol%,Co_S_mol%
0,Impregnation,1118,0.41,0.2,2.0,1.0,0.4,44.5,19.8,53.0,30.0,17.0,47.4,9.4,50.0,5.0,0.0,0.0,0.0,0.0,0.0,0.0,0.0,0.0,0.0,0.0,45.0,0.0,0.0,0.0,0.0,0.0,0.0,0.0,0.0,0.0,0.0,0.0,0.0,0.0,0.0,0.0,0.0,0.0,0.0,0.0,0.0,0.0,0.0,0.0,0.0,0.0,0.0,0.0,0.0,0.0,0.0,0.0,0.0,0.0,0.0,0.0,0.0,0.0,0.0,0.0,0.0,0.0
Cl,n.a.,1064,0.67,0.33,2.0,1.0,3.0,100.0,38.0,0.0,31.0,9.0,40.0,15.2,66.3,33.2,0.0,0.0,0.0,0.0,0.0,0.0,0.0,0.0,0.0,0.0,0.0,0.0,0.0,0.0,0.0,0.0,0.0,0.0,0.0,0.0,0.0,0.5,0.0,0.0,0.0,0.0,0.0,0.0,0.0,0.0,0.0,0.0,0.0,0.0,0.0,0.0,0.0,0.0,0.0,0.0,0.0,0.0,0.0,0.0,0.0,0.0,0.0,0.0,0.0,0.0,0.0,0.0
Cl,n.a.,1087,0.67,0.33,2.0,1.0,3.0,100.0,42.0,0.0,31.0,11.0,42.0,17.6,66.3,33.2,0.0,0.0,0.5,0.0,0.0,0.0,0.0,0.0,0.0,0.0,0.0,0.0,0.0,0.0,0.0,0.0,0.0,0.0,0.0,0.0,0.0,0.0,0.0,0.0,0.0,0.0,0.0,0.0,0.0,0.0,0.0,0.0,0.0,0.0,0.0,0.0,0.0,0.0,0.0,0.0,0.0,0.0,0.0,0.0,0.0,0.0,0.0,0.0,0.0,0.0,0.0,0.0
Cl,n.a.,1089,0.67,0.33,2.0,1.0,3.0,100.0,41.0,0.0,32.0,12.0,44.0,18.0,66.3,33.2,0.0,0.0,0.0,0.0,0.0,0.5,0.0,0.0,0.0,0.0,0.0,0.0,0.0,0.0,0.0,0.0,0.0,0.0,0.0,0.0,0.0,0.0,0.0,0.0,0.0,0.0,0.0,0.0,0.0,0.0,0.0,0.0,0.0,0.0,0.0,0.0,0.0,0.0,0.0,0.0,0.0,0.0,0.0,0.0,0.0,0.0,0.0,0.0,0.0,0.0,0.0,0.0
Cl,n.a.,1077,0.67,0.33,2.0,1.0,3.0,100.0,44.0,0.0,35.0,10.0,45.0,19.8,66.3,33.2,0.0,0.0,0.0,0.0,0.0,0.0,0.0,0.0,0.0,0.0,0.0,0.0,0.0,0.0,0.0,0.0,0.0,0.0,0.0,0.0,0.0,0.0,0.0,0.0,0.0,0.0,0.0,0.0,0.0,0.5,0.0,0.0,0.0,0.0,0.0,0.0,0.0,0.0,0.0,0.0,0.0,0.0,0.0,0.0,0.0,0.0,0.0,0.0,0.0,0.0,0.0,0.0
Cl,n.a.,1041,0.67,0.33,2.0,1.0,3.0,100.0,44.0,0.0,40.0,7.0,47.0,20.7,65.9,33.0,0.0,0.0,0.0,1.1,0.0,0.0,0.0,0.0,0.0,0.0,0.0,0.0,0.0,0.0,0.0,0.0,0.0,0.0,0.0,0.0,0.0,0.0,0.0,0.0,0.0,0.0,0.0,0.0,0.0,0.0,0.0,0.0,0.0,0.0,0.0,0.0,0.0,0.0,0.0,0.0,0.0,0.0,0.0,0.0,0.0,0.0,0.0,0.0,0.0,0.0,0.0,0.0
Cl,n.a.,1053,0.67,0.33,2.0,1.0,3.0,100.0,46.0,0.0,36.0,9.0,45.0,20.7,54.5,27.3,0.0,0.0,0.0,18.2,0.0,0.0,0.0,0.0,0.0,0.0,0.0,0.0,0.0,0.0,0.0,0.0,0.0,0.0,0.0,0.0,0.0,0.0,0.0,0.0,0.0,0.0,0.0,0.0,0.0,0.0,0.0,0.0,0.0,0.0,0.0,0.0,0.0,0.0,0.0,0.0,0.0,0.0,0.0,0.0,0.0,0.0,0.0,0.0,0.0,0.0,0.0,0.0
Cl,n.a.,1048,0.29,0.04,7.8,1.0,3.3,100.0,16.0,0.0,56.0,20.0,76.0,12.2,67.8,16.1,0.0,0.0,0.0,16.1,0.0,0.0,0.0,0.0,0.0,0.0,0.0,0.0,0.0,0.0,0.0,0.0,0.0,0.0,0.0,0.0,0.0,0.0,0.0,0.0,0.0,0.0,0.0,0.0,0.0,0.0,0.0,0.0,0.0,0.0,0.0,0.0,0.0,0.0,0.0,0.0,0.0,0.0,0.0,0.0,0.0,0.0,0.0,0.0,0.0,0.0,0.0,0.0
0,Therm.decomp.,973,0.9,0.2,4.5,1.0,6.8,0.0,2.2,0.0,0.0,0.0,5.9,0.1,25.0,0.0,0.0,0.0,0.0,0.0,0.0,0.0,0.0,0.0,0.0,0.0,25.0,0.0,0.0,0.0,0.0,0.0,0.0,25.0,0.0,0.0,0.0,0.0,0.0,0.0,0.0,0.0,0.0,0.0,0.0,0.0,25.0,0.0,0.0,0.0,0.0,0.0,0.0,0.0,0.0,0.0,0.0,0.0,0.0,0.0,0.0,0.0,0.0,0.0,0.0,0.0,0.0,0.0
0,Therm.decomp.,1068,0.3,0.05,6.0,1.0,0.24,0.0,11.9,0.0,0.0,0.0,18.4,2.2,50.0,0.0,0.0,0.0,0.0,0.0,0.0,0.0,0.0,0.0,0.0,0.0,40.0,0.0,0.0,0.0,0.0,0.0,0.0,0.0,0.0,0.0,0.0,0.0,0.0,0.0,0.0,0.0,10.0,0.0,0.0,0.0,0.0,0.0,0.0,0.0,0.0,0.0,0.0,0.0,0.0,0.0,0.0,0.0,0.0,0.0,0.0,0.0,0.0,0.0,0.0,0.0,0.0,0.0
0,Impregnation,1073,0.75,0.25,3.0,1.0,2.1,0.0,27.5,0.0,61.2,0.0,76.1,20.9,8.3,0.0,1.0,0.0,90.0,0.0,0.0,0.0,0.0,0.0,0.0,0.0,0.7,0.0,0.0,0.0,0.0,0.0,0.0,0.0,0.0,0.0,0.0,0.0,0.0,0.0,0.0,0.0,0.0,0.0,0.0,0.0,0.0,0.0,0.0,0.0,0.0,0.0,0.0,0.0,0.0,0.0,0.0,0.0,0.0,0.0,0.0,0.0,0.0,0.0,0.0,0.0,0.0,0.0
0,Impregnation,1073,0.75,0.25,3.0,1.0,0.1,0.0,30.2,36.7,39.6,23.8,63.4,19.1,1.1,2.1,0.0,0.0,0.0,0.0,0.0,1.0,0.0,0.0,0.0,0.0,0.0,0.0,0.0,0.0,0.0,0.0,0.0,0.0,0.0,0.0,0.0,0.0,0.0,0.0,0.0,0.0,0.0,0.0,0.0,0.0,0.0,0.0,0.0,0.0,0.0,0.0,0.0,0.0,0.0,0.0,0.0,0.0,95.8,0.0,0.0,0.0,0.0,0.0,0.0,0.0,0.0,0.0
0,Impregnation,1023,0.89,0.11,8.1,1.0,0.04,0.0,15.1,0.0,0.0,0.0,71.8,10.8,3.5,8.9,0.0,0.0,0.0,0.0,0.0,4.5,0.0,0.0,0.0,0.0,0.0,0.0,0.0,0.0,0.0,0.0,0.0,0.0,0.0,0.0,0.0,0.0,0.0,0.0,0.0,0.0,0.0,0.0,0.0,0.0,0.0,0.0,0.0,0.0,0.0,0.0,0.0,0.0,0.0,0.0,0.0,0.0,83.1,0.0,0.0,0.0,0.0,0.0,0.0,0.0,0.0,0.0
0,Impregnation,1073,0.76,0.24,3.2,1.0,0.14,0.0,20.5,35.9,35.4,28.7,64.1,13.1,3.5,0.0,8.9,0.0,0.0,0.0,0.0,4.5,0.0,0.0,0.0,0.0,0.0,0.0,0.0,0.0,0.0,0.0,0.0,0.0,0.0,0.0,0.0,0.0,0.0,0.0,0.0,0.0,0.0,0.0,0.0,0.0,0.0,0.0,0.0,0.0,0.0,0.0,0.0,0.0,0.0,0.0,0.0,0.0,83.1,0.0,0.0,0.0,0.0,0.0,0.0,0.0,0.0,0.0
0,Impregnation,1073,0.76,0.24,3.2,1.0,0.14,0.0,29.5,33.6,42.6,23.8,66.4,19.6,3.5,8.9,0.0,0.0,0.0,0.0,0.0,4.5,0.0,0.0,0.0,0.0,0.0,0.0,0.0,0.0,0.0,0.0,0.0,0.0,0.0,0.0,0.0,0.0,0.0,0.0,0.0,0.0,0.0,0.0,0.0,0.0,0.0,0.0,0.0,0.0,0.0,0.0,0.0,0.0,0.0,0.0,0.0,0.0,83.1,0.0,0.0,0.0,0.0,0.0,0.0,0.0,0.0,0.0
0,Impregnation,1073,0.76,0.24,3.2,1.0,0.14,0.0,29.6,37.6,39.6,22.8,62.4,18.5,3.5,0.0,0.0,0.0,0.0,0.0,0.0,4.5,0.0,0.0,8.9,0.0,0.0,0.0,0.0,0.0,0.0,0.0,0.0,0.0,0.0,0.0,0.0,0.0,0.0,0.0,0.0,0.0,0.0,0.0,0.0,0.0,0.0,0.0,0.0,0.0,0.0,0.0,0.0,0.0,0.0,0.0,0.0,0.0,83.1,0.0,0.0,0.0,0.0,0.0,0.0,0.0,0.0,0.0
0,Impregnation,1073,0.76,0.24,3.2,1.0,0.14,0.0,21.3,67.5,18.7,13.8,32.5,6.9,3.5,0.0,0.0,0.0,0.0,0.0,0.0,4.5,0.0,0.0,0.0,0.0,0.0,0.0,0.0,8.9,0.0,0.0,0.0,0.0,0.0,0.0,0.0,0.0,0.0,0.0,0.0,0.0,0.0,0.0,0.0,0.0,0.0,0.0,0.0,0.0,0.0,0.0,0.0,0.0,0.0,0.0,0.0,0.0,83.1,0.0,0.0,0.0,0.0,0.0,0.0,0.0,0.0,0.0
0,Impregnation,1073,0.76,0.24,3.2,1.0,0.14,0.0,19.0,74.7,12.1,13.2,25.3,4.8,3.5,0.0,0.0,0.0,0.0,0.0,0.0,4.5,0.0,0.0,0.0,0.0,0.0,0.0,0.0,0.0,0.0,0.0,0.0,8.9,0.0,0.0,0.0,0.0,0.0,0.0,0.0,0.0,0.0,0.0,0.0,0.0,0.0,0.0,0.0,0.0,0.0,0.0,0.0,0.0,0.0,0.0,0.0,0.0,83.1,0.0,0.0,0.0,0.0,0.0,0.0,0.0,0.0,0.0
0,Impregnation,1073,0.76,0.24,3.2,1.0,0.14,0.0,18.3,85.4,7.5,7.1,14.6,2.7,3.5,0.0,0.0,0.0,0.0,0.0,0.0,4.5,0.0,0.0,0.0,0.0,0.0,0.0,0.0,0.0,0.0,0.0,0.0,0.0,0.0,0.0,0.0,0.0,8.9,0.0,0.0,0.0,0.0,0.0,0.0,0.0,0.0,0.0,0.0,0.0,0.0,0.0,0.0,0.0,0.0,0.0,0.0,0.0,83.1,0.0,0.0,0.0,0.0,0.0,0.0,0.0,0.0,0.0
0,Impregnation,1073,0.76,0.24,3.2,1.0,0.14,0.0,18.3,77.0,11.9,11.1,23.0,4.2,3.5,0.0,0.0,0.0,0.0,0.0,0.0,4.5,0.0,0.0,0.0,0.0,0.0,0.0,0.0,0.0,0.0,0.0,0.0,0.0,0.0,0.0,0.0,0.0,0.0,0.0,0.0,0.0,0.0,0.0,0.0,0.0,8.9,0.0,0.0,0.0,0.0,0.0,0.0,0.0,0.0,0.0,0.0,0.0,83.1,0.0,0.0,0.0,0.0,0.0,0.0,0.0,0.0,0.0
0,Impregnation,1073,0.76,0.24,3.2,1.0,0.14,0.0,18.4,76.2,12.1,11.7,23.8,4.4,3.5,0.0,0.0,0.0,0.0,0.0,0.0,4.5,0.0,0.0,0.0,0.0,0.0,0.0,0.0,0.0,8.9,0.0,0.0,0.0,0.0,0.0,0.0,0.0,0.0,0.0,0.0,0.0,0.0,0.0,0.0,0.0,0.0,0.0,0.0,0.0,0.0,0.0,0.0,0.0,0.0,0.0,0.0,0.0,83.1,0.0,0.0,0.0,0.0,0.0,0.0,0.0,0.0,0.0
0,Impregnation,1073,0.76,0.24,3.2,1.0,0.14,0.0,17.9,83.4,8.6,8.0,16.6,3.0,3.5,0.0,0.0,0.0,0.0,0.0,0.0,4.5,0.0,0.0,0.0,0.0,0.0,0.0,0.0,0.0,0.0,8.9,0.0,0.0,0.0,0.0,0.0,0.0,0.0,0.0,0.0,0.0,0.0,0.0,0.0,0.0,0.0,0.0,0.0,0.0,0.0,0.0,0.0,0.0,0.0,0.0,0.0,0.0,83.1,0.0,0.0,0.0,0.0,0.0,0.0,0.0,0.0,0.0
0,Impregnation,1073,0.42,0.17,2.5,1.0,0.11,0.0,35.5,46.0,41.0,0.0,54.0,19.2,3.5,8.9,0.0,0.0,0.0,0.0,0.0,4.5,0.0,0.0,0.0,0.0,0.0,0.0,0.0,0.0,0.0,0.0,0.0,0.0,0.0,0.0,0.0,0.0,0.0,0.0,0.0,0.0,0.0,0.0,0.0,0.0,0.0,0.0,0.0,0.0,0.0,0.0,0.0,0.0,0.0,0.0,0.0,0.0,83.1,0.0,0.0,0.0,0.0,0.0,0.0,0.0,0.0,0.0
0,Impregnation,1073,0.42,0.17,2.5,1.0,0.11,0.0,30.7,54.3,31.0,0.0,45.7,14.0,3.5,8.9,0.0,0.0,0.0,0.0,0.0,0.0,4.5,0.0,0.0,0.0,0.0,0.0,0.0,0.0,0.0,0.0,0.0,0.0,0.0,0.0,0.0,0.0,0.0,0.0,0.0,0.0,0.0,0.0,0.0,0.0,0.0,0.0,0.0,0.0,0.0,0.0,0.0,0.0,0.0,0.0,0.0,0.0,83.1,0.0,0.0,0.0,0.0,0.0,0.0,0.0,0.0,0.0
0,Impregnation,1093,0.8,0.2,4.0,1.0,0.12,96.3,30.3,0.0,42.0,0.0,68.4,20.7,3.5,8.9,0.0,0.0,0.0,0.0,0.0,4.5,0.0,0.0,0.0,0.0,0.0,0.0,0.0,0.0,0.0,0.0,0.0,0.0,0.0,0.0,0.0,0.0,0.0,0.0,0.0,0.0,0.0,0.0,0.0,0.0,0.0,0.0,0.0,0.0,0.0,0.0,0.0,0.0,0.0,0.0,0.0,0.0,83.1,0.0,0.0,0.0,0.0,0.0,0.0,0.0,0.0,0.0
0,Impregnation,973,0.67,0.33,2.0,1.0,0.22,100.0,41.0,0.0,0.0,0.0,42.8,17.5,3.5,8.9,0.0,0.0,0.0,0.0,0.0,4.5,0.0,0.0,0.0,0.0,0.0,0.0,0.0,0.0,0.0,0.0,0.0,0.0,0.0,0.0,0.0,0.0,0.0,0.0,0.0,0.0,0.0,0.0,0.0,0.0,0.0,0.0,0.0,0.0,0.0,0.0,0.0,0.0,0.0,0.0,0.0,0.0,83.1,0.0,0.0,0.0,0.0,0.0,0.0,0.0,0.0,0.0
0,Sol-gel,1093,0.8,0.2,4.0,1.0,0.12,65.6,22.4,0.0,36.3,0.0,69.4,15.5,3.5,8.9,0.0,0.0,0.0,0.0,0.0,4.5,0.0,0.0,0.0,0.0,0.0,0.0,0.0,0.0,0.0,0.0,0.0,0.0,0.0,0.0,0.0,0.0,0.0,0.0,0.0,0.0,0.0,0.0,0.0,0.0,0.0,0.0,0.0,0.0,0.0,0.0,0.0,0.0,0.0,0.0,0.0,0.0,83.1,0.0,0.0,0.0,0.0,0.0,0.0,0.0,0.0,0.0
0,Sol-gel,1023,0.75,0.25,3.0,1.0,0.75,0.0,43.8,0.0,0.0,0.0,53.6,23.5,1.5,13.8,0.0,0.0,0.0,0.0,0.0,0.7,0.0,0.0,0.0,0.0,0.0,0.0,2.2,0.0,0.0,0.0,0.0,0.0,0.0,0.0,0.0,0.0,0.0,0.0,0.0,0.0,0.0,0.0,0.0,0.0,0.0,0.0,0.0,0.0,0.0,0.0,0.0,0.7,0.0,3.6,0.0,0.0,77.5,0.0,0.0,0.0,0.0,0.0,0.0,0.0,0.0,0.0
0,Sol-gel,1023,0.75,0.25,3.0,1.0,0.75,0.0,38.0,0.0,0.0,0.0,47.4,18.0,1.5,13.8,0.0,0.0,0.0,0.0,0.0,0.7,0.0,0.0,0.0,0.0,0.0,0.0,2.2,0.0,0.0,0.0,0.0,0.0,0.0,0.0,0.0,0.0,0.0,0.0,0.0,0.0,0.0,0.0,0.0,0.0,0.0,0.0,0.0,0.0,0.0,0.0,0.0,0.0,0.0,3.6,0.0,0.0,78.2,0.0,0.0,0.0,0.0,0.0,0.0,0.0,0.0,0.0
0,Sol-gel,1023,0.75,0.25,3.0,1.0,0.75,0.0,34.0,0.0,0.0,0.0,47.1,16.0,1.5,13.8,0.0,0.0,0.0,0.0,0.0,0.7,0.0,0.0,0.0,0.0,0.0,0.0,2.2,0.0,0.0,0.0,0.0,0.0,0.0,0.0,0.0,0.0,0.0,0.0,0.0,0.0,0.0,0.0,0.0,0.0,0.0,0.0,0.0,0.0,0.0,0.0,0.0,0.7,0.0,0.0,0.0,0.0,81.1,0.0,0.0,0.0,0.0,0.0,0.0,0.0,0.0,0.0
0,Sol-gel,1023,0.75,0.25,3.0,1.0,0.75,0.0,15.0,0.0,0.0,0.0,66.7,10.0,1.5,13.8,0.0,0.0,0.0,0.0,0.0,0.7,0.0,0.0,0.0,0.0,0.0,0.0,2.2,0.0,0.0,0.0,0.0,0.0,0.0,0.0,0.0,0.0,0.0,0.0,0.0,0.0,0.0,0.0,0.0,0.0,0.0,0.0,0.0,0.0,0.0,0.0,0.0,0.0,0.0,0.0,0.0,0.0,81.8,0.0,0.0,0.0,0.0,0.0,0.0,0.0,0.0,0.0
0,Therm.decomp.,973,0.4,0.1,4.0,1.0,1.33,100.0,40.0,0.0,48.0,0.0,63.0,25.2,3.5,8.9,0.0,0.0,0.0,0.0,0.0,4.5,0.0,0.0,0.0,0.0,0.0,0.0,0.0,0.0,0.0,0.0,0.0,0.0,0.0,0.0,0.0,0.0,0.0,0.0,0.0,0.0,0.0,0.0,0.0,0.0,0.0,0.0,0.0,0.0,0.0,0.0,0.0,0.0,0.0,0.0,0.0,0.0,83.1,0.0,0.0,0.0,0.0,0.0,0.0,0.0,0.0,0.0
0,Impregnation,1069,0.25,0.75,0.3,1.0,0.15,0.0,21.5,0.0,0.0,0.0,58.1,12.5,1.93,44.18,0.0,0.0,0.0,0.0,0.0,1.09,0.0,0.0,0.0,0.0,0.0,0.0,31.8,0.0,0.0,0.0,0.0,0.0,0.0,0.0,0.0,0.0,0.0,0.0,0.0,0.0,0.0,0.0,0.0,0.0,0.0,0.0,0.0,0.0,0.0,0.0,0.0,13.79,0.0,7.22,0.0,0.0,0.0,0.0,0.0,0.0,0.0,0.0,0.0,0.0,0.0,0.0
0,Impregnation,1069,0.25,0.75,0.3,1.0,0.15,0.0,21.6,0.0,0.0,0.0,63.2,13.7,3.0,48.55,0.0,0.0,0.0,0.0,0.0,2.25,0.0,0.0,0.0,0.0,0.0,0.0,32.94,0.0,0.0,0.0,0.0,0.0,0.0,0.0,0.0,0.0,0.0,0.0,0.0,0.0,0.0,0.0,0.0,0.0,0.0,0.0,0.0,0.0,0.0,0.0,0.0,9.52,0.0,3.74,0.0,0.0,0.0,0.0,0.0,0.0,0.0,0.0,0.0,0.0,0.0,0.0
0,Impregnation,1069,0.25,0.75,0.3,1.0,0.15,0.0,13.1,0.0,0.0,0.0,59.5,7.8,0.0,60.37,0.0,0.0,0.0,0.0,0.0,2.22,0.0,0.0,0.0,0.0,0.0,0.0,32.49,0.0,0.0,0.0,0.0,0.0,0.0,0.0,0.0,0.0,0.0,0.0,0.0,0.0,0.0,0.0,0.0,0.0,0.0,0.0,0.0,0.0,0.0,0.0,0.0,0.0,0.0,4.92,0.0,0.0,0.0,0.0,0.0,0.0,0.0,0.0,0.0,0.0,0.0,0.0
0,Impregnation,1069,0.25,0.75,0.3,1.0,0.19,0.0,15.9,0.0,0.0,0.0,53.0,8.4,2.5,86.89,0.0,0.0,0.0,0.0,0.0,0.0,0.0,0.0,0.0,0.0,0.0,0.0,0.0,0.0,0.0,0.0,0.0,0.0,0.0,0.0,0.0,0.0,0.0,0.0,0.0,0.0,0.0,0.0,0.0,0.0,0.0,0.0,0.0,0.0,0.0,0.0,0.0,5.95,0.0,4.67,0.0,0.0,0.0,0.0,0.0,0.0,0.0,0.0,0.0,0.0,0.0,0.0
0,Impregnation,1069,0.25,0.75,0.3,1.0,0.17,0.0,21.7,0.0,0.0,0.0,36.4,7.9,3.84,81.28,0.0,0.0,0.0,0.0,0.0,1.08,0.0,0.0,0.0,0.0,0.0,0.0,7.91,0.0,0.0,0.0,0.0,0.0,0.0,0.0,0.0,0.0,0.0,0.0,0.0,0.0,0.0,0.0,0.0,0.0,0.0,0.0,0.0,0.0,0.0,0.0,0.0,2.29,0.0,3.59,0.0,0.0,0.0,0.0,0.0,0.0,0.0,0.0,0.0,0.0,0.0,0.0
0,Impregnation,1069,0.25,0.75,0.3,1.0,0.15,0.0,24.0,0.0,0.0,0.0,61.9,14.9,4.42,39.42,0.0,0.0,0.0,0.0,0.0,1.66,0.0,0.0,0.0,0.0,0.0,0.0,36.45,0.0,0.0,0.0,0.0,0.0,0.0,0.0,0.0,0.0,0.0,0.0,0.0,0.0,0.0,0.0,0.0,0.0,0.0,0.0,0.0,0.0,0.0,0.0,0.0,7.02,0.0,11.03,0.0,0.0,0.0,0.0,0.0,0.0,0.0,0.0,0.0,0.0,0.0,0.0
0,Impregnation,1069,0.25,0.75,0.3,1.0,0.19,0.0,22.6,0.0,0.0,0.0,32.9,7.4,0.0,78.64,0.0,0.0,0.0,0.0,0.0,1.15,0.0,0.0,0.0,0.0,0.0,0.0,0.0,0.0,0.0,0.0,0.0,0.0,0.0,0.0,0.0,0.0,0.0,0.0,0.0,0.0,0.0,0.0,0.0,0.0,0.0,0.0,0.0,0.0,0.0,0.0,0.0,4.88,0.0,15.32,0.0,0.0,0.0,0.0,0.0,0.0,0.0,0.0,0.0,0.0,0.0,0.0
0,Impregnation,1069,0.25,0.75,0.3,1.0,0.17,0.0,17.0,0.0,0.0,0.0,49.7,8.4,2.08,71.74,0.0,0.0,0.0,0.0,0.0,2.35,0.0,0.0,0.0,0.0,0.0,0.0,8.59,0.0,0.0,0.0,0.0,0.0,0.0,0.0,0.0,0.0,0.0,0.0,0.0,0.0,0.0,0.0,0.0,0.0,0.0,0.0,0.0,0.0,0.0,0.0,0.0,7.45,0.0,7.8,0.0,0.0,0.0,0.0,0.0,0.0,0.0,0.0,0.0,0.0,0.0,0.0
0,Impregnation,1069,0.25,0.75,0.3,1.0,0.17,0.0,16.3,0.0,0.0,0.0,47.5,7.8,3.1,69.67,0.0,0.0,0.0,0.0,0.0,1.31,0.0,0.0,0.0,0.0,0.0,0.0,12.76,0.0,0.0,0.0,0.0,0.0,0.0,0.0,0.0,0.0,0.0,0.0,0.0,0.0,0.0,0.0,0.0,0.0,0.0,0.0,0.0,0.0,0.0,0.0,0.0,7.37,0.0,5.79,0.0,0.0,0.0,0.0,0.0,0.0,0.0,0.0,0.0,0.0,0.0,0.0
0,Impregnation,1069,0.25,0.75,0.3,1.0,0.16,0.0,16.1,0.0,0.0,0.0,51.8,8.4,0.79,67.25,0.0,0.0,0.0,0.0,0.0,0.0,0.0,0.0,0.0,0.0,0.0,0.0,26.05,0.0,0.0,0.0,0.0,0.0,0.0,0.0,0.0,0.0,0.0,0.0,0.0,0.0,0.0,0.0,0.0,0.0,0.0,0.0,0.0,0.0,0.0,0.0,0.0,0.0,0.0,5.91,0.0,0.0,0.0,0.0,0.0,0.0,0.0,0.0,0.0,0.0,0.0,0.0
0,Impregnation,1069,0.25,0.75,0.3,1.0,0.18,0.0,14.3,0.0,0.0,0.0,57.1,8.2,0.0,58.87,0.0,0.0,0.0,0.0,0.0,0.0,0.0,0.0,0.0,0.0,0.0,0.0,11.69,0.0,0.0,0.0,0.0,0.0,0.0,0.0,0.0,0.0,0.0,0.0,0.0,0.0,0.0,0.0,0.0,0.0,0.0,0.0,0.0,0.0,0.0,0.0,0.0,13.52,0.0,15.92,0.0,0.0,0.0,0.0,0.0,0.0,0.0,0.0,0.0,0.0,0.0,0.0
0,Impregnation,1069,0.25,0.75,0.3,1.0,0.16,0.0,12.9,0.0,0.0,0.0,60.5,7.8,2.74,57.8,0.0,0.0,0.0,0.0,0.0,1.54,0.0,0.0,0.0,0.0,0.0,0.0,22.56,0.0,0.0,0.0,0.0,0.0,0.0,0.0,0.0,0.0,0.0,0.0,0.0,0.0,0.0,0.0,0.0,0.0,0.0,0.0,0.0,0.0,0.0,0.0,0.0,0.0,0.0,15.36,0.0,0.0,0.0,0.0,0.0,0.0,0.0,0.0,0.0,0.0,0.0,0.0
0,Impregnation,1069,0.25,0.75,0.3,1.0,0.16,0.0,14.6,0.0,0.0,0.0,57.6,8.4,3.29,56.02,0.0,0.0,0.0,0.0,0.0,0.46,0.0,0.0,0.0,0.0,0.0,0.0,27.09,0.0,0.0,0.0,0.0,0.0,0.0,0.0,0.0,0.0,0.0,0.0,0.0,0.0,0.0,0.0,0.0,0.0,0.0,0.0,0.0,0.0,0.0,0.0,0.0,3.91,0.0,9.22,0.0,0.0,0.0,0.0,0.0,0.0,0.0,0.0,0.0,0.0,0.0,0.0
0,Impregnation,1069,0.25,0.75,0.3,1.0,0.17,0.0,14.8,0.0,0.0,0.0,53.1,7.9,0.79,66.97,0.0,0.0,0.0,0.0,0.0,1.79,0.0,0.0,0.0,0.0,0.0,0.0,19.64,0.0,0.0,0.0,0.0,0.0,0.0,0.0,0.0,0.0,0.0,0.0,0.0,0.0,0.0,0.0,0.0,0.0,0.0,0.0,0.0,0.0,0.0,0.0,0.0,1.89,0.0,8.91,0.0,0.0,0.0,0.0,0.0,0.0,0.0,0.0,0.0,0.0,0.0,0.0
0,Impregnation,1069,0.25,0.75,0.3,1.0,0.18,0.0,15.4,0.0,0.0,0.0,53.0,8.1,2.25,82.71,0.0,0.0,0.0,0.0,0.0,1.27,0.0,0.0,0.0,0.0,0.0,0.0,0.0,0.0,0.0,0.0,0.0,0.0,0.0,0.0,0.0,0.0,0.0,0.0,0.0,0.0,0.0,0.0,0.0,0.0,0.0,0.0,0.0,0.0,0.0,0.0,0.0,5.36,0.0,8.42,0.0,0.0,0.0,0.0,0.0,0.0,0.0,0.0,0.0,0.0,0.0,0.0
0,Impregnation,1069,0.25,0.75,0.3,1.0,0.15,0.0,20.3,0.0,0.0,0.0,64.0,13.0,2.17,41.35,0.0,0.0,0.0,0.0,0.0,1.84,0.0,0.0,0.0,0.0,0.0,0.0,35.81,0.0,0.0,0.0,0.0,0.0,0.0,0.0,0.0,0.0,0.0,0.0,0.0,0.0,0.0,0.0,0.0,0.0,0.0,0.0,0.0,0.0,0.0,0.0,0.0,2.59,0.0,16.25,0.0,0.0,0.0,0.0,0.0,0.0,0.0,0.0,0.0,0.0,0.0,0.0
0,Impregnation,1069,0.25,0.75,0.3,1.0,0.17,0.0,11.8,0.0,0.0,0.0,71.0,8.4,3.55,54.85,0.0,0.0,0.0,0.0,0.0,0.0,0.0,0.0,0.0,0.0,0.0,0.0,21.96,0.0,0.0,0.0,0.0,0.0,0.0,0.0,0.0,0.0,0.0,0.0,0.0,0.0,0.0,0.0,0.0,0.0,0.0,0.0,0.0,0.0,0.0,0.0,0.0,6.35,0.0,13.29,0.0,0.0,0.0,0.0,0.0,0.0,0.0,0.0,0.0,0.0,0.0,0.0
0,Impregnation,1069,0.25,0.75,0.3,1.0,0.19,0.0,12.4,0.0,0.0,0.0,62.5,7.8,0.89,76.43,0.0,0.0,0.0,0.0,0.0,1.0,0.0,0.0,0.0,0.0,0.0,0.0,0.0,0.0,0.0,0.0,0.0,0.0,0.0,0.0,0.0,0.0,0.0,0.0,0.0,0.0,0.0,0.0,0.0,0.0,0.0,0.0,0.0,0.0,0.0,0.0,0.0,8.44,0.0,13.25,0.0,0.0,0.0,0.0,0.0,0.0,0.0,0.0,0.0,0.0,0.0,0.0
0,Impregnation,1069,0.25,0.75,0.3,1.0,0.18,0.0,16.3,0.0,0.0,0.0,45.7,7.5,2.72,75.76,0.0,0.0,0.0,0.0,0.0,0.51,0.0,0.0,0.0,0.0,0.0,0.0,7.46,0.0,0.0,0.0,0.0,0.0,0.0,0.0,0.0,0.0,0.0,0.0,0.0,0.0,0.0,0.0,0.0,0.0,0.0,0.0,0.0,0.0,0.0,0.0,0.0,0.0,0.0,13.55,0.0,0.0,0.0,0.0,0.0,0.0,0.0,0.0,0.0,0.0,0.0,0.0
0,Impregnation,1069,0.25,0.75,0.3,1.0,0.18,0.0,10.8,0.0,0.0,0.0,69.2,7.5,0.0,74.79,0.0,0.0,0.0,0.0,0.0,1.48,0.0,0.0,0.0,0.0,0.0,0.0,10.8,0.0,0.0,0.0,0.0,0.0,0.0,0.0,0.0,0.0,0.0,0.0,0.0,0.0,0.0,0.0,0.0,0.0,0.0,0.0,0.0,0.0,0.0,0.0,0.0,3.12,0.0,9.81,0.0,0.0,0.0,0.0,0.0,0.0,0.0,0.0,0.0,0.0,0.0,0.0
0,Impregnation,1069,0.25,0.75,0.3,1.0,0.18,0.0,16.5,0.0,0.0,0.0,65.9,10.9,5.98,62.68,0.0,0.0,0.0,0.0,0.0,3.37,0.0,0.0,0.0,0.0,0.0,0.0,0.0,0.0,0.0,0.0,0.0,0.0,0.0,0.0,0.0,0.0,0.0,0.0,0.0,0.0,0.0,0.0,0.0,0.0,0.0,0.0,0.0,0.0,0.0,0.0,0.0,0.0,0.0,27.97,0.0,0.0,0.0,0.0,0.0,0.0,0.0,0.0,0.0,0.0,0.0,0.0
0,Impregnation,1069,0.25,0.75,0.3,1.0,0.18,0.0,12.5,0.0,0.0,0.0,64.2,8.0,0.98,66.36,0.0,0.0,0.0,0.0,0.0,1.65,0.0,0.0,0.0,0.0,0.0,0.0,8.06,0.0,0.0,0.0,0.0,0.0,0.0,0.0,0.0,0.0,0.0,0.0,0.0,0.0,0.0,0.0,0.0,0.0,0.0,0.0,0.0,0.0,0.0,0.0,0.0,4.66,0.0,18.29,0.0,0.0,0.0,0.0,0.0,0.0,0.0,0.0,0.0,0.0,0.0,0.0
0,Impregnation,1069,0.25,0.75,0.3,1.0,0.18,0.0,14.1,0.0,0.0,0.0,58.6,8.2,2.55,65.57,0.0,0.0,0.0,0.0,0.0,0.0,0.0,0.0,0.0,0.0,0.0,0.0,13.99,0.0,0.0,0.0,0.0,0.0,0.0,0.0,0.0,0.0,0.0,0.0,0.0,0.0,0.0,0.0,0.0,0.0,0.0,0.0,0.0,0.0,0.0,0.0,0.0,2.02,0.0,15.87,0.0,0.0,0.0,0.0,0.0,0.0,0.0,0.0,0.0,0.0,0.0,0.0
0,Impregnation,1069,0.25,0.75,0.3,1.0,0.17,0.0,8.8,0.0,0.0,0.0,81.8,7.2,0.0,64.0,0.0,0.0,0.0,0.0,0.0,0.68,0.0,0.0,0.0,0.0,0.0,0.0,19.8,0.0,0.0,0.0,0.0,0.0,0.0,0.0,0.0,0.0,0.0,0.0,0.0,0.0,0.0,0.0,0.0,0.0,0.0,0.0,0.0,0.0,0.0,0.0,0.0,4.29,0.0,11.23,0.0,0.0,0.0,0.0,0.0,0.0,0.0,0.0,0.0,0.0,0.0,0.0
0,Impregnation,1069,0.25,0.75,0.3,1.0,0.18,0.0,12.8,0.0,0.0,0.0,60.9,7.8,1.09,69.7,0.0,0.0,0.0,0.0,0.0,0.31,0.0,0.0,0.0,0.0,0.0,0.0,13.49,0.0,0.0,0.0,0.0,0.0,0.0,0.0,0.0,0.0,0.0,0.0,0.0,0.0,0.0,0.0,0.0,0.0,0.0,0.0,0.0,0.0,0.0,0.0,0.0,5.2,0.0,10.21,0.0,0.0,0.0,0.0,0.0,0.0,0.0,0.0,0.0,0.0,0.0,0.0
0,Impregnation,1069,0.25,0.75,0.3,1.0,0.14,0.0,25.7,0.0,0.0,0.0,72.1,18.5,9.07,35.81,0.0,0.0,0.0,0.0,0.0,2.84,0.0,0.0,0.0,0.0,0.0,0.0,37.22,0.0,0.0,0.0,0.0,0.0,0.0,0.0,0.0,0.0,0.0,0.0,0.0,0.0,0.0,0.0,0.0,0.0,0.0,0.0,0.0,0.0,0.0,0.0,0.0,11.76,0.0,3.3,0.0,0.0,0.0,0.0,0.0,0.0,0.0,0.0,0.0,0.0,0.0,0.0
0,Impregnation,1069,0.25,0.75,0.3,1.0,0.15,0.0,22.1,0.0,0.0,0.0,77.6,17.2,6.57,52.0,0.0,0.0,0.0,0.0,0.0,6.79,0.0,0.0,0.0,0.0,0.0,0.0,20.22,0.0,0.0,0.0,0.0,0.0,0.0,0.0,0.0,0.0,0.0,0.0,0.0,0.0,0.0,0.0,0.0,0.0,0.0,0.0,0.0,0.0,0.0,0.0,0.0,3.65,0.0,10.76,0.0,0.0,0.0,0.0,0.0,0.0,0.0,0.0,0.0,0.0,0.0,0.0
0,Impregnation,1069,0.25,0.75,0.3,1.0,0.18,0.0,15.4,0.0,0.0,0.0,77.7,12.0,2.37,69.71,0.0,0.0,0.0,0.0,0.0,1.78,0.0,0.0,0.0,0.0,0.0,0.0,0.0,0.0,0.0,0.0,0.0,0.0,0.0,0.0,0.0,0.0,0.0,0.0,0.0,0.0,0.0,0.0,0.0,0.0,0.0,0.0,0.0,0.0,0.0,0.0,0.0,13.19,0.0,12.95,0.0,0.0,0.0,0.0,0.0,0.0,0.0,0.0,0.0,0.0,0.0,0.0
0,Impregnation,1069,0.25,0.75,0.3,1.0,0.15,0.0,23.9,0.0,0.0,0.0,78.8,18.8,3.07,49.2,0.0,0.0,0.0,0.0,0.0,0.56,0.0,0.0,0.0,0.0,0.0,0.0,33.71,0.0,0.0,0.0,0.0,0.0,0.0,0.0,0.0,0.0,0.0,0.0,0.0,0.0,0.0,0.0,0.0,0.0,0.0,0.0,0.0,0.0,0.0,0.0,0.0,9.75,0.0,3.71,0.0,0.0,0.0,0.0,0.0,0.0,0.0,0.0,0.0,0.0,0.0,0.0
0,Impregnation,1069,0.25,0.75,0.3,1.0,0.18,0.0,12.0,0.0,0.0,0.0,68.1,8.2,2.38,86.3,0.0,0.0,0.0,0.0,0.0,1.8,0.0,0.0,0.0,0.0,0.0,0.0,0.0,0.0,0.0,0.0,0.0,0.0,0.0,0.0,0.0,0.0,0.0,0.0,0.0,0.0,0.0,0.0,0.0,0.0,0.0,0.0,0.0,0.0,0.0,0.0,0.0,5.71,0.0,3.81,0.0,0.0,0.0,0.0,0.0,0.0,0.0,0.0,0.0,0.0,0.0,0.0
0,Impregnation,1069,0.25,0.75,0.3,1.0,0.18,0.0,15.4,0.0,0.0,0.0,77.7,12.0,2.37,69.71,0.0,0.0,0.0,0.0,0.0,1.78,0.0,0.0,0.0,0.0,0.0,0.0,0.0,0.0,0.0,0.0,0.0,0.0,0.0,0.0,0.0,0.0,0.0,0.0,0.0,0.0,0.0,0.0,0.0,0.0,0.0,0.0,0.0,0.0,0.0,0.0,0.0,13.19,0.0,12.95,0.0,0.0,0.0,0.0,0.0,0.0,0.0,0.0,0.0,0.0,0.0,0.0
0,Impregnation,1069,0.25,0.75,0.3,1.0,0.18,0.0,18.6,0.0,0.0,0.0,67.3,12.5,0.83,75.64,0.0,0.0,0.0,0.0,0.0,1.41,0.0,0.0,0.0,0.0,0.0,0.0,5.75,0.0,0.0,0.0,0.0,0.0,0.0,0.0,0.0,0.0,0.0,0.0,0.0,0.0,0.0,0.0,0.0,0.0,0.0,0.0,0.0,0.0,0.0,0.0,0.0,2.77,0.0,13.6,0.0,0.0,0.0,0.0,0.0,0.0,0.0,0.0,0.0,0.0,0.0,0.0
0,Impregnation,1069,0.25,0.75,0.3,1.0,0.15,0.0,13.3,0.0,0.0,0.0,56.0,7.4,3.07,49.2,0.0,0.0,0.0,0.0,0.0,0.56,0.0,0.0,0.0,0.0,0.0,0.0,33.71,0.0,0.0,0.0,0.0,0.0,0.0,0.0,0.0,0.0,0.0,0.0,0.0,0.0,0.0,0.0,0.0,0.0,0.0,0.0,0.0,0.0,0.0,0.0,0.0,9.75,0.0,3.71,0.0,0.0,0.0,0.0,0.0,0.0,0.0,0.0,0.0,0.0,0.0,0.0
0,Impregnation,1080,0.25,0.75,0.3,1.0,0.15,0.0,16.9,0.0,0.0,0.0,74.1,12.6,4.42,39.42,0.0,0.0,0.0,0.0,0.0,1.66,0.0,0.0,0.0,0.0,0.0,0.0,36.45,0.0,0.0,0.0,0.0,0.0,0.0,0.0,0.0,0.0,0.0,0.0,0.0,0.0,0.0,0.0,0.0,0.0,0.0,0.0,0.0,0.0,0.0,0.0,0.0,7.02,0.0,11.03,0.0,0.0,0.0,0.0,0.0,0.0,0.0,0.0,0.0,0.0,0.0,0.0
0,Impregnation,1095,0.25,0.75,0.3,1.0,0.15,0.0,22.3,0.0,0.0,0.0,61.0,13.6,4.42,39.42,0.0,0.0,0.0,0.0,0.0,1.66,0.0,0.0,0.0,0.0,0.0,0.0,36.45,0.0,0.0,0.0,0.0,0.0,0.0,0.0,0.0,0.0,0.0,0.0,0.0,0.0,0.0,0.0,0.0,0.0,0.0,0.0,0.0,0.0,0.0,0.0,0.0,7.02,0.0,11.03,0.0,0.0,0.0,0.0,0.0,0.0,0.0,0.0,0.0,0.0,0.0,0.0
0,Impregnation,1105,0.25,0.75,0.3,1.0,0.15,0.0,25.2,0.0,0.0,0.0,57.6,14.6,4.42,39.42,0.0,0.0,0.0,0.0,0.0,1.66,0.0,0.0,0.0,0.0,0.0,0.0,36.45,0.0,0.0,0.0,0.0,0.0,0.0,0.0,0.0,0.0,0.0,0.0,0.0,0.0,0.0,0.0,0.0,0.0,0.0,0.0,0.0,0.0,0.0,0.0,0.0,7.02,0.0,11.03,0.0,0.0,0.0,0.0,0.0,0.0,0.0,0.0,0.0,0.0,0.0,0.0
0,Impregnation,1115,0.25,0.75,0.3,1.0,0.15,0.0,23.1,0.0,0.0,0.0,54.2,12.5,4.42,39.42,0.0,0.0,0.0,0.0,0.0,1.66,0.0,0.0,0.0,0.0,0.0,0.0,36.45,0.0,0.0,0.0,0.0,0.0,0.0,0.0,0.0,0.0,0.0,0.0,0.0,0.0,0.0,0.0,0.0,0.0,0.0,0.0,0.0,0.0,0.0,0.0,0.0,7.02,0.0,11.03,0.0,0.0,0.0,0.0,0.0,0.0,0.0,0.0,0.0,0.0,0.0,0.0
0,Impregnation,1130,0.25,0.75,0.3,1.0,0.15,0.0,21.3,0.0,0.0,0.0,50.8,10.8,4.42,39.42,0.0,0.0,0.0,0.0,0.0,1.66,0.0,0.0,0.0,0.0,0.0,0.0,36.45,0.0,0.0,0.0,0.0,0.0,0.0,0.0,0.0,0.0,0.0,0.0,0.0,0.0,0.0,0.0,0.0,0.0,0.0,0.0,0.0,0.0,0.0,0.0,0.0,7.02,0.0,11.03,0.0,0.0,0.0,0.0,0.0,0.0,0.0,0.0,0.0,0.0,0.0,0.0
0,n.a.,973,0.23,0.09,2.5,1.0,0.31,0.0,11.8,98.9,0.0,1.2,1.2,0.1,52.63,0.0,0.0,0.0,0.0,0.0,0.0,0.0,0.0,0.0,0.0,0.0,37.89,0.0,0.0,0.0,0.0,0.0,0.0,0.0,0.0,0.0,0.0,0.0,0.0,0.0,0.0,0.0,9.47,0.0,0.0,0.0,0.0,0.0,0.0,0.0,0.0,0.0,0.0,0.0,0.0,0.0,0.0,0.0,0.0,0.0,0.0,0.0,0.0,0.0,0.0,0.0,0.0,0.0
0,n.a.,973,0.23,0.09,2.5,1.0,0.31,0.0,9.4,81.9,3.3,14.8,18.1,1.7,50.0,10.0,0.0,0.0,0.0,0.0,0.0,0.0,0.0,0.0,0.0,0.0,40.0,0.0,0.0,0.0,0.0,0.0,0.0,0.0,0.0,0.0,0.0,0.0,0.0,0.0,0.0,0.0,0.0,0.0,0.0,0.0,0.0,0.0,0.0,0.0,0.0,0.0,0.0,0.0,0.0,0.0,0.0,0.0,0.0,0.0,0.0,0.0,0.0,0.0,0.0,0.0,0.0,0.0
0,n.a.,973,0.23,0.09,2.5,1.0,0.31,0.0,4.7,78.0,6.8,15.2,22.0,1.0,50.0,10.0,0.0,0.0,0.0,0.0,0.0,0.0,0.0,0.0,0.0,0.0,40.0,0.0,0.0,0.0,0.0,0.0,0.0,0.0,0.0,0.0,0.0,0.0,0.0,0.0,0.0,0.0,0.0,0.0,0.0,0.0,0.0,0.0,0.0,0.0,0.0,0.0,0.0,0.0,0.0,0.0,0.0,0.0,0.0,0.0,0.0,0.0,0.0,0.0,0.0,0.0,0.0,0.0
0,n.a.,973,0.23,0.09,2.5,1.0,0.28,0.0,6.0,53.6,20.5,25.9,46.4,2.8,50.0,10.0,0.0,0.0,0.0,0.0,0.0,0.0,0.0,0.0,0.0,0.0,0.0,0.0,0.0,0.0,0.0,0.0,0.0,0.0,0.0,0.0,0.0,0.0,0.0,0.0,0.0,0.0,0.0,0.0,40.0,0.0,0.0,0.0,0.0,0.0,0.0,0.0,0.0,0.0,0.0,0.0,0.0,0.0,0.0,0.0,0.0,0.0,0.0,0.0,0.0,0.0,0.0,0.0
0,n.a.,993,0.23,0.09,2.5,1.0,0.31,0.0,11.9,98.2,0.1,1.7,1.8,0.2,52.63,0.0,0.0,0.0,0.0,0.0,0.0,0.0,0.0,0.0,0.0,0.0,37.89,0.0,0.0,0.0,0.0,0.0,0.0,0.0,0.0,0.0,0.0,0.0,0.0,0.0,0.0,0.0,9.47,0.0,0.0,0.0,0.0,0.0,0.0,0.0,0.0,0.0,0.0,0.0,0.0,0.0,0.0,0.0,0.0,0.0,0.0,0.0,0.0,0.0,0.0,0.0,0.0,0.0
0,n.a.,993,0.23,0.09,2.5,1.0,0.31,0.0,10.3,74.5,6.8,18.7,25.5,2.6,50.0,10.0,0.0,0.0,0.0,0.0,0.0,0.0,0.0,0.0,0.0,0.0,40.0,0.0,0.0,0.0,0.0,0.0,0.0,0.0,0.0,0.0,0.0,0.0,0.0,0.0,0.0,0.0,0.0,0.0,0.0,0.0,0.0,0.0,0.0,0.0,0.0,0.0,0.0,0.0,0.0,0.0,0.0,0.0,0.0,0.0,0.0,0.0,0.0,0.0,0.0,0.0,0.0,0.0
0,n.a.,993,0.23,0.09,2.5,1.0,0.31,0.0,6.5,73.3,8.9,17.8,26.7,1.7,50.0,10.0,0.0,0.0,0.0,0.0,0.0,0.0,0.0,0.0,0.0,0.0,40.0,0.0,0.0,0.0,0.0,0.0,0.0,0.0,0.0,0.0,0.0,0.0,0.0,0.0,0.0,0.0,0.0,0.0,0.0,0.0,0.0,0.0,0.0,0.0,0.0,0.0,0.0,0.0,0.0,0.0,0.0,0.0,0.0,0.0,0.0,0.0,0.0,0.0,0.0,0.0,0.0,0.0
0,n.a.,993,0.23,0.09,2.5,1.0,0.28,0.0,9.5,48.0,25.4,26.6,52.0,4.9,50.0,10.0,0.0,0.0,0.0,0.0,0.0,0.0,0.0,0.0,0.0,0.0,0.0,0.0,0.0,0.0,0.0,0.0,0.0,0.0,0.0,0.0,0.0,0.0,0.0,0.0,0.0,0.0,0.0,0.0,40.0,0.0,0.0,0.0,0.0,0.0,0.0,0.0,0.0,0.0,0.0,0.0,0.0,0.0,0.0,0.0,0.0,0.0,0.0,0.0,0.0,0.0,0.0,0.0
0,n.a.,1013,0.23,0.09,2.5,1.0,0.31,0.0,12.2,97.3,0.3,2.4,2.7,0.3,52.63,0.0,0.0,0.0,0.0,0.0,0.0,0.0,0.0,0.0,0.0,0.0,37.89,0.0,0.0,0.0,0.0,0.0,0.0,0.0,0.0,0.0,0.0,0.0,0.0,0.0,0.0,0.0,9.47,0.0,0.0,0.0,0.0,0.0,0.0,0.0,0.0,0.0,0.0,0.0,0.0,0.0,0.0,0.0,0.0,0.0,0.0,0.0,0.0,0.0,0.0,0.0,0.0,0.0
0,n.a.,1013,0.23,0.09,2.5,1.0,0.31,0.0,11.5,70.5,9.1,20.4,29.5,3.4,50.0,10.0,0.0,0.0,0.0,0.0,0.0,0.0,0.0,0.0,0.0,0.0,40.0,0.0,0.0,0.0,0.0,0.0,0.0,0.0,0.0,0.0,0.0,0.0,0.0,0.0,0.0,0.0,0.0,0.0,0.0,0.0,0.0,0.0,0.0,0.0,0.0,0.0,0.0,0.0,0.0,0.0,0.0,0.0,0.0,0.0,0.0,0.0,0.0,0.0,0.0,0.0,0.0,0.0
0,n.a.,1013,0.23,0.09,2.5,1.0,0.31,0.0,9.3,68.6,12.2,19.2,31.4,2.9,50.0,10.0,0.0,0.0,0.0,0.0,0.0,0.0,0.0,0.0,0.0,0.0,40.0,0.0,0.0,0.0,0.0,0.0,0.0,0.0,0.0,0.0,0.0,0.0,0.0,0.0,0.0,0.0,0.0,0.0,0.0,0.0,0.0,0.0,0.0,0.0,0.0,0.0,0.0,0.0,0.0,0.0,0.0,0.0,0.0,0.0,0.0,0.0,0.0,0.0,0.0,0.0,0.0,0.0
0,n.a.,1013,0.23,0.09,2.5,1.0,0.28,0.0,11.2,45.5,31.8,22.7,54.5,6.1,50.0,10.0,0.0,0.0,0.0,0.0,0.0,0.0,0.0,0.0,0.0,0.0,0.0,0.0,0.0,0.0,0.0,0.0,0.0,0.0,0.0,0.0,0.0,0.0,0.0,0.0,0.0,0.0,0.0,0.0,40.0,0.0,0.0,0.0,0.0,0.0,0.0,0.0,0.0,0.0,0.0,0.0,0.0,0.0,0.0,0.0,0.0,0.0,0.0,0.0,0.0,0.0,0.0,0.0
0,n.a.,1033,0.23,0.09,2.5,1.0,0.31,0.0,13.0,96.2,0.8,3.1,3.8,0.5,52.63,0.0,0.0,0.0,0.0,0.0,0.0,0.0,0.0,0.0,0.0,0.0,37.89,0.0,0.0,0.0,0.0,0.0,0.0,0.0,0.0,0.0,0.0,0.0,0.0,0.0,0.0,0.0,9.47,0.0,0.0,0.0,0.0,0.0,0.0,0.0,0.0,0.0,0.0,0.0,0.0,0.0,0.0,0.0,0.0,0.0,0.0,0.0,0.0,0.0,0.0,0.0,0.0,0.0
0,n.a.,1033,0.23,0.09,2.5,1.0,0.31,0.0,14.2,57.3,15.8,26.9,42.7,6.1,50.0,10.0,0.0,0.0,0.0,0.0,0.0,0.0,0.0,0.0,0.0,0.0,40.0,0.0,0.0,0.0,0.0,0.0,0.0,0.0,0.0,0.0,0.0,0.0,0.0,0.0,0.0,0.0,0.0,0.0,0.0,0.0,0.0,0.0,0.0,0.0,0.0,0.0,0.0,0.0,0.0,0.0,0.0,0.0,0.0,0.0,0.0,0.0,0.0,0.0,0.0,0.0,0.0,0.0
0,n.a.,1033,0.23,0.09,2.5,1.0,0.31,0.0,10.7,67.5,14.0,18.5,32.5,3.5,50.0,10.0,0.0,0.0,0.0,0.0,0.0,0.0,0.0,0.0,0.0,0.0,40.0,0.0,0.0,0.0,0.0,0.0,0.0,0.0,0.0,0.0,0.0,0.0,0.0,0.0,0.0,0.0,0.0,0.0,0.0,0.0,0.0,0.0,0.0,0.0,0.0,0.0,0.0,0.0,0.0,0.0,0.0,0.0,0.0,0.0,0.0,0.0,0.0,0.0,0.0,0.0,0.0,0.0
0,n.a.,1033,0.23,0.09,2.5,1.0,0.28,0.0,15.5,43.8,34.8,21.4,56.2,8.7,50.0,10.0,0.0,0.0,0.0,0.0,0.0,0.0,0.0,0.0,0.0,0.0,0.0,0.0,0.0,0.0,0.0,0.0,0.0,0.0,0.0,0.0,0.0,0.0,0.0,0.0,0.0,0.0,0.0,0.0,40.0,0.0,0.0,0.0,0.0,0.0,0.0,0.0,0.0,0.0,0.0,0.0,0.0,0.0,0.0,0.0,0.0,0.0,0.0,0.0,0.0,0.0,0.0,0.0
0,n.a.,1053,0.23,0.09,2.5,1.0,0.31,0.0,13.9,94.6,1.3,4.1,5.4,0.7,52.63,0.0,0.0,0.0,0.0,0.0,0.0,0.0,0.0,0.0,0.0,0.0,37.89,0.0,0.0,0.0,0.0,0.0,0.0,0.0,0.0,0.0,0.0,0.0,0.0,0.0,0.0,0.0,9.47,0.0,0.0,0.0,0.0,0.0,0.0,0.0,0.0,0.0,0.0,0.0,0.0,0.0,0.0,0.0,0.0,0.0,0.0,0.0,0.0,0.0,0.0,0.0,0.0,0.0
0,n.a.,1053,0.23,0.09,2.5,1.0,0.31,0.0,15.1,52.9,21.7,25.4,47.1,7.1,50.0,10.0,0.0,0.0,0.0,0.0,0.0,0.0,0.0,0.0,0.0,0.0,40.0,0.0,0.0,0.0,0.0,0.0,0.0,0.0,0.0,0.0,0.0,0.0,0.0,0.0,0.0,0.0,0.0,0.0,0.0,0.0,0.0,0.0,0.0,0.0,0.0,0.0,0.0,0.0,0.0,0.0,0.0,0.0,0.0,0.0,0.0,0.0,0.0,0.0,0.0,0.0,0.0,0.0
0,n.a.,1053,0.23,0.09,2.5,1.0,0.31,0.0,11.3,64.1,18.1,17.8,35.9,4.1,50.0,10.0,0.0,0.0,0.0,0.0,0.0,0.0,0.0,0.0,0.0,0.0,40.0,0.0,0.0,0.0,0.0,0.0,0.0,0.0,0.0,0.0,0.0,0.0,0.0,0.0,0.0,0.0,0.0,0.0,0.0,0.0,0.0,0.0,0.0,0.0,0.0,0.0,0.0,0.0,0.0,0.0,0.0,0.0,0.0,0.0,0.0,0.0,0.0,0.0,0.0,0.0,0.0,0.0
0,n.a.,1053,0.23,0.09,2.5,1.0,0.28,0.0,17.2,42.5,39.1,18.4,57.5,9.9,50.0,10.0,0.0,0.0,0.0,0.0,0.0,0.0,0.0,0.0,0.0,0.0,0.0,0.0,0.0,0.0,0.0,0.0,0.0,0.0,0.0,0.0,0.0,0.0,0.0,0.0,0.0,0.0,0.0,0.0,40.0,0.0,0.0,0.0,0.0,0.0,0.0,0.0,0.0,0.0,0.0,0.0,0.0,0.0,0.0,0.0,0.0,0.0,0.0,0.0,0.0,0.0,0.0,0.0
0,Impregnation,1123,0.0,0.0,5.0,0.9,0.0,0.0,11.8,0.0,30.1,42.9,73.0,8.6,4.44,2.08,0.0,0.0,0.0,0.0,0.0,1.04,0.0,0.0,0.0,0.0,0.0,0.0,0.0,0.0,0.0,0.0,0.0,0.0,0.0,0.0,0.0,0.0,0.0,0.0,0.0,0.0,0.0,0.0,0.0,0.0,0.0,0.0,0.0,0.0,0.0,0.0,0.0,0.0,0.0,0.0,0.0,0.0,92.44,0.0,0.0,0.0,0.0,0.0,0.0,0.0,0.0,0.0
0,Impregnation,1123,0.0,0.0,5.0,0.9,0.0,0.0,14.2,0.0,34.5,48.2,82.7,11.7,4.44,2.08,0.0,0.0,0.0,0.0,0.0,1.04,0.0,0.0,0.0,0.0,0.0,0.0,0.0,0.0,0.0,0.0,0.0,0.0,0.0,0.0,0.0,0.0,0.0,0.0,0.0,0.0,0.0,0.0,0.0,0.0,0.0,0.0,0.0,0.0,0.0,0.0,0.0,0.0,0.0,0.0,0.0,0.0,92.44,0.0,0.0,0.0,0.0,0.0,0.0,0.0,0.0,0.0
0,Impregnation,1123,0.0,0.0,5.0,0.9,0.0,0.0,19.8,0.0,39.8,39.5,79.3,15.7,4.44,2.08,0.0,0.0,0.0,0.0,0.0,1.04,0.0,0.0,0.0,0.0,0.0,0.0,0.0,0.0,0.0,0.0,0.0,0.0,0.0,0.0,0.0,0.0,0.0,0.0,0.0,0.0,0.0,0.0,0.0,0.0,0.0,0.0,0.0,0.0,0.0,0.0,0.0,0.0,0.0,0.0,0.0,0.0,92.44,0.0,0.0,0.0,0.0,0.0,0.0,0.0,0.0,0.0
0,Impregnation,1123,0.0,0.0,5.0,0.9,0.0,0.0,21.7,0.0,42.8,32.9,75.7,16.4,4.44,2.08,0.0,0.0,0.0,0.0,0.0,1.04,0.0,0.0,0.0,0.0,0.0,0.0,0.0,0.0,0.0,0.0,0.0,0.0,0.0,0.0,0.0,0.0,0.0,0.0,0.0,0.0,0.0,0.0,0.0,0.0,0.0,0.0,0.0,0.0,0.0,0.0,0.0,0.0,0.0,0.0,0.0,0.0,92.44,0.0,0.0,0.0,0.0,0.0,0.0,0.0,0.0,0.0
0,Impregnation,1123,0.0,0.0,5.0,0.9,0.0,0.0,25.3,0.0,44.5,28.9,73.3,18.6,4.44,2.08,0.0,0.0,0.0,0.0,0.0,1.04,0.0,0.0,0.0,0.0,0.0,0.0,0.0,0.0,0.0,0.0,0.0,0.0,0.0,0.0,0.0,0.0,0.0,0.0,0.0,0.0,0.0,0.0,0.0,0.0,0.0,0.0,0.0,0.0,0.0,0.0,0.0,0.0,0.0,0.0,0.0,0.0,92.44,0.0,0.0,0.0,0.0,0.0,0.0,0.0,0.0,0.0
0,Impregnation,1123,0.0,0.0,5.0,0.9,0.0,0.0,27.1,0.0,41.7,24.6,66.3,17.9,4.44,2.08,0.0,0.0,0.0,0.0,0.0,1.04,0.0,0.0,0.0,0.0,0.0,0.0,0.0,0.0,0.0,0.0,0.0,0.0,0.0,0.0,0.0,0.0,0.0,0.0,0.0,0.0,0.0,0.0,0.0,0.0,0.0,0.0,0.0,0.0,0.0,0.0,0.0,0.0,0.0,0.0,0.0,0.0,92.44,0.0,0.0,0.0,0.0,0.0,0.0,0.0,0.0,0.0
0,Impregnation,1048,0.0,0.0,7.5,0.9,0.0,0.0,11.0,29.0,30.0,41.0,71.0,0.0,4.44,2.08,0.0,0.0,0.0,0.0,0.0,1.04,0.0,0.0,0.0,0.0,0.0,0.0,0.0,0.0,0.0,0.0,0.0,0.0,0.0,0.0,0.0,0.0,0.0,0.0,0.0,0.0,0.0,0.0,0.0,0.0,0.0,0.0,0.0,0.0,0.0,0.0,0.0,0.0,0.0,0.0,0.0,0.0,92.44,0.0,0.0,0.0,0.0,0.0,0.0,0.0,0.0,0.0
0,Impregnation,1073,0.0,0.0,7.5,0.9,0.0,0.0,13.0,24.0,36.0,40.0,76.0,0.0,4.44,2.08,0.0,0.0,0.0,0.0,0.0,1.04,0.0,0.0,0.0,0.0,0.0,0.0,0.0,0.0,0.0,0.0,0.0,0.0,0.0,0.0,0.0,0.0,0.0,0.0,0.0,0.0,0.0,0.0,0.0,0.0,0.0,0.0,0.0,0.0,0.0,0.0,0.0,0.0,0.0,0.0,0.0,0.0,92.44,0.0,0.0,0.0,0.0,0.0,0.0,0.0,0.0,0.0
0,Impregnation,1098,0.0,0.0,7.5,0.9,0.0,0.0,13.5,25.0,40.0,35.0,75.0,0.0,4.44,2.08,0.0,0.0,0.0,0.0,0.0,1.04,0.0,0.0,0.0,0.0,0.0,0.0,0.0,0.0,0.0,0.0,0.0,0.0,0.0,0.0,0.0,0.0,0.0,0.0,0.0,0.0,0.0,0.0,0.0,0.0,0.0,0.0,0.0,0.0,0.0,0.0,0.0,0.0,0.0,0.0,0.0,0.0,92.44,0.0,0.0,0.0,0.0,0.0,0.0,0.0,0.0,0.0
0,Impregnation,1123,0.0,0.0,7.5,0.9,0.0,0.0,14.0,24.0,42.0,34.0,76.0,0.0,4.44,2.08,0.0,0.0,0.0,0.0,0.0,1.04,0.0,0.0,0.0,0.0,0.0,0.0,0.0,0.0,0.0,0.0,0.0,0.0,0.0,0.0,0.0,0.0,0.0,0.0,0.0,0.0,0.0,0.0,0.0,0.0,0.0,0.0,0.0,0.0,0.0,0.0,0.0,0.0,0.0,0.0,0.0,0.0,92.44,0.0,0.0,0.0,0.0,0.0,0.0,0.0,0.0,0.0
0,Impregnation,1148,0.0,0.0,7.5,0.9,0.0,0.0,15.5,34.0,44.0,22.0,66.0,0.0,4.44,2.08,0.0,0.0,0.0,0.0,0.0,1.04,0.0,0.0,0.0,0.0,0.0,0.0,0.0,0.0,0.0,0.0,0.0,0.0,0.0,0.0,0.0,0.0,0.0,0.0,0.0,0.0,0.0,0.0,0.0,0.0,0.0,0.0,0.0,0.0,0.0,0.0,0.0,0.0,0.0,0.0,0.0,0.0,92.44,0.0,0.0,0.0,0.0,0.0,0.0,0.0,0.0,0.0
0,Impregnation,1073,0.0,0.0,3.0,0.9,0.0,0.0,0.0,40.0,42.0,18.0,60.0,0.0,4.44,2.08,0.0,0.0,0.0,0.0,0.0,1.04,0.0,0.0,0.0,0.0,0.0,0.0,0.0,0.0,0.0,0.0,0.0,0.0,0.0,0.0,0.0,0.0,0.0,0.0,0.0,0.0,0.0,0.0,0.0,0.0,0.0,0.0,0.0,0.0,0.0,0.0,0.0,0.0,0.0,0.0,0.0,0.0,92.44,0.0,0.0,0.0,0.0,0.0,0.0,0.0,0.0,0.0
0,Impregnation,1073,0.0,0.0,5.0,0.9,0.0,0.0,0.0,30.0,40.0,30.0,70.0,0.0,4.44,2.08,0.0,0.0,0.0,0.0,0.0,1.04,0.0,0.0,0.0,0.0,0.0,0.0,0.0,0.0,0.0,0.0,0.0,0.0,0.0,0.0,0.0,0.0,0.0,0.0,0.0,0.0,0.0,0.0,0.0,0.0,0.0,0.0,0.0,0.0,0.0,0.0,0.0,0.0,0.0,0.0,0.0,0.0,92.44,0.0,0.0,0.0,0.0,0.0,0.0,0.0,0.0,0.0
0,Impregnation,1073,0.0,0.0,6.0,0.9,0.0,0.0,0.0,25.0,40.0,35.0,75.0,0.0,4.44,2.08,0.0,0.0,0.0,0.0,0.0,1.04,0.0,0.0,0.0,0.0,0.0,0.0,0.0,0.0,0.0,0.0,0.0,0.0,0.0,0.0,0.0,0.0,0.0,0.0,0.0,0.0,0.0,0.0,0.0,0.0,0.0,0.0,0.0,0.0,0.0,0.0,0.0,0.0,0.0,0.0,0.0,0.0,92.44,0.0,0.0,0.0,0.0,0.0,0.0,0.0,0.0,0.0
0,Impregnation,1073,0.0,0.0,9.0,0.9,0.0,0.0,0.0,16.0,42.5,41.5,84.0,0.0,4.44,2.08,0.0,0.0,0.0,0.0,0.0,1.04,0.0,0.0,0.0,0.0,0.0,0.0,0.0,0.0,0.0,0.0,0.0,0.0,0.0,0.0,0.0,0.0,0.0,0.0,0.0,0.0,0.0,0.0,0.0,0.0,0.0,0.0,0.0,0.0,0.0,0.0,0.0,0.0,0.0,0.0,0.0,0.0,92.44,0.0,0.0,0.0,0.0,0.0,0.0,0.0,0.0,0.0
0,Citric acid method,1073,0.32,0.08,4.0,1.0,0.0,67.0,23.8,54.2,0.0,0.0,45.8,10.9,0.79,2.11,0.0,0.0,0.0,0.0,0.0,1.06,0.0,0.0,0.0,0.0,0.0,0.0,0.0,0.0,0.0,0.0,0.0,0.0,0.0,0.0,0.0,0.0,0.0,0.0,0.0,0.0,0.0,0.0,0.0,0.0,0.0,0.0,0.0,0.0,0.0,0.0,0.0,0.0,0.0,0.0,0.0,0.0,96.05,0.0,0.0,0.0,0.0,0.0,0.0,0.0,0.0,0.0
0,Citric acid method,1073,0.32,0.08,4.0,1.0,0.0,60.3,15.3,52.4,0.0,0.0,47.6,7.3,0.79,2.11,0.0,0.0,0.0,0.0,0.0,2.06,0.0,0.0,0.0,0.0,0.0,0.0,0.0,0.0,0.0,0.0,0.0,0.0,0.0,0.0,0.0,0.0,0.0,0.0,0.0,0.0,0.0,0.0,0.0,0.0,0.0,0.0,0.0,0.0,0.0,0.0,0.0,0.0,0.0,0.0,0.0,0.0,95.05,0.0,0.0,0.0,0.0,0.0,0.0,0.0,0.0,0.0
0,Impregnation,1073,0.83,0.17,5.0,1.0,0.13,0.0,33.0,0.0,51.3,19.7,71.0,23.4,1.08,2.15,0.0,0.0,0.0,0.0,0.0,1.08,0.0,0.0,0.0,0.0,0.0,0.0,0.0,0.0,0.0,0.0,0.0,0.0,0.0,0.0,0.0,0.0,0.0,0.0,0.0,0.0,0.0,0.0,0.0,0.0,0.0,0.0,0.0,0.0,0.0,0.0,0.0,0.0,0.0,0.0,0.0,0.0,95.7,0.0,0.0,0.0,0.0,0.0,0.0,0.0,0.0,0.0
0,Impregnation,1073,0.5,0.11,4.8,1.0,0.13,0.0,30.0,0.0,49.4,17.6,67.0,20.1,1.08,2.15,0.0,0.0,0.0,0.0,0.0,1.08,0.0,0.0,0.0,0.0,0.0,0.0,0.0,0.0,0.0,0.0,0.0,0.0,0.0,0.0,0.0,0.0,0.0,0.0,0.0,0.0,0.0,0.0,0.0,0.0,0.0,0.0,0.0,0.0,0.0,0.0,0.0,0.0,0.0,0.0,0.0,0.0,95.7,0.0,0.0,0.0,0.0,0.0,0.0,0.0,0.0,0.0
0,Impregnation,1023,0.6,0.2,3.0,1.0,0.23,0.0,31.0,69.3,30.7,20.9,51.6,16.0,1.51,13.72,0.0,0.0,0.0,0.0,0.0,0.73,0.0,0.0,0.0,0.0,0.0,0.0,2.31,0.0,0.0,0.0,0.0,0.0,0.0,0.0,0.0,0.0,0.0,0.0,0.0,0.0,0.0,0.0,0.0,0.0,0.0,0.0,0.0,0.0,0.0,0.0,0.0,0.71,0.0,3.45,0.0,0.0,77.57,0.0,0.0,0.0,0.0,0.0,0.0,0.0,0.0,0.0
0,Slurry,1023,0.6,0.2,3.0,1.0,0.23,0.0,46.3,56.2,43.8,7.2,51.1,23.6,1.51,13.72,0.0,0.0,0.0,0.0,0.0,0.73,0.0,0.0,0.0,0.0,0.0,0.0,2.31,0.0,0.0,0.0,0.0,0.0,0.0,0.0,0.0,0.0,0.0,0.0,0.0,0.0,0.0,0.0,0.0,0.0,0.0,0.0,0.0,0.0,0.0,0.0,0.0,0.71,0.0,3.45,0.0,0.0,77.57,0.0,0.0,0.0,0.0,0.0,0.0,0.0,0.0,0.0
0,Slurry,1023,0.6,0.2,3.0,1.0,0.23,0.0,44.7,51.9,48.1,8.2,56.3,25.2,1.51,13.72,0.0,0.0,0.0,0.0,0.0,0.73,0.0,0.0,0.0,0.0,0.0,0.0,2.31,0.0,0.0,0.0,0.0,0.0,0.0,0.0,0.0,0.0,0.0,0.0,0.0,0.0,0.0,0.0,0.0,0.0,0.0,0.0,0.0,0.0,0.0,0.0,0.0,0.71,0.0,3.45,0.0,0.0,77.57,0.0,0.0,0.0,0.0,0.0,0.0,0.0,0.0,0.0
0,Slurry,1023,0.6,0.2,3.0,1.0,0.23,0.0,44.4,52.5,47.5,8.4,56.0,24.8,1.51,13.72,0.0,0.0,0.0,0.0,0.0,0.73,0.0,0.0,0.0,0.0,0.0,0.0,2.31,0.0,0.0,0.0,0.0,0.0,0.0,0.0,0.0,0.0,0.0,0.0,0.0,0.0,0.0,0.0,0.0,0.0,0.0,0.0,0.0,0.0,0.0,0.0,0.0,0.71,0.0,3.45,0.0,0.0,77.57,0.0,0.0,0.0,0.0,0.0,0.0,0.0,0.0,0.0
0,Slurry,1023,0.6,0.2,3.0,1.0,0.23,0.0,29.5,65.1,34.9,15.8,50.7,14.9,1.51,13.72,0.0,0.0,0.0,0.0,0.0,0.73,0.0,0.0,0.0,0.0,0.0,0.0,2.31,0.0,0.0,0.0,0.0,0.0,0.0,0.0,0.0,0.0,0.0,0.0,0.0,0.0,0.0,0.0,0.0,0.0,0.0,0.0,0.0,0.0,0.0,0.0,0.0,0.71,0.0,3.45,0.0,0.0,77.57,0.0,0.0,0.0,0.0,0.0,0.0,0.0,0.0,0.0
0,Slurry,1023,0.6,0.2,3.0,1.0,0.23,0.0,44.0,54.7,45.3,7.2,52.5,23.1,1.51,13.72,0.0,0.0,0.0,0.0,0.0,0.73,0.0,0.0,0.0,0.0,0.0,0.0,2.31,0.0,0.0,0.0,0.0,0.0,0.0,0.0,0.0,0.0,0.0,0.0,0.0,0.0,0.0,0.0,0.0,0.0,0.0,0.0,0.0,0.0,0.0,0.0,0.0,0.71,0.0,3.45,0.0,0.0,77.57,0.0,0.0,0.0,0.0,0.0,0.0,0.0,0.0,0.0
0,Sol-gel,1023,0.6,0.2,3.0,1.0,0.23,0.0,13.6,79.1,20.9,25.6,46.5,6.3,1.51,13.72,0.0,0.0,0.0,0.0,0.0,0.73,0.0,0.0,0.0,0.0,0.0,0.0,2.31,0.0,0.0,0.0,0.0,0.0,0.0,0.0,0.0,0.0,0.0,0.0,0.0,0.0,0.0,0.0,0.0,0.0,0.0,0.0,0.0,0.0,0.0,0.0,0.0,0.71,0.0,3.45,0.0,0.0,77.57,0.0,0.0,0.0,0.0,0.0,0.0,0.0,0.0,0.0
0,Impregnation,1073,0.71,0.29,2.5,1.0,0.05,100.0,31.2,43.1,17.3,15.0,32.3,10.1,2.23,2.08,0.0,0.0,0.0,0.0,0.0,1.04,0.0,0.0,0.0,0.0,0.0,0.0,0.0,0.0,0.0,0.0,0.0,0.0,0.0,0.0,0.0,0.0,0.0,0.0,0.0,0.0,0.0,0.0,0.0,0.0,0.0,0.0,0.0,0.0,0.0,0.0,0.0,0.0,0.0,0.0,0.0,0.0,94.65,0.0,0.0,0.0,0.0,0.0,0.0,0.0,0.0,0.0
0,Impregnation,1073,0.71,0.29,2.5,1.0,0.05,100.0,30.7,43.8,43.4,14.7,58.1,17.8,2.23,2.08,0.0,0.0,0.0,0.0,0.0,1.04,0.0,0.0,0.0,0.0,0.0,0.0,0.0,0.0,0.0,0.0,0.0,0.0,0.0,0.0,0.0,0.0,0.0,0.0,0.0,0.0,0.0,0.0,0.0,0.0,0.0,0.0,0.0,0.0,0.0,0.0,0.0,0.0,0.0,0.0,0.0,0.0,94.65,0.0,0.0,0.0,0.0,0.0,0.0,0.0,0.0,0.0
0,Impregnation,1073,0.0,0.0,3.0,1.0,1.95,0.0,27.8,35.0,42.1,22.9,65.0,18.1,2.23,2.08,0.0,0.0,0.0,0.0,0.0,1.04,0.0,0.0,0.0,0.0,0.0,0.0,0.0,0.0,0.0,0.0,0.0,0.0,0.0,0.0,0.0,0.0,0.0,0.0,0.0,0.0,0.0,0.0,0.0,0.0,0.0,0.0,0.0,0.0,0.0,0.0,0.0,0.0,0.0,0.0,0.0,0.0,94.65,0.0,0.0,0.0,0.0,0.0,0.0,0.0,0.0,0.0
0,Impregnation,1073,0.0,0.0,3.0,1.0,1.95,0.0,33.8,40.7,40.7,18.6,59.3,20.0,2.23,2.08,0.0,0.0,0.0,0.0,0.0,1.04,0.0,0.0,0.0,0.0,0.0,0.0,0.0,0.0,0.0,0.0,0.0,0.0,0.0,0.0,0.0,0.0,0.0,0.0,0.0,0.0,0.0,0.0,0.0,0.0,0.0,0.0,0.0,0.0,0.0,0.0,0.0,0.0,0.0,0.0,0.0,0.0,94.65,0.0,0.0,0.0,0.0,0.0,0.0,0.0,0.0,0.0
0,Impregnation,1023,0.4,0.1,4.0,1.0,0.06,27.0,8.0,24.0,0.0,0.0,76.0,6.1,2.23,2.08,0.0,0.0,0.0,0.0,0.0,1.04,0.0,0.0,0.0,0.0,0.0,0.0,0.0,0.0,0.0,0.0,0.0,0.0,0.0,0.0,0.0,0.0,0.0,0.0,0.0,0.0,0.0,0.0,0.0,0.0,0.0,0.0,0.0,0.0,0.0,0.0,0.0,0.0,0.0,0.0,0.0,0.0,94.65,0.0,0.0,0.0,0.0,0.0,0.0,0.0,0.0,0.0
0,Impregnation,873,0.34,0.06,6.0,0.4,0.23,2.4,0.2,100.0,0.0,0.0,0.0,0.0,1.62,3.62,0.0,0.0,0.0,0.0,0.0,0.68,0.0,0.0,0.0,0.0,0.0,0.0,0.0,0.0,0.0,0.0,0.0,0.0,0.0,0.0,0.0,0.0,0.0,0.0,0.0,0.0,0.0,0.0,0.0,0.0,0.0,0.0,0.0,0.0,0.0,0.0,0.0,0.0,0.0,0.0,0.0,0.0,94.07,0.0,0.0,0.0,0.0,0.0,0.0,0.0,0.0,0.0
0,Impregnation,923,0.34,0.06,6.0,0.4,0.23,6.3,0.6,100.0,0.0,0.0,0.0,0.0,1.62,3.62,0.0,0.0,0.0,0.0,0.0,0.68,0.0,0.0,0.0,0.0,0.0,0.0,0.0,0.0,0.0,0.0,0.0,0.0,0.0,0.0,0.0,0.0,0.0,0.0,0.0,0.0,0.0,0.0,0.0,0.0,0.0,0.0,0.0,0.0,0.0,0.0,0.0,0.0,0.0,0.0,0.0,0.0,94.07,0.0,0.0,0.0,0.0,0.0,0.0,0.0,0.0,0.0
0,Impregnation,948,0.34,0.06,6.0,0.4,0.23,21.0,3.4,44.3,0.0,0.0,55.7,1.9,1.62,3.62,0.0,0.0,0.0,0.0,0.0,0.68,0.0,0.0,0.0,0.0,0.0,0.0,0.0,0.0,0.0,0.0,0.0,0.0,0.0,0.0,0.0,0.0,0.0,0.0,0.0,0.0,0.0,0.0,0.0,0.0,0.0,0.0,0.0,0.0,0.0,0.0,0.0,0.0,0.0,0.0,0.0,0.0,94.07,0.0,0.0,0.0,0.0,0.0,0.0,0.0,0.0,0.0
0,Impregnation,973,0.34,0.06,6.0,0.4,0.23,97.7,22.1,24.6,0.0,0.0,75.4,16.7,1.62,3.62,0.0,0.0,0.0,0.0,0.0,0.68,0.0,0.0,0.0,0.0,0.0,0.0,0.0,0.0,0.0,0.0,0.0,0.0,0.0,0.0,0.0,0.0,0.0,0.0,0.0,0.0,0.0,0.0,0.0,0.0,0.0,0.0,0.0,0.0,0.0,0.0,0.0,0.0,0.0,0.0,0.0,0.0,94.07,0.0,0.0,0.0,0.0,0.0,0.0,0.0,0.0,0.0
0,Impregnation,873,0.34,0.06,6.0,0.4,0.25,2.8,0.1,100.0,0.0,0.0,0.0,0.0,1.62,3.62,0.0,0.0,0.0,0.0,0.0,0.68,0.0,0.0,0.0,0.0,0.0,0.0,0.0,0.0,0.0,0.0,0.0,0.0,0.0,0.0,0.0,0.0,0.0,0.0,0.0,0.0,0.0,0.0,0.0,0.0,0.0,0.0,0.0,0.0,0.0,0.0,0.0,0.0,0.0,0.0,0.0,0.0,94.07,0.0,0.0,0.0,0.0,0.0,0.0,0.0,0.0,0.0
0,Impregnation,923,0.34,0.06,6.0,0.4,0.25,10.6,1.1,89.1,0.0,0.0,10.9,0.1,1.62,3.62,0.0,0.0,0.0,0.0,0.0,0.68,0.0,0.0,0.0,0.0,0.0,0.0,0.0,0.0,0.0,0.0,0.0,0.0,0.0,0.0,0.0,0.0,0.0,0.0,0.0,0.0,0.0,0.0,0.0,0.0,0.0,0.0,0.0,0.0,0.0,0.0,0.0,0.0,0.0,0.0,0.0,0.0,94.07,0.0,0.0,0.0,0.0,0.0,0.0,0.0,0.0,0.0
0,Impregnation,948,0.34,0.06,6.0,0.4,0.25,24.6,3.9,47.8,0.0,0.0,52.2,2.1,1.62,3.62,0.0,0.0,0.0,0.0,0.0,0.68,0.0,0.0,0.0,0.0,0.0,0.0,0.0,0.0,0.0,0.0,0.0,0.0,0.0,0.0,0.0,0.0,0.0,0.0,0.0,0.0,0.0,0.0,0.0,0.0,0.0,0.0,0.0,0.0,0.0,0.0,0.0,0.0,0.0,0.0,0.0,0.0,94.07,0.0,0.0,0.0,0.0,0.0,0.0,0.0,0.0,0.0
0,Impregnation,973,0.34,0.06,6.0,0.4,0.25,93.4,20.2,28.4,0.0,0.0,71.6,14.5,1.62,3.62,0.0,0.0,0.0,0.0,0.0,0.68,0.0,0.0,0.0,0.0,0.0,0.0,0.0,0.0,0.0,0.0,0.0,0.0,0.0,0.0,0.0,0.0,0.0,0.0,0.0,0.0,0.0,0.0,0.0,0.0,0.0,0.0,0.0,0.0,0.0,0.0,0.0,0.0,0.0,0.0,0.0,0.0,94.07,0.0,0.0,0.0,0.0,0.0,0.0,0.0,0.0,0.0
0,Impregnation,983,0.34,0.06,6.0,0.4,0.25,96.9,21.5,27.0,0.0,0.0,73.0,15.7,1.62,3.62,0.0,0.0,0.0,0.0,0.0,0.68,0.0,0.0,0.0,0.0,0.0,0.0,0.0,0.0,0.0,0.0,0.0,0.0,0.0,0.0,0.0,0.0,0.0,0.0,0.0,0.0,0.0,0.0,0.0,0.0,0.0,0.0,0.0,0.0,0.0,0.0,0.0,0.0,0.0,0.0,0.0,0.0,94.07,0.0,0.0,0.0,0.0,0.0,0.0,0.0,0.0,0.0
0,Impregnation,988,0.34,0.06,6.0,0.4,0.25,97.8,22.1,25.5,0.0,0.0,74.5,16.4,1.62,3.62,0.0,0.0,0.0,0.0,0.0,0.68,0.0,0.0,0.0,0.0,0.0,0.0,0.0,0.0,0.0,0.0,0.0,0.0,0.0,0.0,0.0,0.0,0.0,0.0,0.0,0.0,0.0,0.0,0.0,0.0,0.0,0.0,0.0,0.0,0.0,0.0,0.0,0.0,0.0,0.0,0.0,0.0,94.07,0.0,0.0,0.0,0.0,0.0,0.0,0.0,0.0,0.0
0,Impregnation,873,0.34,0.06,6.0,0.4,0.28,3.2,0.3,100.0,0.0,0.0,0.0,0.0,1.62,3.62,0.0,0.0,0.0,0.0,0.0,0.68,0.0,0.0,0.0,0.0,0.0,0.0,0.0,0.0,0.0,0.0,0.0,0.0,0.0,0.0,0.0,0.0,0.0,0.0,0.0,0.0,0.0,0.0,0.0,0.0,0.0,0.0,0.0,0.0,0.0,0.0,0.0,0.0,0.0,0.0,0.0,0.0,94.07,0.0,0.0,0.0,0.0,0.0,0.0,0.0,0.0,0.0
0,Impregnation,923,0.34,0.06,6.0,0.4,0.28,10.8,1.0,100.0,0.0,0.0,0.0,0.0,1.62,3.62,0.0,0.0,0.0,0.0,0.0,0.68,0.0,0.0,0.0,0.0,0.0,0.0,0.0,0.0,0.0,0.0,0.0,0.0,0.0,0.0,0.0,0.0,0.0,0.0,0.0,0.0,0.0,0.0,0.0,0.0,0.0,0.0,0.0,0.0,0.0,0.0,0.0,0.0,0.0,0.0,0.0,0.0,94.07,0.0,0.0,0.0,0.0,0.0,0.0,0.0,0.0,0.0
0,Impregnation,948,0.34,0.06,6.0,0.4,0.28,21.2,3.4,47.5,0.0,0.0,52.5,1.8,1.62,3.62,0.0,0.0,0.0,0.0,0.0,0.68,0.0,0.0,0.0,0.0,0.0,0.0,0.0,0.0,0.0,0.0,0.0,0.0,0.0,0.0,0.0,0.0,0.0,0.0,0.0,0.0,0.0,0.0,0.0,0.0,0.0,0.0,0.0,0.0,0.0,0.0,0.0,0.0,0.0,0.0,0.0,0.0,94.07,0.0,0.0,0.0,0.0,0.0,0.0,0.0,0.0,0.0
0,Impregnation,973,0.34,0.06,6.0,0.4,0.28,40.0,7.6,36.3,0.0,0.0,63.7,4.9,1.62,3.62,0.0,0.0,0.0,0.0,0.0,0.68,0.0,0.0,0.0,0.0,0.0,0.0,0.0,0.0,0.0,0.0,0.0,0.0,0.0,0.0,0.0,0.0,0.0,0.0,0.0,0.0,0.0,0.0,0.0,0.0,0.0,0.0,0.0,0.0,0.0,0.0,0.0,0.0,0.0,0.0,0.0,0.0,94.07,0.0,0.0,0.0,0.0,0.0,0.0,0.0,0.0,0.0
0,Impregnation,983,0.34,0.06,6.0,0.4,0.28,95.5,21.1,27.2,0.0,0.0,72.8,15.3,1.62,3.62,0.0,0.0,0.0,0.0,0.0,0.68,0.0,0.0,0.0,0.0,0.0,0.0,0.0,0.0,0.0,0.0,0.0,0.0,0.0,0.0,0.0,0.0,0.0,0.0,0.0,0.0,0.0,0.0,0.0,0.0,0.0,0.0,0.0,0.0,0.0,0.0,0.0,0.0,0.0,0.0,0.0,0.0,94.07,0.0,0.0,0.0,0.0,0.0,0.0,0.0,0.0,0.0
