Repository: jsjong98/Catalyst-AI

Catalyst-AI
Sungkyunkwan University, School of Chemical Engineering
IPSE (Laboratory of Intelligence Process System Engieering)
Jonghwan Oh (1), Janggeun Lee (2), Dongin Jung (2), Jiyong Kim (*)

Don't Copy this code.

File: Database/Mn_Cat_1.csv (part 8 of 10)
Promotor,Preparation,"Temperature, K","p(CH4), bar","p(O2), bar",p(CH4)/p(O2),"p total, bar","Contact time, s","X(O2), %","X(CH4), %","S(COx), %","S(C2=), %","S(C2-), %","S(C2), %","Y(C2), %",Mn_C_mol%,Na_C_mol%,Li_C_mol%,Mg_C_mol%,Ti_C_mol%,Si_C_mol%,Ag_C_mol%,W_C_mol%,Mo_C_mol%,Nd_C_mol%,K_C_mol%,Ce_C_mol%,La_C_mol%,Ga_C_mol%,Zr_C_mol%,Ba_C_mol%,Ni_C_mol%,Al_C_mol%,Rb_C_mol%,Ca_C_mol%,Cu_C_mol%,Cr_C_mol%,Nb_C_mol%,Sn_C_mol%,Fe_C_mol%,Ge_C_mol%,Cs_C_mol%,Zn_C_mol%,Sr_C_mol%,Gd_C_mol%,Sm_C_mol%,Ta_C_mol%,Co_C_mol%,Rh_C_mol%,Ir_C_mol%,Pt_C_mol%, Na _C_mol%,P_C_mol%,Cl_A_mol%,P_A_mol%,C_A_mol%,S_A_mol%,B_A_mol%,Al_S_mol%,Si_S_mol%,La_S_mol%,Ca_S_mol%,Zr_S_mol%,C_S_mol%,Mg_S_mol%,Fe_S_mol%,Sr_S_mol%,Ti_S_mol%,Co_S_mol%
0,Impregnation,998,0.34,0.06,6.0,0.4,0.28,98.0,22.0,26.0,0.0,0.0,74.0,16.3,1.62,3.62,0.0,0.0,0.0,0.0,0.0,0.68,0.0,0.0,0.0,0.0,0.0,0.0,0.0,0.0,0.0,0.0,0.0,0.0,0.0,0.0,0.0,0.0,0.0,0.0,0.0,0.0,0.0,0.0,0.0,0.0,0.0,0.0,0.0,0.0,0.0,0.0,0.0,0.0,0.0,0.0,0.0,0.0,94.07,0.0,0.0,0.0,0.0,0.0,0.0,0.0,0.0,0.0
0,Impregnation,873,0.23,0.75,3.0,0.3,0.23,1.1,0.2,100.0,0.0,0.0,0.0,0.0,1.62,3.62,0.0,0.0,0.0,0.0,0.0,0.68,0.0,0.0,0.0,0.0,0.0,0.0,0.0,0.0,0.0,0.0,0.0,0.0,0.0,0.0,0.0,0.0,0.0,0.0,0.0,0.0,0.0,0.0,0.0,0.0,0.0,0.0,0.0,0.0,0.0,0.0,0.0,0.0,0.0,0.0,0.0,0.0,94.07,0.0,0.0,0.0,0.0,0.0,0.0,0.0,0.0,0.0
0,Impregnation,923,0.23,0.75,3.0,0.3,0.23,3.2,0.4,100.0,0.0,0.0,0.0,0.0,1.62,3.62,0.0,0.0,0.0,0.0,0.0,0.68,0.0,0.0,0.0,0.0,0.0,0.0,0.0,0.0,0.0,0.0,0.0,0.0,0.0,0.0,0.0,0.0,0.0,0.0,0.0,0.0,0.0,0.0,0.0,0.0,0.0,0.0,0.0,0.0,0.0,0.0,0.0,0.0,0.0,0.0,0.0,0.0,94.07,0.0,0.0,0.0,0.0,0.0,0.0,0.0,0.0,0.0
0,Impregnation,948,0.23,0.75,3.0,0.3,0.23,8.3,1.7,81.5,0.0,0.0,18.5,0.3,1.62,3.62,0.0,0.0,0.0,0.0,0.0,0.68,0.0,0.0,0.0,0.0,0.0,0.0,0.0,0.0,0.0,0.0,0.0,0.0,0.0,0.0,0.0,0.0,0.0,0.0,0.0,0.0,0.0,0.0,0.0,0.0,0.0,0.0,0.0,0.0,0.0,0.0,0.0,0.0,0.0,0.0,0.0,0.0,94.07,0.0,0.0,0.0,0.0,0.0,0.0,0.0,0.0,0.0
0,Impregnation,973,0.23,0.75,3.0,0.3,0.23,99.6,36.2,34.9,0.0,0.0,65.1,23.6,1.62,3.62,0.0,0.0,0.0,0.0,0.0,0.68,0.0,0.0,0.0,0.0,0.0,0.0,0.0,0.0,0.0,0.0,0.0,0.0,0.0,0.0,0.0,0.0,0.0,0.0,0.0,0.0,0.0,0.0,0.0,0.0,0.0,0.0,0.0,0.0,0.0,0.0,0.0,0.0,0.0,0.0,0.0,0.0,94.07,0.0,0.0,0.0,0.0,0.0,0.0,0.0,0.0,0.0
0,Impregnation,873,0.2,0.07,3.0,0.3,0.23,0.4,0.1,100.0,0.0,0.0,0.0,0.0,1.62,3.62,0.0,0.0,0.0,0.0,0.0,0.68,0.0,0.0,0.0,0.0,0.0,0.0,0.0,0.0,0.0,0.0,0.0,0.0,0.0,0.0,0.0,0.0,0.0,0.0,0.0,0.0,0.0,0.0,0.0,0.0,0.0,0.0,0.0,0.0,0.0,0.0,0.0,0.0,0.0,0.0,0.0,0.0,94.07,0.0,0.0,0.0,0.0,0.0,0.0,0.0,0.0,0.0
0,Impregnation,923,0.2,0.07,3.0,0.3,0.23,3.7,0.6,100.0,0.0,0.0,0.0,0.0,1.62,3.62,0.0,0.0,0.0,0.0,0.0,0.68,0.0,0.0,0.0,0.0,0.0,0.0,0.0,0.0,0.0,0.0,0.0,0.0,0.0,0.0,0.0,0.0,0.0,0.0,0.0,0.0,0.0,0.0,0.0,0.0,0.0,0.0,0.0,0.0,0.0,0.0,0.0,0.0,0.0,0.0,0.0,0.0,94.07,0.0,0.0,0.0,0.0,0.0,0.0,0.0,0.0,0.0
0,Impregnation,948,0.2,0.07,3.0,0.3,0.23,9.9,2.2,74.0,0.0,0.0,26.0,0.6,1.62,3.62,0.0,0.0,0.0,0.0,0.0,0.68,0.0,0.0,0.0,0.0,0.0,0.0,0.0,0.0,0.0,0.0,0.0,0.0,0.0,0.0,0.0,0.0,0.0,0.0,0.0,0.0,0.0,0.0,0.0,0.0,0.0,0.0,0.0,0.0,0.0,0.0,0.0,0.0,0.0,0.0,0.0,0.0,94.07,0.0,0.0,0.0,0.0,0.0,0.0,0.0,0.0,0.0
0,Impregnation,973,0.2,0.07,3.0,0.3,0.23,100.0,36.6,34.8,0.0,0.0,65.2,23.9,1.62,3.62,0.0,0.0,0.0,0.0,0.0,0.68,0.0,0.0,0.0,0.0,0.0,0.0,0.0,0.0,0.0,0.0,0.0,0.0,0.0,0.0,0.0,0.0,0.0,0.0,0.0,0.0,0.0,0.0,0.0,0.0,0.0,0.0,0.0,0.0,0.0,0.0,0.0,0.0,0.0,0.0,0.0,0.0,94.07,0.0,0.0,0.0,0.0,0.0,0.0,0.0,0.0,0.0
0,Impregnation,873,0.18,0.06,3.0,0.3,0.23,1.1,0.2,100.0,0.0,0.0,0.0,0.0,1.62,3.62,0.0,0.0,0.0,0.0,0.0,0.68,0.0,0.0,0.0,0.0,0.0,0.0,0.0,0.0,0.0,0.0,0.0,0.0,0.0,0.0,0.0,0.0,0.0,0.0,0.0,0.0,0.0,0.0,0.0,0.0,0.0,0.0,0.0,0.0,0.0,0.0,0.0,0.0,0.0,0.0,0.0,0.0,94.07,0.0,0.0,0.0,0.0,0.0,0.0,0.0,0.0,0.0
0,Impregnation,923,0.18,0.06,3.0,0.3,0.23,3.0,0.5,100.0,0.0,0.0,0.0,0.0,1.62,3.62,0.0,0.0,0.0,0.0,0.0,0.68,0.0,0.0,0.0,0.0,0.0,0.0,0.0,0.0,0.0,0.0,0.0,0.0,0.0,0.0,0.0,0.0,0.0,0.0,0.0,0.0,0.0,0.0,0.0,0.0,0.0,0.0,0.0,0.0,0.0,0.0,0.0,0.0,0.0,0.0,0.0,0.0,94.07,0.0,0.0,0.0,0.0,0.0,0.0,0.0,0.0,0.0
0,Impregnation,948,0.18,0.06,3.0,0.3,0.23,9.3,3.0,45.3,0.0,0.0,54.7,1.6,1.62,3.62,0.0,0.0,0.0,0.0,0.0,0.68,0.0,0.0,0.0,0.0,0.0,0.0,0.0,0.0,0.0,0.0,0.0,0.0,0.0,0.0,0.0,0.0,0.0,0.0,0.0,0.0,0.0,0.0,0.0,0.0,0.0,0.0,0.0,0.0,0.0,0.0,0.0,0.0,0.0,0.0,0.0,0.0,94.07,0.0,0.0,0.0,0.0,0.0,0.0,0.0,0.0,0.0
0,Impregnation,973,0.18,0.06,3.0,0.3,0.23,14.9,5.4,36.8,0.0,0.0,63.2,3.4,1.62,3.62,0.0,0.0,0.0,0.0,0.0,0.68,0.0,0.0,0.0,0.0,0.0,0.0,0.0,0.0,0.0,0.0,0.0,0.0,0.0,0.0,0.0,0.0,0.0,0.0,0.0,0.0,0.0,0.0,0.0,0.0,0.0,0.0,0.0,0.0,0.0,0.0,0.0,0.0,0.0,0.0,0.0,0.0,94.07,0.0,0.0,0.0,0.0,0.0,0.0,0.0,0.0,0.0
0,Impregnation,1003,0.18,0.06,3.0,0.3,0.23,99.1,37.0,34.3,0.0,0.0,65.7,24.3,1.62,3.62,0.0,0.0,0.0,0.0,0.0,0.68,0.0,0.0,0.0,0.0,0.0,0.0,0.0,0.0,0.0,0.0,0.0,0.0,0.0,0.0,0.0,0.0,0.0,0.0,0.0,0.0,0.0,0.0,0.0,0.0,0.0,0.0,0.0,0.0,0.0,0.0,0.0,0.0,0.0,0.0,0.0,0.0,94.07,0.0,0.0,0.0,0.0,0.0,0.0,0.0,0.0,0.0
0,Impregnation,1008,0.18,0.06,3.0,0.3,0.23,99.9,37.2,33.6,0.0,0.0,66.4,24.7,1.62,3.62,0.0,0.0,0.0,0.0,0.0,0.68,0.0,0.0,0.0,0.0,0.0,0.0,0.0,0.0,0.0,0.0,0.0,0.0,0.0,0.0,0.0,0.0,0.0,0.0,0.0,0.0,0.0,0.0,0.0,0.0,0.0,0.0,0.0,0.0,0.0,0.0,0.0,0.0,0.0,0.0,0.0,0.0,94.07,0.0,0.0,0.0,0.0,0.0,0.0,0.0,0.0,0.0
0,Impregnation,873,0.15,0.05,3.0,0.2,0.28,0.0,0.0,0.0,0.0,0.0,100.0,0.0,1.62,3.62,0.0,0.0,0.0,0.0,0.0,0.68,0.0,0.0,0.0,0.0,0.0,0.0,0.0,0.0,0.0,0.0,0.0,0.0,0.0,0.0,0.0,0.0,0.0,0.0,0.0,0.0,0.0,0.0,0.0,0.0,0.0,0.0,0.0,0.0,0.0,0.0,0.0,0.0,0.0,0.0,0.0,0.0,94.07,0.0,0.0,0.0,0.0,0.0,0.0,0.0,0.0,0.0
0,Impregnation,923,0.15,0.05,3.0,0.2,0.28,1.2,0.2,100.0,0.0,0.0,0.0,0.0,1.62,3.62,0.0,0.0,0.0,0.0,0.0,0.68,0.0,0.0,0.0,0.0,0.0,0.0,0.0,0.0,0.0,0.0,0.0,0.0,0.0,0.0,0.0,0.0,0.0,0.0,0.0,0.0,0.0,0.0,0.0,0.0,0.0,0.0,0.0,0.0,0.0,0.0,0.0,0.0,0.0,0.0,0.0,0.0,94.07,0.0,0.0,0.0,0.0,0.0,0.0,0.0,0.0,0.0
0,Impregnation,973,0.15,0.05,3.0,0.2,0.28,6.8,1.8,65.2,0.0,0.0,34.8,0.6,1.62,3.62,0.0,0.0,0.0,0.0,0.0,0.68,0.0,0.0,0.0,0.0,0.0,0.0,0.0,0.0,0.0,0.0,0.0,0.0,0.0,0.0,0.0,0.0,0.0,0.0,0.0,0.0,0.0,0.0,0.0,0.0,0.0,0.0,0.0,0.0,0.0,0.0,0.0,0.0,0.0,0.0,0.0,0.0,94.07,0.0,0.0,0.0,0.0,0.0,0.0,0.0,0.0,0.0
0,Impregnation,1008,0.15,0.05,3.0,0.2,0.28,99.5,37.0,36.0,0.0,0.0,64.0,23.7,1.62,3.62,0.0,0.0,0.0,0.0,0.0,0.68,0.0,0.0,0.0,0.0,0.0,0.0,0.0,0.0,0.0,0.0,0.0,0.0,0.0,0.0,0.0,0.0,0.0,0.0,0.0,0.0,0.0,0.0,0.0,0.0,0.0,0.0,0.0,0.0,0.0,0.0,0.0,0.0,0.0,0.0,0.0,0.0,94.07,0.0,0.0,0.0,0.0,0.0,0.0,0.0,0.0,0.0
0,Impregnation,873,0.16,0.04,4.0,0.2,0.28,0.4,0.1,100.0,0.0,0.0,0.0,0.0,1.62,3.62,0.0,0.0,0.0,0.0,0.0,0.68,0.0,0.0,0.0,0.0,0.0,0.0,0.0,0.0,0.0,0.0,0.0,0.0,0.0,0.0,0.0,0.0,0.0,0.0,0.0,0.0,0.0,0.0,0.0,0.0,0.0,0.0,0.0,0.0,0.0,0.0,0.0,0.0,0.0,0.0,0.0,0.0,94.07,0.0,0.0,0.0,0.0,0.0,0.0,0.0,0.0,0.0
0,Impregnation,923,0.16,0.04,4.0,0.2,0.28,1.5,0.2,100.0,0.0,0.0,0.0,0.0,1.62,3.62,0.0,0.0,0.0,0.0,0.0,0.68,0.0,0.0,0.0,0.0,0.0,0.0,0.0,0.0,0.0,0.0,0.0,0.0,0.0,0.0,0.0,0.0,0.0,0.0,0.0,0.0,0.0,0.0,0.0,0.0,0.0,0.0,0.0,0.0,0.0,0.0,0.0,0.0,0.0,0.0,0.0,0.0,94.07,0.0,0.0,0.0,0.0,0.0,0.0,0.0,0.0,0.0
0,Impregnation,973,0.16,0.04,4.0,0.2,0.28,12.1,3.6,56.9,0.0,0.0,43.1,1.5,1.62,3.62,0.0,0.0,0.0,0.0,0.0,0.68,0.0,0.0,0.0,0.0,0.0,0.0,0.0,0.0,0.0,0.0,0.0,0.0,0.0,0.0,0.0,0.0,0.0,0.0,0.0,0.0,0.0,0.0,0.0,0.0,0.0,0.0,0.0,0.0,0.0,0.0,0.0,0.0,0.0,0.0,0.0,0.0,94.07,0.0,0.0,0.0,0.0,0.0,0.0,0.0,0.0,0.0
0,Impregnation,1008,0.16,0.04,4.0,0.2,0.28,25.5,8.5,29.7,0.0,0.0,70.3,6.0,1.62,3.62,0.0,0.0,0.0,0.0,0.0,0.68,0.0,0.0,0.0,0.0,0.0,0.0,0.0,0.0,0.0,0.0,0.0,0.0,0.0,0.0,0.0,0.0,0.0,0.0,0.0,0.0,0.0,0.0,0.0,0.0,0.0,0.0,0.0,0.0,0.0,0.0,0.0,0.0,0.0,0.0,0.0,0.0,94.07,0.0,0.0,0.0,0.0,0.0,0.0,0.0,0.0,0.0
0,Impregnation,1023,0.16,0.04,4.0,0.2,0.28,99.4,31.8,27.6,0.0,0.0,72.4,23.0,1.62,3.62,0.0,0.0,0.0,0.0,0.0,0.68,0.0,0.0,0.0,0.0,0.0,0.0,0.0,0.0,0.0,0.0,0.0,0.0,0.0,0.0,0.0,0.0,0.0,0.0,0.0,0.0,0.0,0.0,0.0,0.0,0.0,0.0,0.0,0.0,0.0,0.0,0.0,0.0,0.0,0.0,0.0,0.0,94.07,0.0,0.0,0.0,0.0,0.0,0.0,0.0,0.0,0.0
0,Impregnation,873,0.17,0.03,6.0,0.2,0.28,1.3,0.1,100.0,0.0,0.0,0.0,0.0,1.62,3.62,0.0,0.0,0.0,0.0,0.0,0.68,0.0,0.0,0.0,0.0,0.0,0.0,0.0,0.0,0.0,0.0,0.0,0.0,0.0,0.0,0.0,0.0,0.0,0.0,0.0,0.0,0.0,0.0,0.0,0.0,0.0,0.0,0.0,0.0,0.0,0.0,0.0,0.0,0.0,0.0,0.0,0.0,94.07,0.0,0.0,0.0,0.0,0.0,0.0,0.0,0.0,0.0
0,Impregnation,923,0.17,0.03,6.0,0.2,0.28,2.7,0.2,100.0,0.0,0.0,0.0,0.0,1.62,3.62,0.0,0.0,0.0,0.0,0.0,0.68,0.0,0.0,0.0,0.0,0.0,0.0,0.0,0.0,0.0,0.0,0.0,0.0,0.0,0.0,0.0,0.0,0.0,0.0,0.0,0.0,0.0,0.0,0.0,0.0,0.0,0.0,0.0,0.0,0.0,0.0,0.0,0.0,0.0,0.0,0.0,0.0,94.07,0.0,0.0,0.0,0.0,0.0,0.0,0.0,0.0,0.0
0,Impregnation,973,0.17,0.03,6.0,0.2,0.28,7.8,1.2,56.7,0.0,0.0,43.3,0.5,1.62,3.62,0.0,0.0,0.0,0.0,0.0,0.68,0.0,0.0,0.0,0.0,0.0,0.0,0.0,0.0,0.0,0.0,0.0,0.0,0.0,0.0,0.0,0.0,0.0,0.0,0.0,0.0,0.0,0.0,0.0,0.0,0.0,0.0,0.0,0.0,0.0,0.0,0.0,0.0,0.0,0.0,0.0,0.0,94.07,0.0,0.0,0.0,0.0,0.0,0.0,0.0,0.0,0.0
0,Impregnation,1008,0.17,0.03,6.0,0.2,0.28,24.9,6.1,26.4,0.0,0.0,73.6,4.5,1.62,3.62,0.0,0.0,0.0,0.0,0.0,0.68,0.0,0.0,0.0,0.0,0.0,0.0,0.0,0.0,0.0,0.0,0.0,0.0,0.0,0.0,0.0,0.0,0.0,0.0,0.0,0.0,0.0,0.0,0.0,0.0,0.0,0.0,0.0,0.0,0.0,0.0,0.0,0.0,0.0,0.0,0.0,0.0,94.07,0.0,0.0,0.0,0.0,0.0,0.0,0.0,0.0,0.0
0,Impregnation,1023,0.17,0.03,6.0,0.2,0.28,37.7,9.3,23.6,0.0,0.0,76.4,7.1,1.62,3.62,0.0,0.0,0.0,0.0,0.0,0.68,0.0,0.0,0.0,0.0,0.0,0.0,0.0,0.0,0.0,0.0,0.0,0.0,0.0,0.0,0.0,0.0,0.0,0.0,0.0,0.0,0.0,0.0,0.0,0.0,0.0,0.0,0.0,0.0,0.0,0.0,0.0,0.0,0.0,0.0,0.0,0.0,94.07,0.0,0.0,0.0,0.0,0.0,0.0,0.0,0.0,0.0
0,Impregnation,1048,0.17,0.03,6.0,0.2,0.28,98.4,26.0,18.4,0.0,0.0,81.6,21.2,1.62,3.62,0.0,0.0,0.0,0.0,0.0,0.68,0.0,0.0,0.0,0.0,0.0,0.0,0.0,0.0,0.0,0.0,0.0,0.0,0.0,0.0,0.0,0.0,0.0,0.0,0.0,0.0,0.0,0.0,0.0,0.0,0.0,0.0,0.0,0.0,0.0,0.0,0.0,0.0,0.0,0.0,0.0,0.0,94.07,0.0,0.0,0.0,0.0,0.0,0.0,0.0,0.0,0.0
0,Solid-phase technique,1015,0.68,0.32,2.1,1.0,0.14,3.0,1.0,20.0,16.0,64.0,80.0,0.8,2.25,0.0,2.1,0.0,0.0,0.0,0.0,1.05,0.0,0.0,0.0,0.0,0.0,0.0,0.0,0.0,0.0,0.0,0.0,0.0,0.0,0.0,0.0,0.0,0.0,0.0,0.0,0.0,0.0,0.0,0.0,0.0,0.0,0.0,0.0,0.0,0.0,0.0,0.0,0.0,0.0,0.0,0.0,0.0,94.6,0.0,0.0,0.0,0.0,0.0,0.0,0.0,0.0,0.0
0,Solid-phase technique,1055,0.7,0.3,2.3,1.0,0.14,20.0,5.0,17.0,21.0,61.0,83.0,4.2,2.25,0.0,2.1,0.0,0.0,0.0,0.0,1.05,0.0,0.0,0.0,0.0,0.0,0.0,0.0,0.0,0.0,0.0,0.0,0.0,0.0,0.0,0.0,0.0,0.0,0.0,0.0,0.0,0.0,0.0,0.0,0.0,0.0,0.0,0.0,0.0,0.0,0.0,0.0,0.0,0.0,0.0,0.0,0.0,94.6,0.0,0.0,0.0,0.0,0.0,0.0,0.0,0.0,0.0
0,Solid-phase technique,1074,0.67,0.33,2.0,1.0,0.14,17.0,11.0,18.0,30.0,50.0,82.0,9.0,2.25,0.0,2.1,0.0,0.0,0.0,0.0,1.05,0.0,0.0,0.0,0.0,0.0,0.0,0.0,0.0,0.0,0.0,0.0,0.0,0.0,0.0,0.0,0.0,0.0,0.0,0.0,0.0,0.0,0.0,0.0,0.0,0.0,0.0,0.0,0.0,0.0,0.0,0.0,0.0,0.0,0.0,0.0,0.0,94.6,0.0,0.0,0.0,0.0,0.0,0.0,0.0,0.0,0.0
0,Solid-phase technique,1127,0.68,0.32,2.1,1.0,0.14,92.0,45.0,47.0,36.0,12.0,53.0,23.9,2.25,0.0,2.1,0.0,0.0,0.0,0.0,1.05,0.0,0.0,0.0,0.0,0.0,0.0,0.0,0.0,0.0,0.0,0.0,0.0,0.0,0.0,0.0,0.0,0.0,0.0,0.0,0.0,0.0,0.0,0.0,0.0,0.0,0.0,0.0,0.0,0.0,0.0,0.0,0.0,0.0,0.0,0.0,0.0,94.6,0.0,0.0,0.0,0.0,0.0,0.0,0.0,0.0,0.0
0,Solid-phase technique,1158,0.69,0.31,2.2,1.0,0.14,94.0,46.0,49.0,36.0,10.0,51.0,23.5,2.25,0.0,2.1,0.0,0.0,0.0,0.0,1.05,0.0,0.0,0.0,0.0,0.0,0.0,0.0,0.0,0.0,0.0,0.0,0.0,0.0,0.0,0.0,0.0,0.0,0.0,0.0,0.0,0.0,0.0,0.0,0.0,0.0,0.0,0.0,0.0,0.0,0.0,0.0,0.0,0.0,0.0,0.0,0.0,94.6,0.0,0.0,0.0,0.0,0.0,0.0,0.0,0.0,0.0
0,Solid-phase technique,1170,0.68,0.32,2.1,1.0,0.14,97.0,45.0,54.0,33.0,9.0,46.0,20.7,2.25,0.0,2.1,0.0,0.0,0.0,0.0,1.05,0.0,0.0,0.0,0.0,0.0,0.0,0.0,0.0,0.0,0.0,0.0,0.0,0.0,0.0,0.0,0.0,0.0,0.0,0.0,0.0,0.0,0.0,0.0,0.0,0.0,0.0,0.0,0.0,0.0,0.0,0.0,0.0,0.0,0.0,0.0,0.0,94.6,0.0,0.0,0.0,0.0,0.0,0.0,0.0,0.0,0.0
0,Solid-phase technique,1205,0.7,0.3,2.3,1.0,0.14,98.0,44.0,55.0,32.0,8.0,45.0,19.8,2.25,0.0,2.1,0.0,0.0,0.0,0.0,1.05,0.0,0.0,0.0,0.0,0.0,0.0,0.0,0.0,0.0,0.0,0.0,0.0,0.0,0.0,0.0,0.0,0.0,0.0,0.0,0.0,0.0,0.0,0.0,0.0,0.0,0.0,0.0,0.0,0.0,0.0,0.0,0.0,0.0,0.0,0.0,0.0,94.6,0.0,0.0,0.0,0.0,0.0,0.0,0.0,0.0,0.0
0,Solid-phase technique,1103,0.76,0.24,3.2,1.0,0.14,23.0,15.0,15.0,36.0,39.0,85.0,12.8,2.25,0.0,2.1,0.0,0.0,0.0,0.0,1.05,0.0,0.0,0.0,0.0,0.0,0.0,0.0,0.0,0.0,0.0,0.0,0.0,0.0,0.0,0.0,0.0,0.0,0.0,0.0,0.0,0.0,0.0,0.0,0.0,0.0,0.0,0.0,0.0,0.0,0.0,0.0,0.0,0.0,0.0,0.0,0.0,94.6,0.0,0.0,0.0,0.0,0.0,0.0,0.0,0.0,0.0
0,Solid-phase technique,1170,0.76,0.24,3.2,1.0,0.14,94.0,34.0,39.0,42.0,14.0,61.0,20.7,2.25,0.0,2.1,0.0,0.0,0.0,0.0,1.05,0.0,0.0,0.0,0.0,0.0,0.0,0.0,0.0,0.0,0.0,0.0,0.0,0.0,0.0,0.0,0.0,0.0,0.0,0.0,0.0,0.0,0.0,0.0,0.0,0.0,0.0,0.0,0.0,0.0,0.0,0.0,0.0,0.0,0.0,0.0,0.0,94.6,0.0,0.0,0.0,0.0,0.0,0.0,0.0,0.0,0.0
0,Solid-phase technique,1199,0.76,0.24,3.2,1.0,0.14,96.0,33.0,40.0,41.0,13.0,60.0,19.8,2.25,0.0,2.1,0.0,0.0,0.0,0.0,1.05,0.0,0.0,0.0,0.0,0.0,0.0,0.0,0.0,0.0,0.0,0.0,0.0,0.0,0.0,0.0,0.0,0.0,0.0,0.0,0.0,0.0,0.0,0.0,0.0,0.0,0.0,0.0,0.0,0.0,0.0,0.0,0.0,0.0,0.0,0.0,0.0,94.6,0.0,0.0,0.0,0.0,0.0,0.0,0.0,0.0,0.0
0,Solid-phase technique,1217,0.76,0.24,3.2,1.0,0.14,98.0,33.0,43.0,40.0,12.0,57.0,18.8,2.25,0.0,2.1,0.0,0.0,0.0,0.0,1.05,0.0,0.0,0.0,0.0,0.0,0.0,0.0,0.0,0.0,0.0,0.0,0.0,0.0,0.0,0.0,0.0,0.0,0.0,0.0,0.0,0.0,0.0,0.0,0.0,0.0,0.0,0.0,0.0,0.0,0.0,0.0,0.0,0.0,0.0,0.0,0.0,94.6,0.0,0.0,0.0,0.0,0.0,0.0,0.0,0.0,0.0
0,Solid-phase technique,1155,0.8,0.2,4.0,1.0,0.14,89.0,30.0,31.0,46.0,17.0,69.0,20.7,2.25,0.0,2.1,0.0,0.0,0.0,0.0,1.05,0.0,0.0,0.0,0.0,0.0,0.0,0.0,0.0,0.0,0.0,0.0,0.0,0.0,0.0,0.0,0.0,0.0,0.0,0.0,0.0,0.0,0.0,0.0,0.0,0.0,0.0,0.0,0.0,0.0,0.0,0.0,0.0,0.0,0.0,0.0,0.0,94.6,0.0,0.0,0.0,0.0,0.0,0.0,0.0,0.0,0.0
0,Solid-phase technique,1188,0.8,0.2,4.0,1.0,0.14,95.0,27.0,35.0,44.0,14.0,65.0,17.6,2.25,0.0,2.1,0.0,0.0,0.0,0.0,1.05,0.0,0.0,0.0,0.0,0.0,0.0,0.0,0.0,0.0,0.0,0.0,0.0,0.0,0.0,0.0,0.0,0.0,0.0,0.0,0.0,0.0,0.0,0.0,0.0,0.0,0.0,0.0,0.0,0.0,0.0,0.0,0.0,0.0,0.0,0.0,0.0,94.6,0.0,0.0,0.0,0.0,0.0,0.0,0.0,0.0,0.0
0,Solid-phase technique,1203,0.8,0.2,4.0,1.0,0.14,96.0,27.0,37.0,44.0,13.0,63.0,17.0,2.25,0.0,2.1,0.0,0.0,0.0,0.0,1.05,0.0,0.0,0.0,0.0,0.0,0.0,0.0,0.0,0.0,0.0,0.0,0.0,0.0,0.0,0.0,0.0,0.0,0.0,0.0,0.0,0.0,0.0,0.0,0.0,0.0,0.0,0.0,0.0,0.0,0.0,0.0,0.0,0.0,0.0,0.0,0.0,94.6,0.0,0.0,0.0,0.0,0.0,0.0,0.0,0.0,0.0
0,Solid-phase technique,1211,0.8,0.2,4.0,1.0,0.14,96.0,27.0,38.0,43.0,12.0,62.0,16.7,2.25,0.0,2.1,0.0,0.0,0.0,0.0,1.05,0.0,0.0,0.0,0.0,0.0,0.0,0.0,0.0,0.0,0.0,0.0,0.0,0.0,0.0,0.0,0.0,0.0,0.0,0.0,0.0,0.0,0.0,0.0,0.0,0.0,0.0,0.0,0.0,0.0,0.0,0.0,0.0,0.0,0.0,0.0,0.0,94.6,0.0,0.0,0.0,0.0,0.0,0.0,0.0,0.0,0.0
0,Solid-phase technique,1176,0.68,0.32,2.1,1.0,0.14,84.0,31.0,37.0,46.0,8.0,63.0,19.5,2.25,0.0,2.1,0.0,0.0,0.0,0.0,1.05,0.0,0.0,0.0,0.0,0.0,0.0,0.0,0.0,0.0,0.0,0.0,0.0,0.0,0.0,0.0,0.0,0.0,0.0,0.0,0.0,0.0,0.0,0.0,0.0,0.0,0.0,0.0,0.0,0.0,0.0,0.0,0.0,0.0,0.0,0.0,0.0,94.6,0.0,0.0,0.0,0.0,0.0,0.0,0.0,0.0,0.0
0,Solid-phase technique,1092,0.68,0.32,2.1,1.0,0.15,89.0,37.0,52.0,35.0,13.0,48.0,17.8,2.25,2.1,0.0,0.0,0.0,0.0,0.0,1.05,0.0,0.0,0.0,0.0,0.0,0.0,0.0,0.0,0.0,0.0,0.0,0.0,0.0,0.0,0.0,0.0,0.0,0.0,0.0,0.0,0.0,0.0,0.0,0.0,0.0,0.0,0.0,0.0,0.0,0.0,0.0,0.0,0.0,0.0,0.0,0.0,94.6,0.0,0.0,0.0,0.0,0.0,0.0,0.0,0.0,0.0
0,Solid-phase technique,1124,0.69,0.31,2.2,1.0,0.15,96.0,40.0,55.0,28.0,17.0,45.0,18.0,2.25,2.1,0.0,0.0,0.0,0.0,0.0,1.05,0.0,0.0,0.0,0.0,0.0,0.0,0.0,0.0,0.0,0.0,0.0,0.0,0.0,0.0,0.0,0.0,0.0,0.0,0.0,0.0,0.0,0.0,0.0,0.0,0.0,0.0,0.0,0.0,0.0,0.0,0.0,0.0,0.0,0.0,0.0,0.0,94.6,0.0,0.0,0.0,0.0,0.0,0.0,0.0,0.0,0.0
0,Solid-phase technique,1175,0.67,0.33,2.0,1.0,0.15,97.0,45.0,47.0,36.0,17.0,53.0,23.9,2.25,2.1,0.0,0.0,0.0,0.0,0.0,1.05,0.0,0.0,0.0,0.0,0.0,0.0,0.0,0.0,0.0,0.0,0.0,0.0,0.0,0.0,0.0,0.0,0.0,0.0,0.0,0.0,0.0,0.0,0.0,0.0,0.0,0.0,0.0,0.0,0.0,0.0,0.0,0.0,0.0,0.0,0.0,0.0,94.6,0.0,0.0,0.0,0.0,0.0,0.0,0.0,0.0,0.0
0,Solid-phase technique,1123,0.73,0.27,2.7,1.0,0.15,95.0,34.0,50.0,36.0,14.0,50.0,17.0,2.25,2.1,0.0,0.0,0.0,0.0,0.0,1.05,0.0,0.0,0.0,0.0,0.0,0.0,0.0,0.0,0.0,0.0,0.0,0.0,0.0,0.0,0.0,0.0,0.0,0.0,0.0,0.0,0.0,0.0,0.0,0.0,0.0,0.0,0.0,0.0,0.0,0.0,0.0,0.0,0.0,0.0,0.0,0.0,94.6,0.0,0.0,0.0,0.0,0.0,0.0,0.0,0.0,0.0
0,Solid-phase technique,1151,0.73,0.27,2.7,1.0,0.15,96.0,39.0,50.0,34.0,16.0,50.0,19.5,2.25,2.1,0.0,0.0,0.0,0.0,0.0,1.05,0.0,0.0,0.0,0.0,0.0,0.0,0.0,0.0,0.0,0.0,0.0,0.0,0.0,0.0,0.0,0.0,0.0,0.0,0.0,0.0,0.0,0.0,0.0,0.0,0.0,0.0,0.0,0.0,0.0,0.0,0.0,0.0,0.0,0.0,0.0,0.0,94.6,0.0,0.0,0.0,0.0,0.0,0.0,0.0,0.0,0.0
0,Solid-phase technique,1172,0.75,0.25,3.0,1.0,0.15,96.0,44.0,48.0,36.0,16.0,52.0,22.9,2.25,2.1,0.0,0.0,0.0,0.0,0.0,1.05,0.0,0.0,0.0,0.0,0.0,0.0,0.0,0.0,0.0,0.0,0.0,0.0,0.0,0.0,0.0,0.0,0.0,0.0,0.0,0.0,0.0,0.0,0.0,0.0,0.0,0.0,0.0,0.0,0.0,0.0,0.0,0.0,0.0,0.0,0.0,0.0,94.6,0.0,0.0,0.0,0.0,0.0,0.0,0.0,0.0,0.0
0,Solid-phase technique,1182,0.75,0.25,3.0,1.0,0.15,97.0,44.0,46.0,38.0,16.0,54.0,23.8,2.25,2.1,0.0,0.0,0.0,0.0,0.0,1.05,0.0,0.0,0.0,0.0,0.0,0.0,0.0,0.0,0.0,0.0,0.0,0.0,0.0,0.0,0.0,0.0,0.0,0.0,0.0,0.0,0.0,0.0,0.0,0.0,0.0,0.0,0.0,0.0,0.0,0.0,0.0,0.0,0.0,0.0,0.0,0.0,94.6,0.0,0.0,0.0,0.0,0.0,0.0,0.0,0.0,0.0
0,Solid-phase technique,1181,0.73,0.27,2.7,1.0,0.15,98.0,38.0,53.0,32.0,35.0,65.0,24.7,2.25,2.1,0.0,0.0,0.0,0.0,0.0,1.05,0.0,0.0,0.0,0.0,0.0,0.0,0.0,0.0,0.0,0.0,0.0,0.0,0.0,0.0,0.0,0.0,0.0,0.0,0.0,0.0,0.0,0.0,0.0,0.0,0.0,0.0,0.0,0.0,0.0,0.0,0.0,0.0,0.0,0.0,0.0,0.0,94.6,0.0,0.0,0.0,0.0,0.0,0.0,0.0,0.0,0.0
0,Solid-phase technique,1090,0.67,0.33,2.0,1.0,0.15,13.0,16.0,35.0,30.0,6.0,36.0,5.8,2.25,0.0,0.0,0.0,0.0,0.0,0.0,1.05,0.0,0.0,2.1,0.0,0.0,0.0,0.0,0.0,0.0,0.0,0.0,0.0,0.0,0.0,0.0,0.0,0.0,0.0,0.0,0.0,0.0,0.0,0.0,0.0,0.0,0.0,0.0,0.0,0.0,0.0,0.0,0.0,0.0,0.0,0.0,0.0,94.6,0.0,0.0,0.0,0.0,0.0,0.0,0.0,0.0,0.0
0,Solid-phase technique,1122,0.68,0.32,2.1,1.0,0.15,70.0,35.0,41.0,37.0,17.0,59.0,20.7,2.25,0.0,0.0,0.0,0.0,0.0,0.0,1.05,0.0,0.0,2.1,0.0,0.0,0.0,0.0,0.0,0.0,0.0,0.0,0.0,0.0,0.0,0.0,0.0,0.0,0.0,0.0,0.0,0.0,0.0,0.0,0.0,0.0,0.0,0.0,0.0,0.0,0.0,0.0,0.0,0.0,0.0,0.0,0.0,94.6,0.0,0.0,0.0,0.0,0.0,0.0,0.0,0.0,0.0
0,Solid-phase technique,1157,0.68,0.32,2.1,1.0,0.15,75.0,37.0,46.0,38.0,11.0,54.0,20.0,2.25,0.0,0.0,0.0,0.0,0.0,0.0,1.05,0.0,0.0,2.1,0.0,0.0,0.0,0.0,0.0,0.0,0.0,0.0,0.0,0.0,0.0,0.0,0.0,0.0,0.0,0.0,0.0,0.0,0.0,0.0,0.0,0.0,0.0,0.0,0.0,0.0,0.0,0.0,0.0,0.0,0.0,0.0,0.0,94.6,0.0,0.0,0.0,0.0,0.0,0.0,0.0,0.0,0.0
0,Solid-phase technique,1142,0.69,0.31,2.2,1.0,0.15,47.0,21.0,30.0,40.0,25.0,70.0,14.7,2.25,0.0,0.0,0.0,0.0,0.0,0.0,1.05,0.0,0.0,2.1,0.0,0.0,0.0,0.0,0.0,0.0,0.0,0.0,0.0,0.0,0.0,0.0,0.0,0.0,0.0,0.0,0.0,0.0,0.0,0.0,0.0,0.0,0.0,0.0,0.0,0.0,0.0,0.0,0.0,0.0,0.0,0.0,0.0,94.6,0.0,0.0,0.0,0.0,0.0,0.0,0.0,0.0,0.0
0,Solid-phase technique,1147,0.69,0.31,2.2,1.0,0.15,66.0,31.0,33.0,43.0,22.0,67.0,20.8,2.25,0.0,0.0,0.0,0.0,0.0,0.0,1.05,0.0,0.0,2.1,0.0,0.0,0.0,0.0,0.0,0.0,0.0,0.0,0.0,0.0,0.0,0.0,0.0,0.0,0.0,0.0,0.0,0.0,0.0,0.0,0.0,0.0,0.0,0.0,0.0,0.0,0.0,0.0,0.0,0.0,0.0,0.0,0.0,94.6,0.0,0.0,0.0,0.0,0.0,0.0,0.0,0.0,0.0
0,Solid-phase technique,1154,0.69,0.31,2.2,1.0,0.15,64.0,28.0,31.0,42.0,20.0,69.0,19.3,2.25,0.0,0.0,0.0,0.0,0.0,0.0,1.05,0.0,0.0,2.1,0.0,0.0,0.0,0.0,0.0,0.0,0.0,0.0,0.0,0.0,0.0,0.0,0.0,0.0,0.0,0.0,0.0,0.0,0.0,0.0,0.0,0.0,0.0,0.0,0.0,0.0,0.0,0.0,0.0,0.0,0.0,0.0,0.0,94.6,0.0,0.0,0.0,0.0,0.0,0.0,0.0,0.0,0.0
0,Solid-phase technique,1057,0.71,0.29,2.4,1.0,0.15,3.0,6.0,28.0,21.0,46.0,72.0,4.3,2.25,0.0,0.0,0.0,0.0,0.0,0.0,1.05,0.0,0.0,2.1,0.0,0.0,0.0,0.0,0.0,0.0,0.0,0.0,0.0,0.0,0.0,0.0,0.0,0.0,0.0,0.0,0.0,0.0,0.0,0.0,0.0,0.0,0.0,0.0,0.0,0.0,0.0,0.0,0.0,0.0,0.0,0.0,0.0,94.6,0.0,0.0,0.0,0.0,0.0,0.0,0.0,0.0,0.0
0,Solid-phase technique,1077,0.71,0.29,2.5,1.0,0.15,16.0,16.0,22.0,34.0,42.0,78.0,12.5,2.25,0.0,0.0,0.0,0.0,0.0,0.0,1.05,0.0,0.0,2.1,0.0,0.0,0.0,0.0,0.0,0.0,0.0,0.0,0.0,0.0,0.0,0.0,0.0,0.0,0.0,0.0,0.0,0.0,0.0,0.0,0.0,0.0,0.0,0.0,0.0,0.0,0.0,0.0,0.0,0.0,0.0,0.0,0.0,94.6,0.0,0.0,0.0,0.0,0.0,0.0,0.0,0.0,0.0
0,Solid-phase technique,1155,0.71,0.29,2.4,1.0,0.15,88.0,41.0,34.0,40.0,22.0,66.0,27.1,2.25,0.0,0.0,0.0,0.0,0.0,0.0,1.05,0.0,0.0,2.1,0.0,0.0,0.0,0.0,0.0,0.0,0.0,0.0,0.0,0.0,0.0,0.0,0.0,0.0,0.0,0.0,0.0,0.0,0.0,0.0,0.0,0.0,0.0,0.0,0.0,0.0,0.0,0.0,0.0,0.0,0.0,0.0,0.0,94.6,0.0,0.0,0.0,0.0,0.0,0.0,0.0,0.0,0.0
0,Solid-phase technique,1168,0.71,0.29,2.4,1.0,0.15,90.0,39.0,38.0,42.0,16.0,62.0,24.2,2.25,0.0,0.0,0.0,0.0,0.0,0.0,1.05,0.0,0.0,2.1,0.0,0.0,0.0,0.0,0.0,0.0,0.0,0.0,0.0,0.0,0.0,0.0,0.0,0.0,0.0,0.0,0.0,0.0,0.0,0.0,0.0,0.0,0.0,0.0,0.0,0.0,0.0,0.0,0.0,0.0,0.0,0.0,0.0,94.6,0.0,0.0,0.0,0.0,0.0,0.0,0.0,0.0,0.0
0,Solid-phase technique,1170,0.71,0.29,2.5,1.0,0.15,90.0,39.0,40.0,41.0,16.0,60.0,23.4,2.25,0.0,0.0,0.0,0.0,0.0,0.0,1.05,0.0,0.0,2.1,0.0,0.0,0.0,0.0,0.0,0.0,0.0,0.0,0.0,0.0,0.0,0.0,0.0,0.0,0.0,0.0,0.0,0.0,0.0,0.0,0.0,0.0,0.0,0.0,0.0,0.0,0.0,0.0,0.0,0.0,0.0,0.0,0.0,94.6,0.0,0.0,0.0,0.0,0.0,0.0,0.0,0.0,0.0
0,Solid-phase technique,1089,0.82,0.18,4.6,1.0,0.15,33.0,8.0,12.0,37.0,47.0,88.0,7.0,2.25,0.0,0.0,0.0,0.0,0.0,0.0,1.05,0.0,0.0,2.1,0.0,0.0,0.0,0.0,0.0,0.0,0.0,0.0,0.0,0.0,0.0,0.0,0.0,0.0,0.0,0.0,0.0,0.0,0.0,0.0,0.0,0.0,0.0,0.0,0.0,0.0,0.0,0.0,0.0,0.0,0.0,0.0,0.0,94.6,0.0,0.0,0.0,0.0,0.0,0.0,0.0,0.0,0.0
0,Solid-phase technique,1119,0.82,0.18,4.6,1.0,0.15,61.0,20.0,12.0,46.0,35.0,88.0,17.6,2.25,0.0,0.0,0.0,0.0,0.0,0.0,1.05,0.0,0.0,2.1,0.0,0.0,0.0,0.0,0.0,0.0,0.0,0.0,0.0,0.0,0.0,0.0,0.0,0.0,0.0,0.0,0.0,0.0,0.0,0.0,0.0,0.0,0.0,0.0,0.0,0.0,0.0,0.0,0.0,0.0,0.0,0.0,0.0,94.6,0.0,0.0,0.0,0.0,0.0,0.0,0.0,0.0,0.0
0,Solid-phase technique,1149,0.82,0.18,4.6,1.0,0.15,79.0,26.0,16.0,50.0,28.0,84.0,21.8,2.25,0.0,0.0,0.0,0.0,0.0,0.0,1.05,0.0,0.0,2.1,0.0,0.0,0.0,0.0,0.0,0.0,0.0,0.0,0.0,0.0,0.0,0.0,0.0,0.0,0.0,0.0,0.0,0.0,0.0,0.0,0.0,0.0,0.0,0.0,0.0,0.0,0.0,0.0,0.0,0.0,0.0,0.0,0.0,94.6,0.0,0.0,0.0,0.0,0.0,0.0,0.0,0.0,0.0
0,Solid-phase technique,1153,0.71,0.29,2.4,1.0,0.15,48.0,26.0,51.0,37.0,7.0,49.0,12.7,2.25,0.0,0.0,0.0,0.0,0.0,0.0,1.05,0.0,0.0,2.1,0.0,0.0,0.0,0.0,0.0,0.0,0.0,0.0,0.0,0.0,0.0,0.0,0.0,0.0,0.0,0.0,0.0,0.0,0.0,0.0,0.0,0.0,0.0,0.0,0.0,0.0,0.0,0.0,0.0,0.0,0.0,0.0,0.0,94.6,0.0,0.0,0.0,0.0,0.0,0.0,0.0,0.0,0.0
0,Solid-phase technique,1080,0.69,0.31,2.2,1.0,0.13,31.0,21.0,49.0,23.0,28.0,51.0,10.7,2.25,0.0,0.0,0.0,0.0,0.0,0.0,1.05,0.0,0.0,0.0,0.0,0.0,0.0,0.0,0.0,0.0,0.0,2.1,0.0,0.0,0.0,0.0,0.0,0.0,0.0,0.0,0.0,0.0,0.0,0.0,0.0,0.0,0.0,0.0,0.0,0.0,0.0,0.0,0.0,0.0,0.0,0.0,0.0,94.6,0.0,0.0,0.0,0.0,0.0,0.0,0.0,0.0,0.0
0,Solid-phase technique,1128,0.69,0.31,2.2,1.0,0.13,59.0,35.0,46.0,34.0,18.0,54.0,18.9,2.25,0.0,0.0,0.0,0.0,0.0,0.0,1.05,0.0,0.0,0.0,0.0,0.0,0.0,0.0,0.0,0.0,0.0,2.1,0.0,0.0,0.0,0.0,0.0,0.0,0.0,0.0,0.0,0.0,0.0,0.0,0.0,0.0,0.0,0.0,0.0,0.0,0.0,0.0,0.0,0.0,0.0,0.0,0.0,94.6,0.0,0.0,0.0,0.0,0.0,0.0,0.0,0.0,0.0
0,Solid-phase technique,1138,0.69,0.31,2.2,1.0,0.13,59.0,32.0,40.0,46.0,14.0,60.0,19.2,2.25,0.0,0.0,0.0,0.0,0.0,0.0,1.05,0.0,0.0,0.0,0.0,0.0,0.0,0.0,0.0,0.0,0.0,2.1,0.0,0.0,0.0,0.0,0.0,0.0,0.0,0.0,0.0,0.0,0.0,0.0,0.0,0.0,0.0,0.0,0.0,0.0,0.0,0.0,0.0,0.0,0.0,0.0,0.0,94.6,0.0,0.0,0.0,0.0,0.0,0.0,0.0,0.0,0.0
0,Solid-phase technique,1145,0.69,0.31,2.2,1.0,0.13,63.0,33.0,46.0,34.0,18.0,54.0,17.8,2.25,0.0,0.0,0.0,0.0,0.0,0.0,1.05,0.0,0.0,0.0,0.0,0.0,0.0,0.0,0.0,0.0,0.0,2.1,0.0,0.0,0.0,0.0,0.0,0.0,0.0,0.0,0.0,0.0,0.0,0.0,0.0,0.0,0.0,0.0,0.0,0.0,0.0,0.0,0.0,0.0,0.0,0.0,0.0,94.6,0.0,0.0,0.0,0.0,0.0,0.0,0.0,0.0,0.0
0,Solid-phase technique,1110,0.71,0.29,2.4,1.0,0.13,62.0,23.0,38.0,36.0,20.0,62.0,14.3,2.25,0.0,0.0,0.0,0.0,0.0,0.0,1.05,0.0,0.0,0.0,0.0,0.0,0.0,0.0,0.0,0.0,0.0,2.1,0.0,0.0,0.0,0.0,0.0,0.0,0.0,0.0,0.0,0.0,0.0,0.0,0.0,0.0,0.0,0.0,0.0,0.0,0.0,0.0,0.0,0.0,0.0,0.0,0.0,94.6,0.0,0.0,0.0,0.0,0.0,0.0,0.0,0.0,0.0
0,Solid-phase technique,1117,0.71,0.29,2.5,1.0,0.13,81.0,42.0,39.0,38.0,19.0,61.0,25.6,2.25,0.0,0.0,0.0,0.0,0.0,0.0,1.05,0.0,0.0,0.0,0.0,0.0,0.0,0.0,0.0,0.0,0.0,2.1,0.0,0.0,0.0,0.0,0.0,0.0,0.0,0.0,0.0,0.0,0.0,0.0,0.0,0.0,0.0,0.0,0.0,0.0,0.0,0.0,0.0,0.0,0.0,0.0,0.0,94.6,0.0,0.0,0.0,0.0,0.0,0.0,0.0,0.0,0.0
0,Solid-phase technique,1181,0.71,0.29,2.5,1.0,0.13,98.0,49.0,57.0,33.0,10.0,43.0,21.1,2.25,0.0,0.0,0.0,0.0,0.0,0.0,1.05,0.0,0.0,0.0,0.0,0.0,0.0,0.0,0.0,0.0,0.0,2.1,0.0,0.0,0.0,0.0,0.0,0.0,0.0,0.0,0.0,0.0,0.0,0.0,0.0,0.0,0.0,0.0,0.0,0.0,0.0,0.0,0.0,0.0,0.0,0.0,0.0,94.6,0.0,0.0,0.0,0.0,0.0,0.0,0.0,0.0,0.0
0,Solid-phase technique,1113,0.71,0.29,2.4,1.0,0.13,62.0,23.0,38.0,36.0,20.0,62.0,14.3,2.25,0.0,0.0,0.0,0.0,0.0,0.0,1.05,0.0,0.0,0.0,0.0,0.0,0.0,0.0,0.0,0.0,0.0,2.1,0.0,0.0,0.0,0.0,0.0,0.0,0.0,0.0,0.0,0.0,0.0,0.0,0.0,0.0,0.0,0.0,0.0,0.0,0.0,0.0,0.0,0.0,0.0,0.0,0.0,94.6,0.0,0.0,0.0,0.0,0.0,0.0,0.0,0.0,0.0
0,Solid-phase technique,1080,0.73,0.27,2.7,1.0,0.13,8.0,8.0,18.0,36.0,41.0,82.0,6.6,2.25,0.0,0.0,0.0,0.0,0.0,0.0,1.05,0.0,0.0,0.0,0.0,0.0,0.0,0.0,0.0,0.0,0.0,2.1,0.0,0.0,0.0,0.0,0.0,0.0,0.0,0.0,0.0,0.0,0.0,0.0,0.0,0.0,0.0,0.0,0.0,0.0,0.0,0.0,0.0,0.0,0.0,0.0,0.0,94.6,0.0,0.0,0.0,0.0,0.0,0.0,0.0,0.0,0.0
0,Solid-phase technique,1138,0.73,0.27,2.7,1.0,0.13,84.0,35.0,38.0,42.0,15.0,62.0,21.7,2.25,0.0,0.0,0.0,0.0,0.0,0.0,1.05,0.0,0.0,0.0,0.0,0.0,0.0,0.0,0.0,0.0,0.0,2.1,0.0,0.0,0.0,0.0,0.0,0.0,0.0,0.0,0.0,0.0,0.0,0.0,0.0,0.0,0.0,0.0,0.0,0.0,0.0,0.0,0.0,0.0,0.0,0.0,0.0,94.6,0.0,0.0,0.0,0.0,0.0,0.0,0.0,0.0,0.0
0,Solid-phase technique,1146,0.73,0.27,2.7,1.0,0.13,71.0,33.0,37.0,43.0,16.0,63.0,20.8,2.25,0.0,0.0,0.0,0.0,0.0,0.0,1.05,0.0,0.0,0.0,0.0,0.0,0.0,0.0,0.0,0.0,0.0,2.1,0.0,0.0,0.0,0.0,0.0,0.0,0.0,0.0,0.0,0.0,0.0,0.0,0.0,0.0,0.0,0.0,0.0,0.0,0.0,0.0,0.0,0.0,0.0,0.0,0.0,94.6,0.0,0.0,0.0,0.0,0.0,0.0,0.0,0.0,0.0
0,Solid-phase technique,1168,0.73,0.27,2.7,1.0,0.13,52.0,26.0,35.0,40.0,19.0,65.0,16.9,2.25,0.0,0.0,0.0,0.0,0.0,0.0,1.05,0.0,0.0,0.0,0.0,0.0,0.0,0.0,0.0,0.0,0.0,2.1,0.0,0.0,0.0,0.0,0.0,0.0,0.0,0.0,0.0,0.0,0.0,0.0,0.0,0.0,0.0,0.0,0.0,0.0,0.0,0.0,0.0,0.0,0.0,0.0,0.0,94.6,0.0,0.0,0.0,0.0,0.0,0.0,0.0,0.0,0.0
0,Slurry,1083,0.83,0.17,4.9,1.0,0.04,0.0,18.0,0.0,44.6,23.4,68.0,12.2,2.23,2.08,0.0,0.0,0.0,0.0,0.0,1.04,0.0,0.0,0.0,0.0,0.0,0.0,0.0,0.0,0.0,0.0,0.0,0.0,0.0,0.0,0.0,0.0,0.0,0.0,0.0,0.0,0.0,0.0,0.0,0.0,0.0,0.0,0.0,0.0,0.0,0.0,0.0,0.0,0.0,0.0,0.0,0.0,94.65,0.0,0.0,0.0,0.0,0.0,0.0,0.0,0.0,0.0
0,Impregnation,1073,0.67,0.33,2.0,1.0,0.27,98.8,43.9,50.3,0.0,0.0,47.1,20.7,3.5,8.9,0.0,0.0,0.0,0.0,0.0,4.5,0.0,0.0,0.0,0.0,0.0,0.0,0.0,0.0,0.0,0.0,0.0,0.0,0.0,0.0,0.0,0.0,0.0,0.0,0.0,0.0,0.0,0.0,0.0,0.0,0.0,0.0,0.0,0.0,0.0,0.0,0.0,0.0,0.0,0.0,0.0,0.0,83.1,0.0,0.0,0.0,0.0,0.0,0.0,0.0,0.0,0.0
0,Impregnation,1073,0.67,0.33,2.0,1.0,0.55,88.8,43.8,43.3,45.8,0.0,53.3,23.3,2.23,2.08,0.0,0.0,0.0,0.0,0.0,1.04,0.0,0.0,0.0,0.0,0.0,0.0,0.0,0.0,0.0,0.0,0.0,0.0,0.0,0.0,0.0,0.0,0.0,0.0,0.0,0.0,0.0,0.0,0.0,0.0,0.0,0.0,0.0,0.0,0.0,0.0,0.0,0.0,0.0,0.0,0.0,0.0,94.66,0.0,0.0,0.0,0.0,0.0,0.0,0.0,0.0,0.0
0,Impregnation,1013,0.67,0.33,2.0,1.0,0.55,41.3,28.3,34.8,49.1,0.0,49.1,13.9,2.23,2.08,0.0,0.0,0.0,0.0,0.0,1.04,0.0,0.0,0.0,0.0,0.0,0.0,0.0,0.0,0.0,0.0,0.0,0.0,0.0,0.0,0.0,0.0,0.0,0.0,0.0,0.0,0.0,0.0,0.0,0.0,0.0,0.0,0.0,0.0,0.0,0.0,0.0,0.0,0.0,0.0,0.0,0.0,94.66,0.0,0.0,0.0,0.0,0.0,0.0,0.0,0.0,0.0
0,Impregnation,1033,0.67,0.33,2.0,1.0,0.55,58.9,36.6,37.3,50.1,0.0,50.1,18.3,2.23,2.08,0.0,0.0,0.0,0.0,0.0,1.04,0.0,0.0,0.0,0.0,0.0,0.0,0.0,0.0,0.0,0.0,0.0,0.0,0.0,0.0,0.0,0.0,0.0,0.0,0.0,0.0,0.0,0.0,0.0,0.0,0.0,0.0,0.0,0.0,0.0,0.0,0.0,0.0,0.0,0.0,0.0,0.0,94.66,0.0,0.0,0.0,0.0,0.0,0.0,0.0,0.0,0.0
0,Impregnation,1053,0.67,0.33,2.0,1.0,0.55,73.6,41.2,41.5,48.0,0.0,48.0,19.8,2.23,2.08,0.0,0.0,0.0,0.0,0.0,1.04,0.0,0.0,0.0,0.0,0.0,0.0,0.0,0.0,0.0,0.0,0.0,0.0,0.0,0.0,0.0,0.0,0.0,0.0,0.0,0.0,0.0,0.0,0.0,0.0,0.0,0.0,0.0,0.0,0.0,0.0,0.0,0.0,0.0,0.0,0.0,0.0,94.66,0.0,0.0,0.0,0.0,0.0,0.0,0.0,0.0,0.0
0,Impregnation,1073,0.67,0.33,2.0,1.0,0.55,88.7,43.9,45.7,44.8,0.0,44.8,19.7,2.23,2.08,0.0,0.0,0.0,0.0,0.0,1.04,0.0,0.0,0.0,0.0,0.0,0.0,0.0,0.0,0.0,0.0,0.0,0.0,0.0,0.0,0.0,0.0,0.0,0.0,0.0,0.0,0.0,0.0,0.0,0.0,0.0,0.0,0.0,0.0,0.0,0.0,0.0,0.0,0.0,0.0,0.0,0.0,94.66,0.0,0.0,0.0,0.0,0.0,0.0,0.0,0.0,0.0
0,Impregnation,1093,0.67,0.33,2.0,1.0,0.55,94.8,46.4,47.4,43.0,0.0,43.0,20.0,2.23,2.08,0.0,0.0,0.0,0.0,0.0,1.04,0.0,0.0,0.0,0.0,0.0,0.0,0.0,0.0,0.0,0.0,0.0,0.0,0.0,0.0,0.0,0.0,0.0,0.0,0.0,0.0,0.0,0.0,0.0,0.0,0.0,0.0,0.0,0.0,0.0,0.0,0.0,0.0,0.0,0.0,0.0,0.0,94.66,0.0,0.0,0.0,0.0,0.0,0.0,0.0,0.0,0.0
0,Impregnation,1073,0.5,0.5,1.0,1.0,0.55,0.0,54.8,51.7,0.0,0.0,40.5,22.0,2.23,2.08,0.0,0.0,0.0,0.0,0.0,1.04,0.0,0.0,0.0,0.0,0.0,0.0,0.0,0.0,0.0,0.0,0.0,0.0,0.0,0.0,0.0,0.0,0.0,0.0,0.0,0.0,0.0,0.0,0.0,0.0,0.0,0.0,0.0,0.0,0.0,0.0,0.0,0.0,0.0,0.0,0.0,0.0,94.66,0.0,0.0,0.0,0.0,0.0,0.0,0.0,0.0,0.0
0,Impregnation,1073,0.67,0.33,2.0,1.0,0.55,0.0,45.4,45.6,0.0,0.0,46.1,20.8,2.23,2.08,0.0,0.0,0.0,0.0,0.0,1.04,0.0,0.0,0.0,0.0,0.0,0.0,0.0,0.0,0.0,0.0,0.0,0.0,0.0,0.0,0.0,0.0,0.0,0.0,0.0,0.0,0.0,0.0,0.0,0.0,0.0,0.0,0.0,0.0,0.0,0.0,0.0,0.0,0.0,0.0,0.0,0.0,94.66,0.0,0.0,0.0,0.0,0.0,0.0,0.0,0.0,0.0
0,Impregnation,1073,0.75,0.25,3.0,1.0,0.55,0.0,35.2,35.1,0.0,0.0,46.9,17.9,2.23,2.08,0.0,0.0,0.0,0.0,0.0,1.04,0.0,0.0,0.0,0.0,0.0,0.0,0.0,0.0,0.0,0.0,0.0,0.0,0.0,0.0,0.0,0.0,0.0,0.0,0.0,0.0,0.0,0.0,0.0,0.0,0.0,0.0,0.0,0.0,0.0,0.0,0.0,0.0,0.0,0.0,0.0,0.0,94.66,0.0,0.0,0.0,0.0,0.0,0.0,0.0,0.0,0.0
0,Impregnation,1073,0.8,0.2,4.0,1.0,0.55,0.0,26.2,28.3,0.0,0.0,50.4,13.2,2.23,2.08,0.0,0.0,0.0,0.0,0.0,1.04,0.0,0.0,0.0,0.0,0.0,0.0,0.0,0.0,0.0,0.0,0.0,0.0,0.0,0.0,0.0,0.0,0.0,0.0,0.0,0.0,0.0,0.0,0.0,0.0,0.0,0.0,0.0,0.0,0.0,0.0,0.0,0.0,0.0,0.0,0.0,0.0,94.66,0.0,0.0,0.0,0.0,0.0,0.0,0.0,0.0,0.0
0,Impregnation,1073,0.83,0.17,5.0,1.0,0.55,0.0,22.1,23.6,0.0,0.0,52.3,11.5,2.23,2.08,0.0,0.0,0.0,0.0,0.0,1.04,0.0,0.0,0.0,0.0,0.0,0.0,0.0,0.0,0.0,0.0,0.0,0.0,0.0,0.0,0.0,0.0,0.0,0.0,0.0,0.0,0.0,0.0,0.0,0.0,0.0,0.0,0.0,0.0,0.0,0.0,0.0,0.0,0.0,0.0,0.0,0.0,94.66,0.0,0.0,0.0,0.0,0.0,0.0,0.0,0.0,0.0
0,Impregnation,1073,0.67,0.33,2.0,1.0,0.36,0.0,42.5,39.4,0.0,0.0,47.3,20.0,2.23,2.08,0.0,0.0,0.0,0.0,0.0,1.04,0.0,0.0,0.0,0.0,0.0,0.0,0.0,0.0,0.0,0.0,0.0,0.0,0.0,0.0,0.0,0.0,0.0,0.0,0.0,0.0,0.0,0.0,0.0,0.0,0.0,0.0,0.0,0.0,0.0,0.0,0.0,0.0,0.0,0.0,0.0,0.0,94.66,0.0,0.0,0.0,0.0,0.0,0.0,0.0,0.0,0.0
0,Impregnation,1073,0.67,0.33,2.0,1.0,1.44,0.0,46.7,54.3,0.0,0.0,40.2,18.7,2.23,2.08,0.0,0.0,0.0,0.0,0.0,1.04,0.0,0.0,0.0,0.0,0.0,0.0,0.0,0.0,0.0,0.0,0.0,0.0,0.0,0.0,0.0,0.0,0.0,0.0,0.0,0.0,0.0,0.0,0.0,0.0,0.0,0.0,0.0,0.0,0.0,0.0,0.0,0.0,0.0,0.0,0.0,0.0,94.66,0.0,0.0,0.0,0.0,0.0,0.0,0.0,0.0,0.0
0,Impregnation,1073,0.67,0.33,2.0,1.0,0.9,0.0,46.1,47.7,0.0,0.0,42.5,19.6,2.23,2.08,0.0,0.0,0.0,0.0,0.0,1.04,0.0,0.0,0.0,0.0,0.0,0.0,0.0,0.0,0.0,0.0,0.0,0.0,0.0,0.0,0.0,0.0,0.0,0.0,0.0,0.0,0.0,0.0,0.0,0.0,0.0,0.0,0.0,0.0,0.0,0.0,0.0,0.0,0.0,0.0,0.0,0.0,94.66,0.0,0.0,0.0,0.0,0.0,0.0,0.0,0.0,0.0
0,Impregnation,1073,0.67,0.33,2.0,1.0,0.72,0.0,44.9,46.2,0.0,0.0,41.6,18.6,2.23,2.08,0.0,0.0,0.0,0.0,0.0,1.04,0.0,0.0,0.0,0.0,0.0,0.0,0.0,0.0,0.0,0.0,0.0,0.0,0.0,0.0,0.0,0.0,0.0,0.0,0.0,0.0,0.0,0.0,0.0,0.0,0.0,0.0,0.0,0.0,0.0,0.0,0.0,0.0,0.0,0.0,0.0,0.0,94.66,0.0,0.0,0.0,0.0,0.0,0.0,0.0,0.0,0.0
0,Impregnation,1073,0.67,0.33,2.0,1.0,0.51,0.0,41.0,42.5,0.0,0.0,42.1,17.1,2.23,2.08,0.0,0.0,0.0,0.0,0.0,1.04,0.0,0.0,0.0,0.0,0.0,0.0,0.0,0.0,0.0,0.0,0.0,0.0,0.0,0.0,0.0,0.0,0.0,0.0,0.0,0.0,0.0,0.0,0.0,0.0,0.0,0.0,0.0,0.0,0.0,0.0,0.0,0.0,0.0,0.0,0.0,0.0,94.66,0.0,0.0,0.0,0.0,0.0,0.0,0.0,0.0,0.0
0,Impregnation,1073,0.67,0.33,2.0,1.0,0.42,0.0,38.9,43.0,0.0,0.0,42.9,16.6,2.23,2.08,0.0,0.0,0.0,0.0,0.0,1.04,0.0,0.0,0.0,0.0,0.0,0.0,0.0,0.0,0.0,0.0,0.0,0.0,0.0,0.0,0.0,0.0,0.0,0.0,0.0,0.0,0.0,0.0,0.0,0.0,0.0,0.0,0.0,0.0,0.0,0.0,0.0,0.0,0.0,0.0,0.0,0.0,94.66,0.0,0.0,0.0,0.0,0.0,0.0,0.0,0.0,0.0
0,Impregnation,1073,0.67,0.33,2.0,1.0,0.36,0.0,36.2,40.8,0.0,0.0,43.4,15.5,2.23,2.08,0.0,0.0,0.0,0.0,0.0,1.04,0.0,0.0,0.0,0.0,0.0,0.0,0.0,0.0,0.0,0.0,0.0,0.0,0.0,0.0,0.0,0.0,0.0,0.0,0.0,0.0,0.0,0.0,0.0,0.0,0.0,0.0,0.0,0.0,0.0,0.0,0.0,0.0,0.0,0.0,0.0,0.0,94.66,0.0,0.0,0.0,0.0,0.0,0.0,0.0,0.0,0.0
0,Impregnation,1123,0.6,0.2,3.0,1.0,0.9,0.0,37.0,43.0,0.0,0.0,57.0,21.1,1.62,3.62,0.0,0.0,0.0,0.0,0.0,0.68,0.0,0.0,0.0,0.0,0.0,0.0,0.0,0.0,0.0,0.0,0.0,0.0,0.0,0.0,0.0,0.0,0.0,0.0,0.0,0.0,0.0,0.0,0.0,0.0,0.0,0.0,0.0,0.0,0.0,0.0,0.0,0.0,0.0,0.0,0.0,0.0,94.07,0.0,0.0,0.0,0.0,0.0,0.0,0.0,0.0,0.0
0,Impregnation,1123,0.64,0.16,4.0,1.0,0.9,0.0,30.0,38.0,0.0,0.0,62.0,18.6,1.62,3.62,0.0,0.0,0.0,0.0,0.0,0.68,0.0,0.0,0.0,0.0,0.0,0.0,0.0,0.0,0.0,0.0,0.0,0.0,0.0,0.0,0.0,0.0,0.0,0.0,0.0,0.0,0.0,0.0,0.0,0.0,0.0,0.0,0.0,0.0,0.0,0.0,0.0,0.0,0.0,0.0,0.0,0.0,94.07,0.0,0.0,0.0,0.0,0.0,0.0,0.0,0.0,0.0
0,Impregnation,1123,0.67,0.13,5.0,1.0,0.9,0.0,25.0,35.0,0.0,0.0,65.0,16.3,1.62,3.62,0.0,0.0,0.0,0.0,0.0,0.68,0.0,0.0,0.0,0.0,0.0,0.0,0.0,0.0,0.0,0.0,0.0,0.0,0.0,0.0,0.0,0.0,0.0,0.0,0.0,0.0,0.0,0.0,0.0,0.0,0.0,0.0,0.0,0.0,0.0,0.0,0.0,0.0,0.0,0.0,0.0,0.0,94.07,0.0,0.0,0.0,0.0,0.0,0.0,0.0,0.0,0.0
0,Impregnation,1123,0.69,0.11,6.0,1.0,0.9,0.0,22.0,33.0,0.0,0.0,67.0,14.7,1.62,3.62,0.0,0.0,0.0,0.0,0.0,0.68,0.0,0.0,0.0,0.0,0.0,0.0,0.0,0.0,0.0,0.0,0.0,0.0,0.0,0.0,0.0,0.0,0.0,0.0,0.0,0.0,0.0,0.0,0.0,0.0,0.0,0.0,0.0,0.0,0.0,0.0,0.0,0.0,0.0,0.0,0.0,0.0,94.07,0.0,0.0,0.0,0.0,0.0,0.0,0.0,0.0,0.0
0,Impregnation,1048,0.64,0.16,4.0,1.0,0.9,0.0,20.5,54.0,0.0,0.0,46.0,9.4,1.62,3.62,0.0,0.0,0.0,0.0,0.0,0.68,0.0,0.0,0.0,0.0,0.0,0.0,0.0,0.0,0.0,0.0,0.0,0.0,0.0,0.0,0.0,0.0,0.0,0.0,0.0,0.0,0.0,0.0,0.0,0.0,0.0,0.0,0.0,0.0,0.0,0.0,0.0,0.0,0.0,0.0,0.0,0.0,94.07,0.0,0.0,0.0,0.0,0.0,0.0,0.0,0.0,0.0
0,Impregnation,1073,0.64,0.16,4.0,1.0,0.9,0.0,24.0,46.0,0.0,0.0,54.0,13.0,1.62,3.62,0.0,0.0,0.0,0.0,0.0,0.68,0.0,0.0,0.0,0.0,0.0,0.0,0.0,0.0,0.0,0.0,0.0,0.0,0.0,0.0,0.0,0.0,0.0,0.0,0.0,0.0,0.0,0.0,0.0,0.0,0.0,0.0,0.0,0.0,0.0,0.0,0.0,0.0,0.0,0.0,0.0,0.0,94.07,0.0,0.0,0.0,0.0,0.0,0.0,0.0,0.0,0.0
0,Impregnation,1098,0.64,0.16,4.0,1.0,0.9,0.0,27.5,42.0,0.0,0.0,58.0,16.0,1.62,3.62,0.0,0.0,0.0,0.0,0.0,0.68,0.0,0.0,0.0,0.0,0.0,0.0,0.0,0.0,0.0,0.0,0.0,0.0,0.0,0.0,0.0,0.0,0.0,0.0,0.0,0.0,0.0,0.0,0.0,0.0,0.0,0.0,0.0,0.0,0.0,0.0,0.0,0.0,0.0,0.0,0.0,0.0,94.07,0.0,0.0,0.0,0.0,0.0,0.0,0.0,0.0,0.0
0,Impregnation,1015,0.68,0.32,2.1,1.0,0.02,3.0,1.0,20.0,16.0,64.0,80.0,1.0,2.23,0.0,2.08,0.0,0.0,0.0,0.0,1.04,0.0,0.0,0.0,0.0,0.0,0.0,0.0,0.0,0.0,0.0,0.0,0.0,0.0,0.0,0.0,0.0,0.0,0.0,0.0,0.0,0.0,0.0,0.0,0.0,0.0,0.0,0.0,0.0,0.0,0.0,0.0,0.0,0.0,0.0,0.0,0.0,94.65,0.0,0.0,0.0,0.0,0.0,0.0,0.0,0.0,0.0
0,Impregnation,1074,0.67,0.33,2.0,1.0,0.02,17.0,11.0,18.0,30.0,50.0,82.0,9.0,2.23,0.0,2.08,0.0,0.0,0.0,0.0,1.04,0.0,0.0,0.0,0.0,0.0,0.0,0.0,0.0,0.0,0.0,0.0,0.0,0.0,0.0,0.0,0.0,0.0,0.0,0.0,0.0,0.0,0.0,0.0,0.0,0.0,0.0,0.0,0.0,0.0,0.0,0.0,0.0,0.0,0.0,0.0,0.0,94.65,0.0,0.0,0.0,0.0,0.0,0.0,0.0,0.0,0.0
0,Impregnation,1127,0.68,0.32,2.1,1.0,0.02,92.0,45.0,47.0,36.0,12.0,53.0,24.0,2.23,0.0,2.08,0.0,0.0,0.0,0.0,1.04,0.0,0.0,0.0,0.0,0.0,0.0,0.0,0.0,0.0,0.0,0.0,0.0,0.0,0.0,0.0,0.0,0.0,0.0,0.0,0.0,0.0,0.0,0.0,0.0,0.0,0.0,0.0,0.0,0.0,0.0,0.0,0.0,0.0,0.0,0.0,0.0,94.65,0.0,0.0,0.0,0.0,0.0,0.0,0.0,0.0,0.0
0,Impregnation,1158,0.69,0.31,2.2,1.0,0.02,94.0,46.0,49.0,36.0,10.0,51.0,23.0,2.23,0.0,2.08,0.0,0.0,0.0,0.0,1.04,0.0,0.0,0.0,0.0,0.0,0.0,0.0,0.0,0.0,0.0,0.0,0.0,0.0,0.0,0.0,0.0,0.0,0.0,0.0,0.0,0.0,0.0,0.0,0.0,0.0,0.0,0.0,0.0,0.0,0.0,0.0,0.0,0.0,0.0,0.0,0.0,94.65,0.0,0.0,0.0,0.0,0.0,0.0,0.0,0.0,0.0
0,Impregnation,1170,0.68,0.32,2.1,1.0,0.02,97.0,45.0,54.0,33.0,9.0,46.0,21.0,2.23,0.0,2.08,0.0,0.0,0.0,0.0,1.04,0.0,0.0,0.0,0.0,0.0,0.0,0.0,0.0,0.0,0.0,0.0,0.0,0.0,0.0,0.0,0.0,0.0,0.0,0.0,0.0,0.0,0.0,0.0,0.0,0.0,0.0,0.0,0.0,0.0,0.0,0.0,0.0,0.0,0.0,0.0,0.0,94.65,0.0,0.0,0.0,0.0,0.0,0.0,0.0,0.0,0.0
0,Impregnation,1205,0.7,0.3,2.3,1.0,0.02,98.0,44.0,55.0,32.0,8.0,45.0,20.0,2.23,0.0,2.08,0.0,0.0,0.0,0.0,1.04,0.0,0.0,0.0,0.0,0.0,0.0,0.0,0.0,0.0,0.0,0.0,0.0,0.0,0.0,0.0,0.0,0.0,0.0,0.0,0.0,0.0,0.0,0.0,0.0,0.0,0.0,0.0,0.0,0.0,0.0,0.0,0.0,0.0,0.0,0.0,0.0,94.65,0.0,0.0,0.0,0.0,0.0,0.0,0.0,0.0,0.0
0,Impregnation,1019,0.67,0.33,2.0,1.0,0.02,0.0,0.0,0.0,0.0,0.0,0.0,0.0,2.23,0.0,2.08,0.0,0.0,0.0,0.0,1.04,0.0,0.0,0.0,0.0,0.0,0.0,0.0,0.0,0.0,0.0,0.0,0.0,0.0,0.0,0.0,0.0,0.0,0.0,0.0,0.0,0.0,0.0,0.0,0.0,0.0,0.0,0.0,0.0,0.0,0.0,0.0,0.0,0.0,0.0,0.0,0.0,94.65,0.0,0.0,0.0,0.0,0.0,0.0,0.0,0.0,0.0
0,Impregnation,1044,0.67,0.33,2.0,1.0,0.02,9.0,3.0,50.0,20.0,30.0,50.0,2.0,2.23,0.0,2.08,0.0,0.0,0.0,0.0,1.04,0.0,0.0,0.0,0.0,0.0,0.0,0.0,0.0,0.0,0.0,0.0,0.0,0.0,0.0,0.0,0.0,0.0,0.0,0.0,0.0,0.0,0.0,0.0,0.0,0.0,0.0,0.0,0.0,0.0,0.0,0.0,0.0,0.0,0.0,0.0,0.0,94.65,0.0,0.0,0.0,0.0,0.0,0.0,0.0,0.0,0.0
0,Impregnation,1078,0.67,0.33,2.0,1.0,0.02,17.0,8.0,16.0,30.0,46.0,84.0,6.0,2.23,0.0,2.08,0.0,0.0,0.0,0.0,1.04,0.0,0.0,0.0,0.0,0.0,0.0,0.0,0.0,0.0,0.0,0.0,0.0,0.0,0.0,0.0,0.0,0.0,0.0,0.0,0.0,0.0,0.0,0.0,0.0,0.0,0.0,0.0,0.0,0.0,0.0,0.0,0.0,0.0,0.0,0.0,0.0,94.65,0.0,0.0,0.0,0.0,0.0,0.0,0.0,0.0,0.0
0,Impregnation,1178,0.67,0.33,2.0,1.0,0.02,85.0,38.0,35.0,43.0,16.0,65.0,24.0,2.23,0.0,2.08,0.0,0.0,0.0,0.0,1.04,0.0,0.0,0.0,0.0,0.0,0.0,0.0,0.0,0.0,0.0,0.0,0.0,0.0,0.0,0.0,0.0,0.0,0.0,0.0,0.0,0.0,0.0,0.0,0.0,0.0,0.0,0.0,0.0,0.0,0.0,0.0,0.0,0.0,0.0,0.0,0.0,94.65,0.0,0.0,0.0,0.0,0.0,0.0,0.0,0.0,0.0
0,Impregnation,1004,0.66,0.34,1.9,1.0,0.02,12.0,4.0,36.0,7.0,43.0,64.0,2.0,2.23,0.0,2.08,0.0,0.0,0.0,0.0,1.04,0.0,0.0,0.0,0.0,0.0,0.0,0.0,0.0,0.0,0.0,0.0,0.0,0.0,0.0,0.0,0.0,0.0,0.0,0.0,0.0,0.0,0.0,0.0,0.0,0.0,0.0,0.0,0.0,0.0,0.0,0.0,0.0,0.0,0.0,0.0,0.0,94.65,0.0,0.0,0.0,0.0,0.0,0.0,0.0,0.0,0.0
0,Impregnation,1056,0.64,0.36,1.8,1.0,0.02,33.0,16.0,35.0,28.0,34.0,65.0,10.0,2.23,2.08,0.0,0.0,0.0,0.0,0.0,1.04,0.0,0.0,0.0,0.0,0.0,0.0,0.0,0.0,0.0,0.0,0.0,0.0,0.0,0.0,0.0,0.0,0.0,0.0,0.0,0.0,0.0,0.0,0.0,0.0,0.0,0.0,0.0,0.0,0.0,0.0,0.0,0.0,0.0,0.0,0.0,0.0,94.65,0.0,0.0,0.0,0.0,0.0,0.0,0.0,0.0,0.0
0,Impregnation,1153,0.66,0.34,1.9,1.0,0.02,99.0,46.0,52.0,33.0,10.0,48.0,22.0,2.23,2.08,0.0,0.0,0.0,0.0,0.0,1.04,0.0,0.0,0.0,0.0,0.0,0.0,0.0,0.0,0.0,0.0,0.0,0.0,0.0,0.0,0.0,0.0,0.0,0.0,0.0,0.0,0.0,0.0,0.0,0.0,0.0,0.0,0.0,0.0,0.0,0.0,0.0,0.0,0.0,0.0,0.0,0.0,94.65,0.0,0.0,0.0,0.0,0.0,0.0,0.0,0.0,0.0
0,Impregnation,1175,0.64,0.36,1.8,1.0,0.02,99.0,46.0,54.0,32.0,9.0,46.0,21.0,2.23,2.08,0.0,0.0,0.0,0.0,0.0,1.04,0.0,0.0,0.0,0.0,0.0,0.0,0.0,0.0,0.0,0.0,0.0,0.0,0.0,0.0,0.0,0.0,0.0,0.0,0.0,0.0,0.0,0.0,0.0,0.0,0.0,0.0,0.0,0.0,0.0,0.0,0.0,0.0,0.0,0.0,0.0,0.0,94.65,0.0,0.0,0.0,0.0,0.0,0.0,0.0,0.0,0.0
0,Sol-gel,1121,0.69,0.31,2.2,1.0,0.02,84.0,30.0,47.0,33.0,17.0,53.0,16.0,2.23,2.08,0.0,0.0,0.0,0.0,0.0,1.04,0.0,0.0,0.0,0.0,0.0,0.0,0.0,0.0,0.0,0.0,0.0,0.0,0.0,0.0,0.0,0.0,0.0,0.0,0.0,0.0,0.0,0.0,0.0,0.0,0.0,0.0,0.0,0.0,0.0,0.0,0.0,0.0,0.0,0.0,0.0,0.0,94.65,0.0,0.0,0.0,0.0,0.0,0.0,0.0,0.0,0.0
0,Sol-gel,1152,0.69,0.31,2.2,1.0,0.02,93.0,35.0,43.0,37.0,15.0,57.0,20.0,2.23,2.08,0.0,0.0,0.0,0.0,0.0,1.04,0.0,0.0,0.0,0.0,0.0,0.0,0.0,0.0,0.0,0.0,0.0,0.0,0.0,0.0,0.0,0.0,0.0,0.0,0.0,0.0,0.0,0.0,0.0,0.0,0.0,0.0,0.0,0.0,0.0,0.0,0.0,0.0,0.0,0.0,0.0,0.0,94.65,0.0,0.0,0.0,0.0,0.0,0.0,0.0,0.0,0.0
0,Sol-gel,1185,0.71,0.29,2.4,1.0,0.02,97.0,36.0,41.0,40.0,13.0,60.0,22.0,2.23,2.08,0.0,0.0,0.0,0.0,0.0,1.04,0.0,0.0,0.0,0.0,0.0,0.0,0.0,0.0,0.0,0.0,0.0,0.0,0.0,0.0,0.0,0.0,0.0,0.0,0.0,0.0,0.0,0.0,0.0,0.0,0.0,0.0,0.0,0.0,0.0,0.0,0.0,0.0,0.0,0.0,0.0,0.0,94.65,0.0,0.0,0.0,0.0,0.0,0.0,0.0,0.0,0.0
0,Sol-gel,1175,0.6,0.4,1.5,1.0,0.04,35.0,34.0,46.0,33.0,18.0,54.0,18.4,2.23,0.0,2.08,0.0,0.0,0.0,0.0,1.04,0.0,0.0,0.0,0.0,0.0,0.0,0.0,0.0,0.0,0.0,0.0,0.0,0.0,0.0,0.0,0.0,0.0,0.0,0.0,0.0,0.0,0.0,0.0,0.0,0.0,0.0,0.0,0.0,0.0,0.0,0.0,0.0,0.0,0.0,0.0,0.0,94.65,0.0,0.0,0.0,0.0,0.0,0.0,0.0,0.0,0.0
0,Sol-gel,1015,0.68,0.32,2.1,1.0,0.04,3.0,1.0,20.0,16.0,64.0,80.0,0.8,2.23,0.0,2.08,0.0,0.0,0.0,0.0,1.04,0.0,0.0,0.0,0.0,0.0,0.0,0.0,0.0,0.0,0.0,0.0,0.0,0.0,0.0,0.0,0.0,0.0,0.0,0.0,0.0,0.0,0.0,0.0,0.0,0.0,0.0,0.0,0.0,0.0,0.0,0.0,0.0,0.0,0.0,0.0,0.0,94.65,0.0,0.0,0.0,0.0,0.0,0.0,0.0,0.0,0.0
0,Sol-gel,1074,0.67,0.33,2.0,1.0,0.04,17.0,11.0,18.0,30.0,50.0,82.0,9.0,2.23,0.0,2.08,0.0,0.0,0.0,0.0,1.04,0.0,0.0,0.0,0.0,0.0,0.0,0.0,0.0,0.0,0.0,0.0,0.0,0.0,0.0,0.0,0.0,0.0,0.0,0.0,0.0,0.0,0.0,0.0,0.0,0.0,0.0,0.0,0.0,0.0,0.0,0.0,0.0,0.0,0.0,0.0,0.0,94.65,0.0,0.0,0.0,0.0,0.0,0.0,0.0,0.0,0.0
0,Sol-gel,1127,0.68,0.32,2.1,1.0,0.04,92.0,45.0,47.0,36.0,12.0,53.0,23.9,2.23,0.0,2.08,0.0,0.0,0.0,0.0,1.04,0.0,0.0,0.0,0.0,0.0,0.0,0.0,0.0,0.0,0.0,0.0,0.0,0.0,0.0,0.0,0.0,0.0,0.0,0.0,0.0,0.0,0.0,0.0,0.0,0.0,0.0,0.0,0.0,0.0,0.0,0.0,0.0,0.0,0.0,0.0,0.0,94.65,0.0,0.0,0.0,0.0,0.0,0.0,0.0,0.0,0.0
0,Sol-gel,1158,0.69,0.31,2.2,1.0,0.04,94.0,46.0,49.0,36.0,10.0,51.0,23.5,2.23,0.0,2.08,0.0,0.0,0.0,0.0,1.04,0.0,0.0,0.0,0.0,0.0,0.0,0.0,0.0,0.0,0.0,0.0,0.0,0.0,0.0,0.0,0.0,0.0,0.0,0.0,0.0,0.0,0.0,0.0,0.0,0.0,0.0,0.0,0.0,0.0,0.0,0.0,0.0,0.0,0.0,0.0,0.0,94.65,0.0,0.0,0.0,0.0,0.0,0.0,0.0,0.0,0.0
0,Sol-gel,1170,0.68,0.32,2.1,1.0,0.04,97.0,45.0,54.0,33.0,9.0,46.0,20.7,2.23,0.0,2.08,0.0,0.0,0.0,0.0,1.04,0.0,0.0,0.0,0.0,0.0,0.0,0.0,0.0,0.0,0.0,0.0,0.0,0.0,0.0,0.0,0.0,0.0,0.0,0.0,0.0,0.0,0.0,0.0,0.0,0.0,0.0,0.0,0.0,0.0,0.0,0.0,0.0,0.0,0.0,0.0,0.0,94.65,0.0,0.0,0.0,0.0,0.0,0.0,0.0,0.0,0.0
0,Sol-gel,1205,0.7,0.3,2.3,1.0,0.05,98.0,44.0,55.0,32.0,8.0,45.0,19.8,2.23,0.0,2.08,0.0,0.0,0.0,0.0,1.04,0.0,0.0,0.0,0.0,0.0,0.0,0.0,0.0,0.0,0.0,0.0,0.0,0.0,0.0,0.0,0.0,0.0,0.0,0.0,0.0,0.0,0.0,0.0,0.0,0.0,0.0,0.0,0.0,0.0,0.0,0.0,0.0,0.0,0.0,0.0,0.0,94.65,0.0,0.0,0.0,0.0,0.0,0.0,0.0,0.0,0.0
0,Sol-gel,1019,0.67,0.33,2.0,1.0,0.05,0.0,0.0,0.0,0.0,0.0,0.0,0.0,2.23,0.0,2.08,0.0,0.0,0.0,0.0,1.04,0.0,0.0,0.0,0.0,0.0,0.0,0.0,0.0,0.0,0.0,0.0,0.0,0.0,0.0,0.0,0.0,0.0,0.0,0.0,0.0,0.0,0.0,0.0,0.0,0.0,0.0,0.0,0.0,0.0,0.0,0.0,0.0,0.0,0.0,0.0,0.0,94.65,0.0,0.0,0.0,0.0,0.0,0.0,0.0,0.0,0.0
