Repository: jsjong98/Catalyst-AI

Catalyst-AI
Sungkyunkwan University, School of Chemical Engineering
IPSE (Laboratory of Intelligence Process System Engieering)
Jonghwan Oh (1), Janggeun Lee (2), Dongin Jung (2), Jiyong Kim (*)

Don't Copy this code.

File: Database/Mn_Cat_1.csv (part 9 of 10)
Promotor,Preparation,"Temperature, K","p(CH4), bar","p(O2), bar",p(CH4)/p(O2),"p total, bar","Contact time, s","X(O2), %","X(CH4), %","S(COx), %","S(C2=), %","S(C2-), %","S(C2), %","Y(C2), %",Mn_C_mol%,Na_C_mol%,Li_C_mol%,Mg_C_mol%,Ti_C_mol%,Si_C_mol%,Ag_C_mol%,W_C_mol%,Mo_C_mol%,Nd_C_mol%,K_C_mol%,Ce_C_mol%,La_C_mol%,Ga_C_mol%,Zr_C_mol%,Ba_C_mol%,Ni_C_mol%,Al_C_mol%,Rb_C_mol%,Ca_C_mol%,Cu_C_mol%,Cr_C_mol%,Nb_C_mol%,Sn_C_mol%,Fe_C_mol%,Ge_C_mol%,Cs_C_mol%,Zn_C_mol%,Sr_C_mol%,Gd_C_mol%,Sm_C_mol%,Ta_C_mol%,Co_C_mol%,Rh_C_mol%,Ir_C_mol%,Pt_C_mol%, Na _C_mol%,P_C_mol%,Cl_A_mol%,P_A_mol%,C_A_mol%,S_A_mol%,B_A_mol%,Al_S_mol%,Si_S_mol%,La_S_mol%,Ca_S_mol%,Zr_S_mol%,C_S_mol%,Mg_S_mol%,Fe_S_mol%,Sr_S_mol%,Ti_S_mol%,Co_S_mol%
0,Sol-gel,1044,0.67,0.33,2.0,1.0,0.05,9.0,3.0,50.0,20.0,30.0,50.0,1.5,2.23,0.0,2.08,0.0,0.0,0.0,0.0,1.04,0.0,0.0,0.0,0.0,0.0,0.0,0.0,0.0,0.0,0.0,0.0,0.0,0.0,0.0,0.0,0.0,0.0,0.0,0.0,0.0,0.0,0.0,0.0,0.0,0.0,0.0,0.0,0.0,0.0,0.0,0.0,0.0,0.0,0.0,0.0,0.0,94.65,0.0,0.0,0.0,0.0,0.0,0.0,0.0,0.0,0.0
0,Sol-gel,1078,0.67,0.33,2.0,1.0,0.05,17.0,8.0,16.0,30.0,46.0,84.0,6.7,2.23,0.0,2.08,0.0,0.0,0.0,0.0,1.04,0.0,0.0,0.0,0.0,0.0,0.0,0.0,0.0,0.0,0.0,0.0,0.0,0.0,0.0,0.0,0.0,0.0,0.0,0.0,0.0,0.0,0.0,0.0,0.0,0.0,0.0,0.0,0.0,0.0,0.0,0.0,0.0,0.0,0.0,0.0,0.0,94.65,0.0,0.0,0.0,0.0,0.0,0.0,0.0,0.0,0.0
0,Sol-gel,1178,0.67,0.33,2.0,1.0,0.04,85.0,38.0,35.0,43.0,16.0,65.0,24.7,2.23,0.0,2.08,0.0,0.0,0.0,0.0,1.04,0.0,0.0,0.0,0.0,0.0,0.0,0.0,0.0,0.0,0.0,0.0,0.0,0.0,0.0,0.0,0.0,0.0,0.0,0.0,0.0,0.0,0.0,0.0,0.0,0.0,0.0,0.0,0.0,0.0,0.0,0.0,0.0,0.0,0.0,0.0,0.0,94.65,0.0,0.0,0.0,0.0,0.0,0.0,0.0,0.0,0.0
0,Sol-gel,1004,0.66,0.34,1.9,1.0,0.04,12.0,4.0,36.0,7.0,43.0,64.0,2.6,2.23,2.08,0.0,0.0,0.0,0.0,0.0,1.04,0.0,0.0,0.0,0.0,0.0,0.0,0.0,0.0,0.0,0.0,0.0,0.0,0.0,0.0,0.0,0.0,0.0,0.0,0.0,0.0,0.0,0.0,0.0,0.0,0.0,0.0,0.0,0.0,0.0,0.0,0.0,0.0,0.0,0.0,0.0,0.0,94.65,0.0,0.0,0.0,0.0,0.0,0.0,0.0,0.0,0.0
0,Sol-gel,1056,0.64,0.36,1.8,1.0,0.04,33.0,16.0,35.0,28.0,34.0,65.0,10.4,2.23,2.08,0.0,0.0,0.0,0.0,0.0,1.04,0.0,0.0,0.0,0.0,0.0,0.0,0.0,0.0,0.0,0.0,0.0,0.0,0.0,0.0,0.0,0.0,0.0,0.0,0.0,0.0,0.0,0.0,0.0,0.0,0.0,0.0,0.0,0.0,0.0,0.0,0.0,0.0,0.0,0.0,0.0,0.0,94.65,0.0,0.0,0.0,0.0,0.0,0.0,0.0,0.0,0.0
0,Sol-gel,1153,0.66,0.34,1.9,1.0,0.04,99.0,46.0,52.0,33.0,10.0,48.0,22.1,2.23,2.08,0.0,0.0,0.0,0.0,0.0,1.04,0.0,0.0,0.0,0.0,0.0,0.0,0.0,0.0,0.0,0.0,0.0,0.0,0.0,0.0,0.0,0.0,0.0,0.0,0.0,0.0,0.0,0.0,0.0,0.0,0.0,0.0,0.0,0.0,0.0,0.0,0.0,0.0,0.0,0.0,0.0,0.0,94.65,0.0,0.0,0.0,0.0,0.0,0.0,0.0,0.0,0.0
0,Sol-gel,1175,0.64,0.36,1.8,1.0,0.05,99.0,46.0,54.0,32.0,9.0,46.0,21.2,2.23,2.08,0.0,0.0,0.0,0.0,0.0,1.04,0.0,0.0,0.0,0.0,0.0,0.0,0.0,0.0,0.0,0.0,0.0,0.0,0.0,0.0,0.0,0.0,0.0,0.0,0.0,0.0,0.0,0.0,0.0,0.0,0.0,0.0,0.0,0.0,0.0,0.0,0.0,0.0,0.0,0.0,0.0,0.0,94.65,0.0,0.0,0.0,0.0,0.0,0.0,0.0,0.0,0.0
0,Sol-gel,1121,0.69,0.31,2.2,1.0,0.05,84.0,30.0,47.0,33.0,17.0,53.0,15.9,2.23,2.08,0.0,0.0,0.0,0.0,0.0,1.04,0.0,0.0,0.0,0.0,0.0,0.0,0.0,0.0,0.0,0.0,0.0,0.0,0.0,0.0,0.0,0.0,0.0,0.0,0.0,0.0,0.0,0.0,0.0,0.0,0.0,0.0,0.0,0.0,0.0,0.0,0.0,0.0,0.0,0.0,0.0,0.0,94.65,0.0,0.0,0.0,0.0,0.0,0.0,0.0,0.0,0.0
0,Sol-gel,1152,0.69,0.31,2.2,1.0,0.05,93.0,35.0,43.0,37.0,15.0,57.0,20.0,2.23,2.08,0.0,0.0,0.0,0.0,0.0,1.04,0.0,0.0,0.0,0.0,0.0,0.0,0.0,0.0,0.0,0.0,0.0,0.0,0.0,0.0,0.0,0.0,0.0,0.0,0.0,0.0,0.0,0.0,0.0,0.0,0.0,0.0,0.0,0.0,0.0,0.0,0.0,0.0,0.0,0.0,0.0,0.0,94.65,0.0,0.0,0.0,0.0,0.0,0.0,0.0,0.0,0.0
0,Sol-gel,1185,0.71,0.29,2.4,1.0,0.05,97.0,36.0,41.0,40.0,13.0,60.0,21.6,2.23,2.08,0.0,0.0,0.0,0.0,0.0,1.04,0.0,0.0,0.0,0.0,0.0,0.0,0.0,0.0,0.0,0.0,0.0,0.0,0.0,0.0,0.0,0.0,0.0,0.0,0.0,0.0,0.0,0.0,0.0,0.0,0.0,0.0,0.0,0.0,0.0,0.0,0.0,0.0,0.0,0.0,0.0,0.0,94.65,0.0,0.0,0.0,0.0,0.0,0.0,0.0,0.0,0.0
0,Impregnation,1023,0.4,0.1,4.0,1.0,0.01,93.0,18.0,66.0,0.0,0.0,34.0,6.1,2.0,5.36,0.0,0.0,0.0,0.0,0.0,2.68,0.0,0.0,0.0,0.0,0.0,0.0,0.0,0.0,0.0,0.0,0.0,0.0,0.0,0.0,0.0,0.0,0.0,0.0,0.0,0.0,0.0,0.0,0.0,0.0,0.0,0.0,0.0,0.0,0.0,0.0,0.0,0.0,0.0,0.0,0.0,0.0,0.0,89.96,0.0,0.0,0.0,0.0,0.0,0.0,0.0,0.0
0,Impregnation,1023,0.4,0.1,4.0,1.0,0.01,99.0,18.0,72.0,0.0,0.0,28.0,5.0,0.74,1.98,0.0,0.0,0.0,0.0,0.0,0.99,0.0,0.0,0.0,0.0,0.0,0.0,0.0,0.0,0.0,0.0,0.0,0.0,0.0,0.0,0.0,0.0,0.0,0.0,0.0,0.0,0.0,0.0,0.0,0.0,0.0,0.0,0.0,0.0,0.0,0.0,0.0,0.0,0.0,0.0,0.0,0.0,0.0,0.0,96.3,0.0,0.0,0.0,0.0,0.0,0.0,0.0
0,Impregnation,1023,0.4,0.1,4.0,1.0,0.01,97.0,13.0,75.0,0.0,0.0,25.0,3.3,0.67,1.8,0.0,0.0,0.0,0.0,0.0,0.9,0.0,0.0,0.0,0.0,0.0,0.0,0.0,0.0,0.0,0.0,0.0,0.0,0.0,0.0,0.0,0.0,0.0,0.0,0.0,0.0,0.0,0.0,0.0,0.0,0.0,0.0,0.0,0.0,0.0,0.0,0.0,0.0,0.0,0.0,0.0,96.62,0.0,0.0,0.0,0.0,0.0,0.0,0.0,0.0,0.0,0.0
0,Impregnation,1023,0.4,0.1,4.0,1.0,0.01,67.0,10.0,79.0,0.0,0.0,21.0,2.1,1.55,4.16,0.0,0.0,0.0,0.0,0.0,2.08,0.0,0.0,0.0,0.0,0.0,0.0,0.0,0.0,0.0,0.0,0.0,0.0,0.0,0.0,0.0,0.0,0.0,0.0,0.0,0.0,0.0,0.0,0.0,0.0,0.0,0.0,0.0,0.0,0.0,0.0,0.0,0.0,0.0,0.0,0.0,0.0,0.0,0.0,0.0,92.21,0.0,0.0,0.0,0.0,0.0,0.0
0,Impregnation,1023,0.4,0.1,4.0,1.0,0.02,37.0,7.0,42.0,0.0,0.0,58.0,4.1,0.79,2.11,0.0,0.0,0.0,0.0,0.0,1.06,0.0,0.0,0.0,0.0,0.0,0.0,0.0,0.0,0.0,0.0,0.0,0.0,0.0,0.0,0.0,0.0,0.0,0.0,0.0,0.0,0.0,0.0,0.0,0.0,0.0,0.0,0.0,0.0,0.0,0.0,0.0,0.0,0.0,0.0,0.0,0.0,96.05,0.0,0.0,0.0,0.0,0.0,0.0,0.0,0.0,0.0
0,Impregnation,1023,0.4,0.1,4.0,1.0,0.02,14.0,4.0,38.0,0.0,0.0,62.0,2.5,0.53,1.43,0.0,0.0,0.0,0.0,0.0,0.71,0.0,0.0,0.0,0.0,0.0,0.0,0.0,0.0,0.0,0.0,0.0,0.0,0.0,0.0,0.0,0.0,0.0,0.0,0.0,0.0,0.0,0.0,0.0,0.0,0.0,0.0,0.0,0.0,0.0,0.0,0.0,0.0,0.0,0.0,0.0,0.0,48.66,0.0,0.0,0.0,48.66,0.0,0.0,0.0,0.0,0.0
0,Impregnation,1023,0.4,0.1,4.0,1.0,0.01,26.0,4.0,74.0,0.0,0.0,26.0,1.0,0.53,1.44,0.0,0.0,0.0,0.0,0.0,0.72,0.0,0.0,0.0,0.0,0.0,0.0,0.0,0.0,0.0,0.0,0.0,0.0,0.0,0.0,0.0,0.0,0.0,0.0,0.0,0.0,0.0,0.0,0.0,0.0,0.0,0.0,0.0,0.0,0.0,0.0,0.0,0.0,0.0,0.0,0.0,0.0,0.0,0.0,0.0,0.0,0.0,97.31,0.0,0.0,0.0,0.0
0,Impregnation,1023,0.4,0.1,4.0,1.0,0.01,11.0,2.0,27.5,0.0,0.0,72.5,1.5,1.03,2.77,0.0,0.0,0.0,0.0,0.0,1.39,0.0,0.0,0.0,0.0,0.0,0.0,0.0,0.0,0.0,0.0,0.0,0.0,0.0,0.0,0.0,0.0,0.0,0.0,0.0,0.0,0.0,0.0,0.0,0.0,0.0,0.0,0.0,0.0,0.0,0.0,0.0,0.0,0.0,0.0,0.0,0.0,0.0,0.0,0.0,0.0,0.0,0.0,94.81,0.0,0.0,0.0
0,Impregnation,1023,0.4,0.1,4.0,1.0,0.01,8.0,2.0,37.0,0.0,0.0,63.0,1.3,1.0,2.68,0.0,0.0,0.0,0.0,0.0,1.34,0.0,0.0,0.0,0.0,0.0,0.0,0.0,0.0,0.0,0.0,0.0,0.0,0.0,0.0,0.0,0.0,0.0,0.0,0.0,0.0,0.0,0.0,0.0,0.0,0.0,0.0,0.0,0.0,0.0,0.0,0.0,0.0,0.0,0.0,0.0,0.0,0.0,0.0,0.0,0.0,0.0,0.0,94.98,0.0,0.0,0.0
0,Impregnation,1023,0.4,0.1,4.0,1.0,0.01,30.0,5.0,76.0,0.0,0.0,24.0,1.2,1.32,3.54,0.0,0.0,0.0,0.0,0.0,1.77,0.0,0.0,0.0,0.0,0.0,0.0,0.0,0.0,0.0,0.0,0.0,0.0,0.0,0.0,0.0,0.0,0.0,0.0,0.0,0.0,0.0,0.0,0.0,0.0,0.0,0.0,0.0,0.0,0.0,0.0,0.0,0.0,0.0,0.0,0.0,0.0,0.0,0.0,0.0,0.0,0.0,0.0,0.0,93.37,0.0,0.0
0,Impregnation,1023,0.4,0.1,4.0,1.0,0.01,12.0,4.0,21.0,0.0,0.0,79.0,3.2,1.03,2.77,0.0,0.0,0.0,0.0,0.0,1.39,0.0,0.0,0.0,0.0,0.0,0.0,0.0,0.0,0.0,0.0,0.0,0.0,0.0,0.0,0.0,0.0,0.0,0.0,0.0,0.0,0.0,0.0,0.0,0.0,0.0,0.0,0.0,0.0,0.0,0.0,0.0,0.0,0.0,0.0,0.0,0.0,0.0,0.0,0.0,0.0,0.0,0.0,0.0,0.0,94.81,0.0
0,Impregnation,1023,0.4,0.1,4.0,1.0,0.01,8.0,2.5,36.0,0.0,0.0,64.0,1.6,1.03,2.77,0.0,0.0,0.0,0.0,0.0,1.39,0.0,0.0,0.0,0.0,0.0,0.0,0.0,0.0,0.0,0.0,0.0,0.0,0.0,0.0,0.0,0.0,0.0,0.0,0.0,0.0,0.0,0.0,0.0,0.0,0.0,0.0,0.0,0.0,0.0,0.0,0.0,0.0,0.0,0.0,0.0,0.0,0.0,0.0,0.0,0.0,0.0,0.0,0.0,0.0,94.81,0.0
0,Impregnation,1023,0.4,0.1,4.0,1.0,0.01,8.0,3.0,23.0,0.0,0.0,77.0,2.3,0.79,2.11,0.0,0.0,0.0,0.0,0.0,1.06,0.0,0.0,0.0,0.0,0.0,0.0,0.0,0.0,0.0,0.0,0.0,0.0,0.0,0.0,0.0,0.0,0.0,0.0,0.0,0.0,0.0,0.0,0.0,0.0,0.0,0.0,0.0,0.0,0.0,0.0,0.0,0.0,0.0,0.0,0.0,0.0,96.05,0.0,0.0,0.0,0.0,0.0,0.0,0.0,0.0,0.0
0,Impregnation,973,0.4,0.1,19.0,3.0,0.01,17.5,0.0,50.0,0.0,0.0,50.0,0.0,0.79,2.11,0.0,0.0,0.0,0.0,0.0,1.06,0.0,0.0,0.0,0.0,0.0,0.0,0.0,0.0,0.0,0.0,0.0,0.0,0.0,0.0,0.0,0.0,0.0,0.0,0.0,0.0,0.0,0.0,0.0,0.0,0.0,0.0,0.0,0.0,0.0,0.0,0.0,0.0,0.0,0.0,0.0,0.0,96.05,0.0,0.0,0.0,0.0,0.0,0.0,0.0,0.0,0.0
0,Impregnation,973,0.4,0.1,19.0,4.0,0.01,19.0,0.0,50.0,0.0,0.0,50.0,0.0,0.79,2.11,0.0,0.0,0.0,0.0,0.0,1.06,0.0,0.0,0.0,0.0,0.0,0.0,0.0,0.0,0.0,0.0,0.0,0.0,0.0,0.0,0.0,0.0,0.0,0.0,0.0,0.0,0.0,0.0,0.0,0.0,0.0,0.0,0.0,0.0,0.0,0.0,0.0,0.0,0.0,0.0,0.0,0.0,96.05,0.0,0.0,0.0,0.0,0.0,0.0,0.0,0.0,0.0
0,Impregnation,973,0.4,0.1,19.0,5.0,0.01,22.5,0.0,48.0,0.0,0.0,52.0,0.0,0.79,2.11,0.0,0.0,0.0,0.0,0.0,1.06,0.0,0.0,0.0,0.0,0.0,0.0,0.0,0.0,0.0,0.0,0.0,0.0,0.0,0.0,0.0,0.0,0.0,0.0,0.0,0.0,0.0,0.0,0.0,0.0,0.0,0.0,0.0,0.0,0.0,0.0,0.0,0.0,0.0,0.0,0.0,0.0,96.05,0.0,0.0,0.0,0.0,0.0,0.0,0.0,0.0,0.0
0,Impregnation,973,0.4,0.1,19.0,6.0,0.01,26.0,0.0,48.0,0.0,0.0,52.0,0.0,0.79,2.11,0.0,0.0,0.0,0.0,0.0,1.06,0.0,0.0,0.0,0.0,0.0,0.0,0.0,0.0,0.0,0.0,0.0,0.0,0.0,0.0,0.0,0.0,0.0,0.0,0.0,0.0,0.0,0.0,0.0,0.0,0.0,0.0,0.0,0.0,0.0,0.0,0.0,0.0,0.0,0.0,0.0,0.0,96.05,0.0,0.0,0.0,0.0,0.0,0.0,0.0,0.0,0.0
0,Impregnation,973,0.4,0.1,19.0,7.0,0.01,42.0,0.0,46.0,0.0,0.0,53.5,0.0,0.79,2.11,0.0,0.0,0.0,0.0,0.0,1.06,0.0,0.0,0.0,0.0,0.0,0.0,0.0,0.0,0.0,0.0,0.0,0.0,0.0,0.0,0.0,0.0,0.0,0.0,0.0,0.0,0.0,0.0,0.0,0.0,0.0,0.0,0.0,0.0,0.0,0.0,0.0,0.0,0.0,0.0,0.0,0.0,96.05,0.0,0.0,0.0,0.0,0.0,0.0,0.0,0.0,0.0
0,Impregnation,973,0.4,0.1,19.0,8.0,0.01,47.5,0.0,46.0,0.0,0.0,53.0,0.0,0.79,2.11,0.0,0.0,0.0,0.0,0.0,1.06,0.0,0.0,0.0,0.0,0.0,0.0,0.0,0.0,0.0,0.0,0.0,0.0,0.0,0.0,0.0,0.0,0.0,0.0,0.0,0.0,0.0,0.0,0.0,0.0,0.0,0.0,0.0,0.0,0.0,0.0,0.0,0.0,0.0,0.0,0.0,0.0,96.05,0.0,0.0,0.0,0.0,0.0,0.0,0.0,0.0,0.0
0,Impregnation,973,0.4,0.1,19.0,9.0,0.01,71.0,0.0,44.0,0.0,0.0,54.0,0.0,0.79,2.11,0.0,0.0,0.0,0.0,0.0,1.06,0.0,0.0,0.0,0.0,0.0,0.0,0.0,0.0,0.0,0.0,0.0,0.0,0.0,0.0,0.0,0.0,0.0,0.0,0.0,0.0,0.0,0.0,0.0,0.0,0.0,0.0,0.0,0.0,0.0,0.0,0.0,0.0,0.0,0.0,0.0,0.0,96.05,0.0,0.0,0.0,0.0,0.0,0.0,0.0,0.0,0.0
0,Impregnation,973,0.4,0.1,19.0,10.0,0.01,83.0,0.0,40.0,0.0,0.0,55.0,0.0,0.79,2.11,0.0,0.0,0.0,0.0,0.0,1.06,0.0,0.0,0.0,0.0,0.0,0.0,0.0,0.0,0.0,0.0,0.0,0.0,0.0,0.0,0.0,0.0,0.0,0.0,0.0,0.0,0.0,0.0,0.0,0.0,0.0,0.0,0.0,0.0,0.0,0.0,0.0,0.0,0.0,0.0,0.0,0.0,96.05,0.0,0.0,0.0,0.0,0.0,0.0,0.0,0.0,0.0
0,Impregnation,1098,0.4,0.1,2.5,1.0,0.01,0.0,26.5,27.8,0.0,0.0,72.2,19.1,0.79,2.11,0.0,0.0,0.0,0.0,0.0,1.06,0.0,0.0,0.0,0.0,0.0,0.0,0.0,0.0,0.0,0.0,0.0,0.0,0.0,0.0,0.0,0.0,0.0,0.0,0.0,0.0,0.0,0.0,0.0,0.0,0.0,0.0,0.0,0.0,0.0,0.0,0.0,0.0,0.0,0.0,0.0,0.0,96.05,0.0,0.0,0.0,0.0,0.0,0.0,0.0,0.0,0.0
0,Impregnation,1098,0.4,0.1,2.5,1.0,0.01,0.0,35.4,41.9,0.0,0.0,58.1,20.6,0.79,2.11,0.0,0.0,0.0,0.0,0.0,1.06,0.0,0.0,0.0,0.0,0.0,0.0,0.0,0.0,0.0,0.0,0.0,0.0,0.0,0.0,0.0,0.0,0.0,0.0,0.0,0.0,0.0,0.0,0.0,0.0,0.0,0.0,0.0,0.0,0.0,0.0,0.0,0.0,0.0,0.0,0.0,0.0,96.05,0.0,0.0,0.0,0.0,0.0,0.0,0.0,0.0,0.0
0,Impregnation,1098,0.4,0.1,3.0,1.0,0.01,0.0,26.8,40.4,0.0,0.0,59.6,16.0,0.79,2.11,0.0,0.0,0.0,0.0,0.0,1.06,0.0,0.0,0.0,0.0,0.0,0.0,0.0,0.0,0.0,0.0,0.0,0.0,0.0,0.0,0.0,0.0,0.0,0.0,0.0,0.0,0.0,0.0,0.0,0.0,0.0,0.0,0.0,0.0,0.0,0.0,0.0,0.0,0.0,0.0,0.0,0.0,96.05,0.0,0.0,0.0,0.0,0.0,0.0,0.0,0.0,0.0
0,Impregnation,973,0.95,0.05,19.0,1.0,0.0,0.0,2.0,5.0,0.0,95.0,0.0,95.0,2.23,2.08,0.0,0.0,0.0,0.0,0.0,1.04,0.0,0.0,0.0,0.0,0.0,0.0,0.0,0.0,0.0,0.0,0.0,0.0,0.0,0.0,0.0,0.0,0.0,0.0,0.0,0.0,0.0,0.0,0.0,0.0,0.0,0.0,0.0,0.0,0.0,0.0,0.0,0.0,0.0,0.0,0.0,0.0,94.65,0.0,0.0,0.0,0.0,0.0,0.0,0.0,0.0,0.0
0,Impregnation,973,0.95,0.05,19.0,3.0,0.0,17.5,0.0,50.0,0.0,0.0,50.0,0.0,2.23,2.08,0.0,0.0,0.0,0.0,0.0,1.04,0.0,0.0,0.0,0.0,0.0,0.0,0.0,0.0,0.0,0.0,0.0,0.0,0.0,0.0,0.0,0.0,0.0,0.0,0.0,0.0,0.0,0.0,0.0,0.0,0.0,0.0,0.0,0.0,0.0,0.0,0.0,0.0,0.0,0.0,0.0,0.0,94.65,0.0,0.0,0.0,0.0,0.0,0.0,0.0,0.0,0.0
0,Impregnation,973,0.95,0.05,19.0,4.0,0.0,19.0,0.0,50.0,0.0,0.0,50.0,0.0,2.23,2.08,0.0,0.0,0.0,0.0,0.0,1.04,0.0,0.0,0.0,0.0,0.0,0.0,0.0,0.0,0.0,0.0,0.0,0.0,0.0,0.0,0.0,0.0,0.0,0.0,0.0,0.0,0.0,0.0,0.0,0.0,0.0,0.0,0.0,0.0,0.0,0.0,0.0,0.0,0.0,0.0,0.0,0.0,94.65,0.0,0.0,0.0,0.0,0.0,0.0,0.0,0.0,0.0
0,Impregnation,973,0.95,0.05,19.0,5.0,0.0,22.5,0.0,48.0,0.0,0.0,52.0,0.0,2.23,2.08,0.0,0.0,0.0,0.0,0.0,1.04,0.0,0.0,0.0,0.0,0.0,0.0,0.0,0.0,0.0,0.0,0.0,0.0,0.0,0.0,0.0,0.0,0.0,0.0,0.0,0.0,0.0,0.0,0.0,0.0,0.0,0.0,0.0,0.0,0.0,0.0,0.0,0.0,0.0,0.0,0.0,0.0,94.65,0.0,0.0,0.0,0.0,0.0,0.0,0.0,0.0,0.0
0,Impregnation,973,0.95,0.05,19.0,6.0,0.0,26.0,0.0,48.0,0.0,0.0,52.0,0.0,2.23,2.08,0.0,0.0,0.0,0.0,0.0,1.04,0.0,0.0,0.0,0.0,0.0,0.0,0.0,0.0,0.0,0.0,0.0,0.0,0.0,0.0,0.0,0.0,0.0,0.0,0.0,0.0,0.0,0.0,0.0,0.0,0.0,0.0,0.0,0.0,0.0,0.0,0.0,0.0,0.0,0.0,0.0,0.0,94.65,0.0,0.0,0.0,0.0,0.0,0.0,0.0,0.0,0.0
0,Impregnation,973,0.95,0.05,19.0,7.0,0.0,42.0,0.0,46.0,0.0,0.0,53.5,0.0,2.23,2.08,0.0,0.0,0.0,0.0,0.0,1.04,0.0,0.0,0.0,0.0,0.0,0.0,0.0,0.0,0.0,0.0,0.0,0.0,0.0,0.0,0.0,0.0,0.0,0.0,0.0,0.0,0.0,0.0,0.0,0.0,0.0,0.0,0.0,0.0,0.0,0.0,0.0,0.0,0.0,0.0,0.0,0.0,94.65,0.0,0.0,0.0,0.0,0.0,0.0,0.0,0.0,0.0
0,Impregnation,973,0.95,0.05,19.0,8.0,0.0,47.5,0.0,46.0,0.0,0.0,53.0,0.0,2.23,2.08,0.0,0.0,0.0,0.0,0.0,1.04,0.0,0.0,0.0,0.0,0.0,0.0,0.0,0.0,0.0,0.0,0.0,0.0,0.0,0.0,0.0,0.0,0.0,0.0,0.0,0.0,0.0,0.0,0.0,0.0,0.0,0.0,0.0,0.0,0.0,0.0,0.0,0.0,0.0,0.0,0.0,0.0,94.65,0.0,0.0,0.0,0.0,0.0,0.0,0.0,0.0,0.0
0,Impregnation,973,0.95,0.05,19.0,9.0,0.0,71.0,0.0,44.0,0.0,0.0,54.0,0.0,2.23,2.08,0.0,0.0,0.0,0.0,0.0,1.04,0.0,0.0,0.0,0.0,0.0,0.0,0.0,0.0,0.0,0.0,0.0,0.0,0.0,0.0,0.0,0.0,0.0,0.0,0.0,0.0,0.0,0.0,0.0,0.0,0.0,0.0,0.0,0.0,0.0,0.0,0.0,0.0,0.0,0.0,0.0,0.0,94.65,0.0,0.0,0.0,0.0,0.0,0.0,0.0,0.0,0.0
0,Impregnation,973,0.95,0.05,19.0,10.0,0.0,83.0,0.0,40.0,0.0,0.0,55.0,0.0,2.23,2.08,0.0,0.0,0.0,0.0,0.0,1.04,0.0,0.0,0.0,0.0,0.0,0.0,0.0,0.0,0.0,0.0,0.0,0.0,0.0,0.0,0.0,0.0,0.0,0.0,0.0,0.0,0.0,0.0,0.0,0.0,0.0,0.0,0.0,0.0,0.0,0.0,0.0,0.0,0.0,0.0,0.0,0.0,94.65,0.0,0.0,0.0,0.0,0.0,0.0,0.0,0.0,0.0
0,Impregnation,1023,0.0,0.0,4.0,1.0,0.0,0.0,14.0,35.0,0.0,0.0,65.0,9.1,0.79,2.11,0.0,0.0,0.0,0.0,0.0,1.06,0.0,0.0,0.0,0.0,0.0,0.0,0.0,0.0,0.0,0.0,0.0,0.0,0.0,0.0,0.0,0.0,0.0,0.0,0.0,0.0,0.0,0.0,0.0,0.0,0.0,0.0,0.0,0.0,0.0,0.0,0.0,0.0,0.0,0.0,0.0,0.0,96.05,0.0,0.0,0.0,0.0,0.0,0.0,0.0,0.0,0.0
0,Impregnation,1023,0.0,0.0,4.0,1.0,0.0,0.0,6.0,41.0,0.0,0.0,59.0,3.5,0.79,2.11,0.0,0.0,0.0,0.0,0.0,1.06,0.0,0.0,0.0,0.0,0.0,0.0,0.0,0.0,0.0,0.0,0.0,0.0,0.0,0.0,0.0,0.0,0.0,0.0,0.0,0.0,0.0,0.0,0.0,0.0,0.0,0.0,0.0,0.0,0.0,0.0,0.0,0.0,0.0,0.0,0.0,0.0,96.05,0.0,0.0,0.0,0.0,0.0,0.0,0.0,0.0,0.0
0,Impregnation,1023,0.0,0.0,4.0,1.0,0.0,0.0,2.0,47.5,0.0,0.0,52.5,1.1,0.79,2.11,0.0,0.0,0.0,0.0,0.0,1.06,0.0,0.0,0.0,0.0,0.0,0.0,0.0,0.0,0.0,0.0,0.0,0.0,0.0,0.0,0.0,0.0,0.0,0.0,0.0,0.0,0.0,0.0,0.0,0.0,0.0,0.0,0.0,0.0,0.0,0.0,0.0,0.0,0.0,0.0,0.0,0.0,96.05,0.0,0.0,0.0,0.0,0.0,0.0,0.0,0.0,0.0
0,Impregnation,1153,0.67,0.33,2.0,1.0,0.02,83.0,36.0,60.0,31.0,5.0,40.0,15.0,2.23,0.0,2.08,0.0,0.0,0.0,0.0,1.04,0.0,0.0,0.0,0.0,0.0,0.0,0.0,0.0,0.0,0.0,0.0,0.0,0.0,0.0,0.0,0.0,0.0,0.0,0.0,0.0,0.0,0.0,0.0,0.0,0.0,0.0,0.0,0.0,0.0,0.0,0.0,0.0,0.0,0.0,0.0,0.0,94.65,0.0,0.0,0.0,0.0,0.0,0.0,0.0,0.0,0.0
0,Impregnation,1169,0.67,0.33,2.0,1.0,0.02,84.0,38.0,60.0,29.0,5.0,40.0,15.0,2.23,0.0,2.08,0.0,0.0,0.0,0.0,1.04,0.0,0.0,0.0,0.0,0.0,0.0,0.0,0.0,0.0,0.0,0.0,0.0,0.0,0.0,0.0,0.0,0.0,0.0,0.0,0.0,0.0,0.0,0.0,0.0,0.0,0.0,0.0,0.0,0.0,0.0,0.0,0.0,0.0,0.0,0.0,0.0,94.65,0.0,0.0,0.0,0.0,0.0,0.0,0.0,0.0,0.0
0,Impregnation,1181,0.69,0.31,2.2,1.0,0.02,85.0,39.0,62.0,28.0,3.0,38.0,15.0,2.23,0.0,2.08,0.0,0.0,0.0,0.0,1.04,0.0,0.0,0.0,0.0,0.0,0.0,0.0,0.0,0.0,0.0,0.0,0.0,0.0,0.0,0.0,0.0,0.0,0.0,0.0,0.0,0.0,0.0,0.0,0.0,0.0,0.0,0.0,0.0,0.0,0.0,0.0,0.0,0.0,0.0,0.0,0.0,94.65,0.0,0.0,0.0,0.0,0.0,0.0,0.0,0.0,0.0
0,Impregnation,1191,0.67,0.33,2.0,1.0,0.02,89.0,40.0,64.0,26.0,4.0,36.0,14.0,2.23,0.0,2.08,0.0,0.0,0.0,0.0,1.04,0.0,0.0,0.0,0.0,0.0,0.0,0.0,0.0,0.0,0.0,0.0,0.0,0.0,0.0,0.0,0.0,0.0,0.0,0.0,0.0,0.0,0.0,0.0,0.0,0.0,0.0,0.0,0.0,0.0,0.0,0.0,0.0,0.0,0.0,0.0,0.0,94.65,0.0,0.0,0.0,0.0,0.0,0.0,0.0,0.0,0.0
0,Impregnation,1151,0.67,0.33,2.0,1.0,0.02,79.0,33.0,65.0,27.0,5.0,35.0,11.0,2.23,0.0,2.08,0.0,0.0,0.0,0.0,1.04,0.0,0.0,0.0,0.0,0.0,0.0,0.0,0.0,0.0,0.0,0.0,0.0,0.0,0.0,0.0,0.0,0.0,0.0,0.0,0.0,0.0,0.0,0.0,0.0,0.0,0.0,0.0,0.0,0.0,0.0,0.0,0.0,0.0,0.0,0.0,0.0,94.65,0.0,0.0,0.0,0.0,0.0,0.0,0.0,0.0,0.0
0,Impregnation,1174,0.64,0.36,1.8,1.0,0.02,91.0,39.0,71.0,22.0,2.0,28.0,11.0,2.23,0.0,2.08,0.0,0.0,0.0,0.0,1.04,0.0,0.0,0.0,0.0,0.0,0.0,0.0,0.0,0.0,0.0,0.0,0.0,0.0,0.0,0.0,0.0,0.0,0.0,0.0,0.0,0.0,0.0,0.0,0.0,0.0,0.0,0.0,0.0,0.0,0.0,0.0,0.0,0.0,0.0,0.0,0.0,94.65,0.0,0.0,0.0,0.0,0.0,0.0,0.0,0.0,0.0
0,Impregnation,1193,0.66,0.34,1.9,1.0,0.02,96.0,41.0,74.0,18.0,1.0,26.0,11.0,2.23,0.0,2.08,0.0,0.0,0.0,0.0,1.04,0.0,0.0,0.0,0.0,0.0,0.0,0.0,0.0,0.0,0.0,0.0,0.0,0.0,0.0,0.0,0.0,0.0,0.0,0.0,0.0,0.0,0.0,0.0,0.0,0.0,0.0,0.0,0.0,0.0,0.0,0.0,0.0,0.0,0.0,0.0,0.0,94.65,0.0,0.0,0.0,0.0,0.0,0.0,0.0,0.0,0.0
0,SGS,1159,0.67,0.33,2.0,1.0,0.02,99.0,39.0,58.0,34.0,4.0,43.0,17.0,2.23,0.0,2.08,0.0,0.0,0.0,0.0,1.04,0.0,0.0,0.0,0.0,0.0,0.0,0.0,0.0,0.0,0.0,0.0,0.0,0.0,0.0,0.0,0.0,0.0,0.0,0.0,0.0,0.0,0.0,0.0,0.0,0.0,0.0,0.0,0.0,0.0,0.0,0.0,0.0,0.0,0.0,0.0,0.0,94.65,0.0,0.0,0.0,0.0,0.0,0.0,0.0,0.0,0.0
0,SGS,1174,0.67,0.33,2.0,1.0,0.02,99.0,41.0,60.0,32.0,3.0,42.0,17.0,2.23,0.0,2.08,0.0,0.0,0.0,0.0,1.04,0.0,0.0,0.0,0.0,0.0,0.0,0.0,0.0,0.0,0.0,0.0,0.0,0.0,0.0,0.0,0.0,0.0,0.0,0.0,0.0,0.0,0.0,0.0,0.0,0.0,0.0,0.0,0.0,0.0,0.0,0.0,0.0,0.0,0.0,0.0,0.0,94.65,0.0,0.0,0.0,0.0,0.0,0.0,0.0,0.0,0.0
0,SGS,1185,0.67,0.33,2.0,1.0,0.02,100.0,42.0,61.0,31.0,2.0,42.0,17.0,2.23,0.0,2.08,0.0,0.0,0.0,0.0,1.04,0.0,0.0,0.0,0.0,0.0,0.0,0.0,0.0,0.0,0.0,0.0,0.0,0.0,0.0,0.0,0.0,0.0,0.0,0.0,0.0,0.0,0.0,0.0,0.0,0.0,0.0,0.0,0.0,0.0,0.0,0.0,0.0,0.0,0.0,0.0,0.0,94.65,0.0,0.0,0.0,0.0,0.0,0.0,0.0,0.0,0.0
0,SGS,1193,0.66,0.34,1.9,1.0,0.02,100.0,43.0,62.0,30.0,2.0,42.0,18.0,2.23,0.0,2.08,0.0,0.0,0.0,0.0,1.04,0.0,0.0,0.0,0.0,0.0,0.0,0.0,0.0,0.0,0.0,0.0,0.0,0.0,0.0,0.0,0.0,0.0,0.0,0.0,0.0,0.0,0.0,0.0,0.0,0.0,0.0,0.0,0.0,0.0,0.0,0.0,0.0,0.0,0.0,0.0,0.0,94.65,0.0,0.0,0.0,0.0,0.0,0.0,0.0,0.0,0.0
0,SGS,1143,0.67,0.33,2.0,1.0,0.02,74.0,25.0,45.0,37.0,11.0,55.0,14.0,2.23,0.0,2.08,0.0,0.0,0.0,0.0,1.04,0.0,0.0,0.0,0.0,0.0,0.0,0.0,0.0,0.0,0.0,0.0,0.0,0.0,0.0,0.0,0.0,0.0,0.0,0.0,0.0,0.0,0.0,0.0,0.0,0.0,0.0,0.0,0.0,0.0,0.0,0.0,0.0,0.0,0.0,0.0,0.0,94.65,0.0,0.0,0.0,0.0,0.0,0.0,0.0,0.0,0.0
0,SGS,1162,0.67,0.33,2.0,1.0,0.02,84.0,44.0,52.0,34.0,7.0,48.0,21.0,2.23,0.0,2.08,0.0,0.0,0.0,0.0,1.04,0.0,0.0,0.0,0.0,0.0,0.0,0.0,0.0,0.0,0.0,0.0,0.0,0.0,0.0,0.0,0.0,0.0,0.0,0.0,0.0,0.0,0.0,0.0,0.0,0.0,0.0,0.0,0.0,0.0,0.0,0.0,0.0,0.0,0.0,0.0,0.0,94.65,0.0,0.0,0.0,0.0,0.0,0.0,0.0,0.0,0.0
0,SGS,1184,0.67,0.33,2.0,1.0,0.02,90.0,40.0,64.0,26.0,3.0,36.0,14.0,2.23,0.0,2.08,0.0,0.0,0.0,0.0,1.04,0.0,0.0,0.0,0.0,0.0,0.0,0.0,0.0,0.0,0.0,0.0,0.0,0.0,0.0,0.0,0.0,0.0,0.0,0.0,0.0,0.0,0.0,0.0,0.0,0.0,0.0,0.0,0.0,0.0,0.0,0.0,0.0,0.0,0.0,0.0,0.0,94.65,0.0,0.0,0.0,0.0,0.0,0.0,0.0,0.0,0.0
0,SGS,1197,0.66,0.34,1.9,1.0,0.02,95.0,43.0,63.0,24.0,4.0,37.0,16.0,2.23,0.0,2.08,0.0,0.0,0.0,0.0,1.04,0.0,0.0,0.0,0.0,0.0,0.0,0.0,0.0,0.0,0.0,0.0,0.0,0.0,0.0,0.0,0.0,0.0,0.0,0.0,0.0,0.0,0.0,0.0,0.0,0.0,0.0,0.0,0.0,0.0,0.0,0.0,0.0,0.0,0.0,0.0,0.0,94.65,0.0,0.0,0.0,0.0,0.0,0.0,0.0,0.0,0.0
0,SGS,1133,0.64,0.36,1.8,1.0,0.02,77.0,32.0,57.0,32.0,7.0,43.0,14.0,2.23,0.0,2.08,0.0,0.0,0.0,0.0,1.04,0.0,0.0,0.0,0.0,0.0,0.0,0.0,0.0,0.0,0.0,0.0,0.0,0.0,0.0,0.0,0.0,0.0,0.0,0.0,0.0,0.0,0.0,0.0,0.0,0.0,0.0,0.0,0.0,0.0,0.0,0.0,0.0,0.0,0.0,0.0,0.0,94.65,0.0,0.0,0.0,0.0,0.0,0.0,0.0,0.0,0.0
0,SGS,1157,0.68,0.32,2.1,1.0,0.02,85.0,37.0,59.0,31.0,5.0,41.0,15.0,2.23,0.0,2.08,0.0,0.0,0.0,0.0,1.04,0.0,0.0,0.0,0.0,0.0,0.0,0.0,0.0,0.0,0.0,0.0,0.0,0.0,0.0,0.0,0.0,0.0,0.0,0.0,0.0,0.0,0.0,0.0,0.0,0.0,0.0,0.0,0.0,0.0,0.0,0.0,0.0,0.0,0.0,0.0,0.0,94.65,0.0,0.0,0.0,0.0,0.0,0.0,0.0,0.0,0.0
0,SGS,1174,0.67,0.33,2.0,1.0,0.02,91.0,39.0,61.0,30.0,3.0,39.0,15.0,2.23,0.0,2.08,0.0,0.0,0.0,0.0,1.04,0.0,0.0,0.0,0.0,0.0,0.0,0.0,0.0,0.0,0.0,0.0,0.0,0.0,0.0,0.0,0.0,0.0,0.0,0.0,0.0,0.0,0.0,0.0,0.0,0.0,0.0,0.0,0.0,0.0,0.0,0.0,0.0,0.0,0.0,0.0,0.0,94.65,0.0,0.0,0.0,0.0,0.0,0.0,0.0,0.0,0.0
0,SGS,1185,0.68,0.32,2.1,1.0,0.03,93.0,42.0,61.0,29.0,3.0,39.0,16.0,2.23,0.0,2.08,0.0,0.0,0.0,0.0,1.04,0.0,0.0,0.0,0.0,0.0,0.0,0.0,0.0,0.0,0.0,0.0,0.0,0.0,0.0,0.0,0.0,0.0,0.0,0.0,0.0,0.0,0.0,0.0,0.0,0.0,0.0,0.0,0.0,0.0,0.0,0.0,0.0,0.0,0.0,0.0,0.0,94.65,0.0,0.0,0.0,0.0,0.0,0.0,0.0,0.0,0.0
0,SGS,1133,0.64,0.36,1.8,1.0,0.02,98.0,42.0,59.0,30.0,7.0,41.0,17.0,2.23,0.0,2.08,0.0,0.0,0.0,0.0,1.04,0.0,0.0,0.0,0.0,0.0,0.0,0.0,0.0,0.0,0.0,0.0,0.0,0.0,0.0,0.0,0.0,0.0,0.0,0.0,0.0,0.0,0.0,0.0,0.0,0.0,0.0,0.0,0.0,0.0,0.0,0.0,0.0,0.0,0.0,0.0,0.0,94.65,0.0,0.0,0.0,0.0,0.0,0.0,0.0,0.0,0.0
0,SGS,1157,0.63,0.37,1.7,1.0,0.02,98.0,43.0,58.0,32.0,4.0,42.0,18.0,2.23,0.0,2.08,0.0,0.0,0.0,0.0,1.04,0.0,0.0,0.0,0.0,0.0,0.0,0.0,0.0,0.0,0.0,0.0,0.0,0.0,0.0,0.0,0.0,0.0,0.0,0.0,0.0,0.0,0.0,0.0,0.0,0.0,0.0,0.0,0.0,0.0,0.0,0.0,0.0,0.0,0.0,0.0,0.0,94.65,0.0,0.0,0.0,0.0,0.0,0.0,0.0,0.0,0.0
0,SGS,1172,0.64,0.36,1.8,1.0,0.02,98.0,47.0,56.0,29.0,8.0,44.0,21.0,2.23,0.0,2.08,0.0,0.0,0.0,0.0,1.04,0.0,0.0,0.0,0.0,0.0,0.0,0.0,0.0,0.0,0.0,0.0,0.0,0.0,0.0,0.0,0.0,0.0,0.0,0.0,0.0,0.0,0.0,0.0,0.0,0.0,0.0,0.0,0.0,0.0,0.0,0.0,0.0,0.0,0.0,0.0,0.0,94.65,0.0,0.0,0.0,0.0,0.0,0.0,0.0,0.0,0.0
0,SGS,1192,0.63,0.37,1.7,1.0,0.02,98.0,44.0,58.0,31.0,3.0,42.0,19.0,2.23,0.0,2.08,0.0,0.0,0.0,0.0,1.04,0.0,0.0,0.0,0.0,0.0,0.0,0.0,0.0,0.0,0.0,0.0,0.0,0.0,0.0,0.0,0.0,0.0,0.0,0.0,0.0,0.0,0.0,0.0,0.0,0.0,0.0,0.0,0.0,0.0,0.0,0.0,0.0,0.0,0.0,0.0,0.0,94.65,0.0,0.0,0.0,0.0,0.0,0.0,0.0,0.0,0.0
0,SGS,1135,0.66,0.34,1.9,1.0,0.02,82.0,34.0,58.0,32.0,6.0,42.0,14.0,2.23,0.0,2.08,0.0,0.0,0.0,0.0,1.04,0.0,0.0,0.0,0.0,0.0,0.0,0.0,0.0,0.0,0.0,0.0,0.0,0.0,0.0,0.0,0.0,0.0,0.0,0.0,0.0,0.0,0.0,0.0,0.0,0.0,0.0,0.0,0.0,0.0,0.0,0.0,0.0,0.0,0.0,0.0,0.0,94.65,0.0,0.0,0.0,0.0,0.0,0.0,0.0,0.0,0.0
0,SGS,1194,0.66,0.34,1.9,1.0,0.02,98.0,43.0,61.0,27.0,3.0,39.0,17.0,2.23,0.0,2.08,0.0,0.0,0.0,0.0,1.04,0.0,0.0,0.0,0.0,0.0,0.0,0.0,0.0,0.0,0.0,0.0,0.0,0.0,0.0,0.0,0.0,0.0,0.0,0.0,0.0,0.0,0.0,0.0,0.0,0.0,0.0,0.0,0.0,0.0,0.0,0.0,0.0,0.0,0.0,0.0,0.0,94.65,0.0,0.0,0.0,0.0,0.0,0.0,0.0,0.0,0.0
0,SGS,1154,0.67,0.33,2.0,1.0,0.02,89.0,39.0,58.0,31.0,4.0,42.0,16.0,2.23,0.0,2.08,0.0,0.0,0.0,0.0,1.04,0.0,0.0,0.0,0.0,0.0,0.0,0.0,0.0,0.0,0.0,0.0,0.0,0.0,0.0,0.0,0.0,0.0,0.0,0.0,0.0,0.0,0.0,0.0,0.0,0.0,0.0,0.0,0.0,0.0,0.0,0.0,0.0,0.0,0.0,0.0,0.0,94.65,0.0,0.0,0.0,0.0,0.0,0.0,0.0,0.0,0.0
0,SGS,1175,0.68,0.32,2.1,1.0,0.02,95.0,43.0,59.0,30.0,5.0,41.0,18.0,2.23,0.0,2.08,0.0,0.0,0.0,0.0,1.04,0.0,0.0,0.0,0.0,0.0,0.0,0.0,0.0,0.0,0.0,0.0,0.0,0.0,0.0,0.0,0.0,0.0,0.0,0.0,0.0,0.0,0.0,0.0,0.0,0.0,0.0,0.0,0.0,0.0,0.0,0.0,0.0,0.0,0.0,0.0,0.0,94.65,0.0,0.0,0.0,0.0,0.0,0.0,0.0,0.0,0.0
0,SPS,1137,0.69,0.31,2.2,1.0,0.02,94.0,43.0,55.0,33.0,6.0,45.0,19.0,2.23,0.0,2.08,0.0,0.0,0.0,0.0,1.04,0.0,0.0,0.0,0.0,0.0,0.0,0.0,0.0,0.0,0.0,0.0,0.0,0.0,0.0,0.0,0.0,0.0,0.0,0.0,0.0,0.0,0.0,0.0,0.0,0.0,0.0,0.0,0.0,0.0,0.0,0.0,0.0,0.0,0.0,0.0,0.0,94.65,0.0,0.0,0.0,0.0,0.0,0.0,0.0,0.0,0.0
0,SPS,1156,0.66,0.34,1.9,1.0,0.02,93.0,43.0,54.0,35.0,5.0,46.0,20.0,2.23,0.0,2.08,0.0,0.0,0.0,0.0,1.04,0.0,0.0,0.0,0.0,0.0,0.0,0.0,0.0,0.0,0.0,0.0,0.0,0.0,0.0,0.0,0.0,0.0,0.0,0.0,0.0,0.0,0.0,0.0,0.0,0.0,0.0,0.0,0.0,0.0,0.0,0.0,0.0,0.0,0.0,0.0,0.0,94.65,0.0,0.0,0.0,0.0,0.0,0.0,0.0,0.0,0.0
0,SPS,1178,0.67,0.33,2.0,1.0,0.02,94.0,43.0,57.0,33.0,3.0,43.0,19.0,2.23,0.0,2.08,0.0,0.0,0.0,0.0,1.04,0.0,0.0,0.0,0.0,0.0,0.0,0.0,0.0,0.0,0.0,0.0,0.0,0.0,0.0,0.0,0.0,0.0,0.0,0.0,0.0,0.0,0.0,0.0,0.0,0.0,0.0,0.0,0.0,0.0,0.0,0.0,0.0,0.0,0.0,0.0,0.0,94.65,0.0,0.0,0.0,0.0,0.0,0.0,0.0,0.0,0.0
0,SPS,1194,0.62,0.38,1.6,1.0,0.02,96.0,43.0,60.0,31.0,2.0,40.0,17.0,2.23,0.0,2.08,0.0,0.0,0.0,0.0,1.04,0.0,0.0,0.0,0.0,0.0,0.0,0.0,0.0,0.0,0.0,0.0,0.0,0.0,0.0,0.0,0.0,0.0,0.0,0.0,0.0,0.0,0.0,0.0,0.0,0.0,0.0,0.0,0.0,0.0,0.0,0.0,0.0,0.0,0.0,0.0,0.0,94.65,0.0,0.0,0.0,0.0,0.0,0.0,0.0,0.0,0.0
0,SPS,1152,0.68,0.32,2.1,1.0,0.02,86.0,38.0,60.0,30.0,5.0,40.0,15.0,2.23,0.0,2.08,0.0,0.0,0.0,0.0,1.04,0.0,0.0,0.0,0.0,0.0,0.0,0.0,0.0,0.0,0.0,0.0,0.0,0.0,0.0,0.0,0.0,0.0,0.0,0.0,0.0,0.0,0.0,0.0,0.0,0.0,0.0,0.0,0.0,0.0,0.0,0.0,0.0,0.0,0.0,0.0,0.0,94.65,0.0,0.0,0.0,0.0,0.0,0.0,0.0,0.0,0.0
0,SPS,1172,0.66,0.34,1.9,1.0,0.02,90.0,40.0,61.0,29.0,4.0,39.0,15.0,2.23,0.0,2.08,0.0,0.0,0.0,0.0,1.04,0.0,0.0,0.0,0.0,0.0,0.0,0.0,0.0,0.0,0.0,0.0,0.0,0.0,0.0,0.0,0.0,0.0,0.0,0.0,0.0,0.0,0.0,0.0,0.0,0.0,0.0,0.0,0.0,0.0,0.0,0.0,0.0,0.0,0.0,0.0,0.0,94.65,0.0,0.0,0.0,0.0,0.0,0.0,0.0,0.0,0.0
0,SPS,1186,0.71,0.29,2.4,1.0,0.02,89.0,41.0,63.0,27.0,3.0,37.0,15.0,2.23,0.0,2.08,0.0,0.0,0.0,0.0,1.04,0.0,0.0,0.0,0.0,0.0,0.0,0.0,0.0,0.0,0.0,0.0,0.0,0.0,0.0,0.0,0.0,0.0,0.0,0.0,0.0,0.0,0.0,0.0,0.0,0.0,0.0,0.0,0.0,0.0,0.0,0.0,0.0,0.0,0.0,0.0,0.0,94.65,0.0,0.0,0.0,0.0,0.0,0.0,0.0,0.0,0.0
0,SPS,1194,0.66,0.34,1.9,1.0,0.02,93.0,39.0,63.0,27.0,3.0,37.0,14.0,2.23,0.0,2.08,0.0,0.0,0.0,0.0,1.04,0.0,0.0,0.0,0.0,0.0,0.0,0.0,0.0,0.0,0.0,0.0,0.0,0.0,0.0,0.0,0.0,0.0,0.0,0.0,0.0,0.0,0.0,0.0,0.0,0.0,0.0,0.0,0.0,0.0,0.0,0.0,0.0,0.0,0.0,0.0,0.0,94.65,0.0,0.0,0.0,0.0,0.0,0.0,0.0,0.0,0.0
0,SPS,1152,0.67,0.33,2.0,1.0,0.02,43.0,18.0,60.0,24.0,13.0,40.0,7.0,2.23,0.0,2.08,0.0,0.0,0.0,0.0,1.04,0.0,0.0,0.0,0.0,0.0,0.0,0.0,0.0,0.0,0.0,0.0,0.0,0.0,0.0,0.0,0.0,0.0,0.0,0.0,0.0,0.0,0.0,0.0,0.0,0.0,0.0,0.0,0.0,0.0,0.0,0.0,0.0,0.0,0.0,0.0,0.0,94.65,0.0,0.0,0.0,0.0,0.0,0.0,0.0,0.0,0.0
0,SPS,1167,0.66,0.34,1.9,1.0,0.02,53.0,23.0,63.0,25.0,9.0,38.0,9.0,2.23,0.0,2.08,0.0,0.0,0.0,0.0,1.04,0.0,0.0,0.0,0.0,0.0,0.0,0.0,0.0,0.0,0.0,0.0,0.0,0.0,0.0,0.0,0.0,0.0,0.0,0.0,0.0,0.0,0.0,0.0,0.0,0.0,0.0,0.0,0.0,0.0,0.0,0.0,0.0,0.0,0.0,0.0,0.0,94.65,0.0,0.0,0.0,0.0,0.0,0.0,0.0,0.0,0.0
0,SPS,1183,0.67,0.33,2.0,1.0,0.02,64.0,29.0,67.0,23.0,6.0,33.0,10.0,2.23,0.0,2.08,0.0,0.0,0.0,0.0,1.04,0.0,0.0,0.0,0.0,0.0,0.0,0.0,0.0,0.0,0.0,0.0,0.0,0.0,0.0,0.0,0.0,0.0,0.0,0.0,0.0,0.0,0.0,0.0,0.0,0.0,0.0,0.0,0.0,0.0,0.0,0.0,0.0,0.0,0.0,0.0,0.0,94.65,0.0,0.0,0.0,0.0,0.0,0.0,0.0,0.0,0.0
0,SPS,1199,0.68,0.32,2.1,1.0,0.02,75.0,34.0,72.0,22.0,5.0,29.0,10.0,2.23,0.0,2.08,0.0,0.0,0.0,0.0,1.04,0.0,0.0,0.0,0.0,0.0,0.0,0.0,0.0,0.0,0.0,0.0,0.0,0.0,0.0,0.0,0.0,0.0,0.0,0.0,0.0,0.0,0.0,0.0,0.0,0.0,0.0,0.0,0.0,0.0,0.0,0.0,0.0,0.0,0.0,0.0,0.0,94.65,0.0,0.0,0.0,0.0,0.0,0.0,0.0,0.0,0.0
0,Impregnation,1021,0.24,0.06,4.0,1.2,0.95,9.6,1.8,46.3,3.8,47.9,51.7,1.0,2.19,2.62,0.0,0.0,0.0,0.0,0.0,0.98,0.0,0.0,0.0,0.0,0.0,0.0,0.0,0.0,0.0,0.0,0.0,0.0,0.0,0.0,0.0,0.0,0.0,0.0,0.0,0.0,0.0,0.0,0.0,0.0,0.0,0.0,0.0,0.0,0.0,0.0,0.0,0.0,0.0,0.0,0.0,0.0,94.21,0.0,0.0,0.0,0.0,0.0,0.0,0.0,0.0,0.0
0,Impregnation,1031,0.24,0.06,4.0,1.2,0.95,11.6,2.6,47.2,5.7,46.3,52.0,1.4,2.19,2.62,0.0,0.0,0.0,0.0,0.0,0.98,0.0,0.0,0.0,0.0,0.0,0.0,0.0,0.0,0.0,0.0,0.0,0.0,0.0,0.0,0.0,0.0,0.0,0.0,0.0,0.0,0.0,0.0,0.0,0.0,0.0,0.0,0.0,0.0,0.0,0.0,0.0,0.0,0.0,0.0,0.0,0.0,94.21,0.0,0.0,0.0,0.0,0.0,0.0,0.0,0.0,0.0
0,Impregnation,1041,0.24,0.06,4.0,1.2,0.95,15.3,3.8,44.6,6.5,46.3,52.7,2.0,2.19,2.62,0.0,0.0,0.0,0.0,0.0,0.98,0.0,0.0,0.0,0.0,0.0,0.0,0.0,0.0,0.0,0.0,0.0,0.0,0.0,0.0,0.0,0.0,0.0,0.0,0.0,0.0,0.0,0.0,0.0,0.0,0.0,0.0,0.0,0.0,0.0,0.0,0.0,0.0,0.0,0.0,0.0,0.0,94.21,0.0,0.0,0.0,0.0,0.0,0.0,0.0,0.0,0.0
0,Impregnation,1052,0.24,0.06,4.0,1.2,0.95,18.7,5.0,42.6,8.4,46.3,54.7,2.7,2.19,2.62,0.0,0.0,0.0,0.0,0.0,0.98,0.0,0.0,0.0,0.0,0.0,0.0,0.0,0.0,0.0,0.0,0.0,0.0,0.0,0.0,0.0,0.0,0.0,0.0,0.0,0.0,0.0,0.0,0.0,0.0,0.0,0.0,0.0,0.0,0.0,0.0,0.0,0.0,0.0,0.0,0.0,0.0,94.21,0.0,0.0,0.0,0.0,0.0,0.0,0.0,0.0,0.0
0,Impregnation,1061,0.24,0.06,4.0,1.2,0.95,23.7,7.4,41.0,11.3,44.6,55.9,4.1,2.19,2.62,0.0,0.0,0.0,0.0,0.0,0.98,0.0,0.0,0.0,0.0,0.0,0.0,0.0,0.0,0.0,0.0,0.0,0.0,0.0,0.0,0.0,0.0,0.0,0.0,0.0,0.0,0.0,0.0,0.0,0.0,0.0,0.0,0.0,0.0,0.0,0.0,0.0,0.0,0.0,0.0,0.0,0.0,94.21,0.0,0.0,0.0,0.0,0.0,0.0,0.0,0.0,0.0
0,Impregnation,1071,0.24,0.06,4.0,1.2,0.95,29.7,9.2,38.6,14.8,44.3,59.1,5.5,2.19,2.62,0.0,0.0,0.0,0.0,0.0,0.98,0.0,0.0,0.0,0.0,0.0,0.0,0.0,0.0,0.0,0.0,0.0,0.0,0.0,0.0,0.0,0.0,0.0,0.0,0.0,0.0,0.0,0.0,0.0,0.0,0.0,0.0,0.0,0.0,0.0,0.0,0.0,0.0,0.0,0.0,0.0,0.0,94.21,0.0,0.0,0.0,0.0,0.0,0.0,0.0,0.0,0.0
0,Impregnation,1023,0.06,0.04,1.6,1.0,0.0,0.0,48.0,33.0,0.0,0.0,67.0,32.0,2.23,2.08,0.0,0.0,0.0,0.0,0.0,1.04,0.0,0.0,0.0,0.0,0.0,0.0,0.0,0.0,0.0,0.0,0.0,0.0,0.0,0.0,0.0,0.0,0.0,0.0,0.0,0.0,0.0,0.0,0.0,0.0,0.0,0.0,0.0,0.0,0.0,0.0,0.0,0.0,0.0,0.0,0.0,0.0,94.65,0.0,0.0,0.0,0.0,0.0,0.0,0.0,0.0,0.0
0,Impregnation,973,0.06,0.04,1.6,1.0,0.0,0.0,24.0,25.0,0.0,0.0,75.0,18.0,2.23,2.08,0.0,0.0,0.0,0.0,0.0,1.04,0.0,0.0,0.0,0.0,0.0,0.0,0.0,0.0,0.0,0.0,0.0,0.0,0.0,0.0,0.0,0.0,0.0,0.0,0.0,0.0,0.0,0.0,0.0,0.0,0.0,0.0,0.0,0.0,0.0,0.0,0.0,0.0,0.0,0.0,0.0,0.0,94.65,0.0,0.0,0.0,0.0,0.0,0.0,0.0,0.0,0.0
0,Impregnation,1133,0.5,0.11,4.8,1.0,0.0,0.0,0.0,0.0,0.0,0.0,68.9,0.0,3.29,2.07,0.0,0.0,0.0,0.0,0.0,0.26,0.0,0.0,0.0,0.0,0.0,0.0,0.0,0.0,0.0,0.0,0.0,0.0,0.0,0.0,0.0,0.0,0.0,0.0,0.0,0.0,0.0,0.0,0.0,0.0,0.0,0.0,0.0,0.0,0.0,0.0,0.0,0.0,0.0,0.0,0.0,0.0,94.38,0.0,0.0,0.0,0.0,0.0,0.0,0.0,0.0,0.0
0,Sol-gel,1133,0.5,0.11,4.8,1.0,0.0,0.0,0.0,0.0,0.0,0.0,70.8,0.0,3.29,2.07,0.0,0.0,0.0,0.0,0.0,0.26,0.0,0.0,0.0,0.0,0.0,0.0,0.0,0.0,0.0,0.0,0.0,0.0,0.0,0.0,0.0,0.0,0.0,0.0,0.0,0.0,0.0,0.0,0.0,0.0,0.0,0.0,0.0,0.0,0.0,0.0,0.0,0.0,0.0,0.0,0.0,0.0,94.38,0.0,0.0,0.0,0.0,0.0,0.0,0.0,0.0,0.0
0,Impregnation,1023,0.44,0.11,4.0,1.0,0.37,0.0,15.8,0.0,0.0,0.0,36.6,5.8,2.23,2.08,0.0,0.0,0.0,0.0,0.0,1.04,0.0,0.0,0.0,0.0,0.0,0.0,0.0,0.0,0.0,0.0,0.0,0.0,0.0,0.0,0.0,0.0,0.0,0.0,0.0,0.0,0.0,0.0,0.0,0.0,0.0,0.0,0.0,0.0,0.0,0.0,0.0,0.0,0.0,0.0,0.0,0.0,94.65,0.0,0.0,0.0,0.0,0.0,0.0,0.0,0.0,0.0
0,Impregnation,1023,0.44,0.11,4.0,1.0,0.37,0.0,9.2,0.0,0.0,0.0,61.9,5.7,2.23,2.08,0.0,0.0,0.0,0.0,0.0,1.04,0.0,0.0,0.0,0.0,0.0,0.0,0.0,0.0,0.0,0.0,0.0,0.0,0.0,0.0,0.0,0.0,0.0,0.0,0.0,0.0,0.0,0.0,0.0,0.0,0.0,0.06,0.0,0.0,0.0,0.0,0.0,0.0,0.0,0.0,0.0,0.0,94.59,0.0,0.0,0.0,0.0,0.0,0.0,0.0,0.0,0.0
0,Impregnation,1023,0.44,0.11,4.0,1.0,0.37,0.0,14.5,0.0,0.0,0.0,51.4,7.5,2.23,2.08,0.0,0.0,0.0,0.0,0.0,1.04,0.0,0.0,0.0,0.0,0.0,0.0,0.0,0.0,0.0,0.0,0.0,0.0,0.0,0.0,0.0,0.0,0.0,0.0,0.0,0.0,0.0,0.0,0.0,0.0,0.0,0.0,0.03,0.0,0.0,0.0,0.0,0.0,0.0,0.0,0.0,0.0,94.62,0.0,0.0,0.0,0.0,0.0,0.0,0.0,0.0,0.0
0,Impregnation,1023,0.44,0.11,4.0,1.0,0.37,0.0,14.2,0.0,0.0,0.0,39.6,5.6,2.23,2.08,0.0,0.0,0.0,0.0,0.0,1.04,0.0,0.0,0.0,0.0,0.0,0.0,0.0,0.0,0.0,0.0,0.0,0.0,0.0,0.0,0.0,0.0,0.0,0.0,0.0,0.0,0.0,0.0,0.0,0.0,0.0,0.0,0.0,0.03,0.0,0.0,0.0,0.0,0.0,0.0,0.0,0.0,94.62,0.0,0.0,0.0,0.0,0.0,0.0,0.0,0.0,0.0
0,IJP-A synthesis,973,0.45,0.15,3.0,1.0,0.03,0.0,22.9,0.0,0.0,0.0,33.0,7.6,1.32,0.0,0.1,13.95,0.0,0.0,0.0,0.0,0.0,0.0,0.0,0.0,84.63,0.0,0.0,0.0,0.0,0.0,0.0,0.0,0.0,0.0,0.0,0.0,0.0,0.0,0.0,0.0,0.0,0.0,0.0,0.0,0.0,0.0,0.0,0.0,0.0,0.0,0.0,0.0,0.0,0.0,0.0,0.0,0.0,0.0,0.0,0.0,0.0,0.0,0.0,0.0,0.0,0.0
0,IJP-A synthesis,973,0.45,0.15,3.0,1.0,0.03,0.0,21.9,0.0,0.0,0.0,26.5,5.8,1.29,0.0,2.59,13.6,0.0,0.0,0.0,0.0,0.0,0.0,0.0,0.0,82.52,0.0,0.0,0.0,0.0,0.0,0.0,0.0,0.0,0.0,0.0,0.0,0.0,0.0,0.0,0.0,0.0,0.0,0.0,0.0,0.0,0.0,0.0,0.0,0.0,0.0,0.0,0.0,0.0,0.0,0.0,0.0,0.0,0.0,0.0,0.0,0.0,0.0,0.0,0.0,0.0,0.0
0,IJP-A synthesis,973,0.45,0.15,3.0,1.0,0.03,0.0,22.4,0.0,0.0,0.0,22.4,5.0,3.33,0.0,0.1,13.66,0.0,0.0,0.0,0.0,0.0,0.0,0.0,0.0,82.9,0.0,0.0,0.0,0.0,0.0,0.0,0.0,0.0,0.0,0.0,0.0,0.0,0.0,0.0,0.0,0.0,0.0,0.0,0.0,0.0,0.0,0.0,0.0,0.0,0.0,0.0,0.0,0.0,0.0,0.0,0.0,0.0,0.0,0.0,0.0,0.0,0.0,0.0,0.0,0.0,0.0
0,IJP-A synthesis,973,0.45,0.15,3.0,1.0,0.03,0.0,20.9,0.0,0.0,0.0,28.8,6.0,3.25,0.0,2.54,13.33,0.0,0.0,0.0,0.0,0.0,0.0,0.0,0.0,80.88,0.0,0.0,0.0,0.0,0.0,0.0,0.0,0.0,0.0,0.0,0.0,0.0,0.0,0.0,0.0,0.0,0.0,0.0,0.0,0.0,0.0,0.0,0.0,0.0,0.0,0.0,0.0,0.0,0.0,0.0,0.0,0.0,0.0,0.0,0.0,0.0,0.0,0.0,0.0,0.0,0.0
0,IJP-A synthesis,973,0.45,0.15,3.0,1.0,0.04,0.0,21.3,0.0,0.0,0.0,25.9,5.5,1.08,0.0,0.08,29.49,0.0,0.0,0.0,0.0,0.0,0.0,0.0,0.0,69.35,0.0,0.0,0.0,0.0,0.0,0.0,0.0,0.0,0.0,0.0,0.0,0.0,0.0,0.0,0.0,0.0,0.0,0.0,0.0,0.0,0.0,0.0,0.0,0.0,0.0,0.0,0.0,0.0,0.0,0.0,0.0,0.0,0.0,0.0,0.0,0.0,0.0,0.0,0.0,0.0,0.0
0,IJP-A synthesis,973,0.45,0.15,3.0,1.0,0.04,0.0,20.9,0.0,0.0,0.0,26.5,5.5,1.06,0.0,2.13,28.88,0.0,0.0,0.0,0.0,0.0,0.0,0.0,0.0,67.93,0.0,0.0,0.0,0.0,0.0,0.0,0.0,0.0,0.0,0.0,0.0,0.0,0.0,0.0,0.0,0.0,0.0,0.0,0.0,0.0,0.0,0.0,0.0,0.0,0.0,0.0,0.0,0.0,0.0,0.0,0.0,0.0,0.0,0.0,0.0,0.0,0.0,0.0,0.0,0.0,0.0
0,IJP-A synthesis,973,0.45,0.15,3.0,1.0,0.04,0.0,18.8,0.0,0.0,0.0,14.9,2.8,2.74,0.0,0.08,28.99,0.0,0.0,0.0,0.0,0.0,0.0,0.0,0.0,68.18,0.0,0.0,0.0,0.0,0.0,0.0,0.0,0.0,0.0,0.0,0.0,0.0,0.0,0.0,0.0,0.0,0.0,0.0,0.0,0.0,0.0,0.0,0.0,0.0,0.0,0.0,0.0,0.0,0.0,0.0,0.0,0.0,0.0,0.0,0.0,0.0,0.0,0.0,0.0,0.0,0.0
0,IJP-A synthesis,973,0.45,0.15,3.0,1.0,0.04,0.0,23.6,0.0,0.0,0.0,24.7,5.8,2.69,0.0,2.1,28.41,0.0,0.0,0.0,0.0,0.0,0.0,0.0,0.0,66.81,0.0,0.0,0.0,0.0,0.0,0.0,0.0,0.0,0.0,0.0,0.0,0.0,0.0,0.0,0.0,0.0,0.0,0.0,0.0,0.0,0.0,0.0,0.0,0.0,0.0,0.0,0.0,0.0,0.0,0.0,0.0,0.0,0.0,0.0,0.0,0.0,0.0,0.0,0.0,0.0,0.0
0,IJP-A synthesis,973,0.45,0.15,3.0,1.0,0.03,0.0,21.8,0.0,0.0,0.0,39.1,8.5,0.71,0.0,0.55,7.52,0.0,0.0,0.0,0.0,0.0,0.0,0.0,0.0,91.22,0.0,0.0,0.0,0.0,0.0,0.0,0.0,0.0,0.0,0.0,0.0,0.0,0.0,0.0,0.0,0.0,0.0,0.0,0.0,0.0,0.0,0.0,0.0,0.0,0.0,0.0,0.0,0.0,0.0,0.0,0.0,0.0,0.0,0.0,0.0,0.0,0.0,0.0,0.0,0.0,0.0
0,IJP-A synthesis,973,0.45,0.15,3.0,1.0,0.03,0.0,21.3,0.0,0.0,0.0,35.8,7.6,0.71,0.0,1.42,7.45,0.0,0.0,0.0,0.0,0.0,0.0,0.0,0.0,90.42,0.0,0.0,0.0,0.0,0.0,0.0,0.0,0.0,0.0,0.0,0.0,0.0,0.0,0.0,0.0,0.0,0.0,0.0,0.0,0.0,0.0,0.0,0.0,0.0,0.0,0.0,0.0,0.0,0.0,0.0,0.0,0.0,0.0,0.0,0.0,0.0,0.0,0.0,0.0,0.0,0.0
0,IJP-A synthesis,973,0.45,0.15,3.0,1.0,0.03,0.0,20.9,0.0,0.0,0.0,34.3,7.2,1.81,0.0,0.54,7.43,0.0,0.0,0.0,0.0,0.0,0.0,0.0,0.0,90.21,0.0,0.0,0.0,0.0,0.0,0.0,0.0,0.0,0.0,0.0,0.0,0.0,0.0,0.0,0.0,0.0,0.0,0.0,0.0,0.0,0.0,0.0,0.0,0.0,0.0,0.0,0.0,0.0,0.0,0.0,0.0,0.0,0.0,0.0,0.0,0.0,0.0,0.0,0.0,0.0,0.0
0,IJP-A synthesis,973,0.45,0.15,3.0,1.0,0.03,0.0,20.7,0.0,0.0,0.0,32.3,6.7,1.8,0.0,1.4,7.37,0.0,0.0,0.0,0.0,0.0,0.0,0.0,0.0,89.43,0.0,0.0,0.0,0.0,0.0,0.0,0.0,0.0,0.0,0.0,0.0,0.0,0.0,0.0,0.0,0.0,0.0,0.0,0.0,0.0,0.0,0.0,0.0,0.0,0.0,0.0,0.0,0.0,0.0,0.0,0.0,0.0,0.0,0.0,0.0,0.0,0.0,0.0,0.0,0.0,0.0
0,IJP-A synthesis,973,0.45,0.15,3.0,1.0,0.03,0.0,22.3,0.0,0.0,0.0,36.3,8.1,0.64,0.0,0.49,17.34,0.0,0.0,0.0,0.0,0.0,0.0,0.0,0.0,81.54,0.0,0.0,0.0,0.0,0.0,0.0,0.0,0.0,0.0,0.0,0.0,0.0,0.0,0.0,0.0,0.0,0.0,0.0,0.0,0.0,0.0,0.0,0.0,0.0,0.0,0.0,0.0,0.0,0.0,0.0,0.0,0.0,0.0,0.0,0.0,0.0,0.0,0.0,0.0,0.0,0.0
0,IJP-A synthesis,973,0.45,0.15,3.0,1.0,0.03,0.0,21.5,0.0,0.0,0.0,38.4,8.2,0.63,0.0,1.27,17.2,0.0,0.0,0.0,0.0,0.0,0.0,0.0,0.0,80.9,0.0,0.0,0.0,0.0,0.0,0.0,0.0,0.0,0.0,0.0,0.0,0.0,0.0,0.0,0.0,0.0,0.0,0.0,0.0,0.0,0.0,0.0,0.0,0.0,0.0,0.0,0.0,0.0,0.0,0.0,0.0,0.0,0.0,0.0,0.0,0.0,0.0,0.0,0.0,0.0,0.0
0,IJP-A synthesis,973,0.45,0.15,3.0,1.0,0.03,0.0,20.3,0.0,0.0,0.0,34.3,7.0,1.62,0.0,0.48,17.16,0.0,0.0,0.0,0.0,0.0,0.0,0.0,0.0,80.73,0.0,0.0,0.0,0.0,0.0,0.0,0.0,0.0,0.0,0.0,0.0,0.0,0.0,0.0,0.0,0.0,0.0,0.0,0.0,0.0,0.0,0.0,0.0,0.0,0.0,0.0,0.0,0.0,0.0,0.0,0.0,0.0,0.0,0.0,0.0,0.0,0.0,0.0,0.0,0.0,0.0
0,IJP-A synthesis,973,0.45,0.15,3.0,1.0,0.03,0.0,20.5,0.0,0.0,0.0,30.6,6.3,1.61,0.0,1.26,17.03,0.0,0.0,0.0,0.0,0.0,0.0,0.0,0.0,80.1,0.0,0.0,0.0,0.0,0.0,0.0,0.0,0.0,0.0,0.0,0.0,0.0,0.0,0.0,0.0,0.0,0.0,0.0,0.0,0.0,0.0,0.0,0.0,0.0,0.0,0.0,0.0,0.0,0.0,0.0,0.0,0.0,0.0,0.0,0.0,0.0,0.0,0.0,0.0,0.0,0.0
0,IJP-A synthesis,973,0.45,0.15,3.0,1.0,0.03,0.0,25.7,0.0,0.0,0.0,42.3,10.9,0.3,0.0,0.23,3.15,0.0,0.0,0.0,0.0,0.0,0.0,0.0,0.0,96.32,0.0,0.0,0.0,0.0,0.0,0.0,0.0,0.0,0.0,0.0,0.0,0.0,0.0,0.0,0.0,0.0,0.0,0.0,0.0,0.0,0.0,0.0,0.0,0.0,0.0,0.0,0.0,0.0,0.0,0.0,0.0,0.0,0.0,0.0,0.0,0.0,0.0,0.0,0.0,0.0,0.0
0,IJP-A synthesis,973,0.45,0.15,3.0,1.0,0.03,0.0,26.0,0.0,0.0,0.0,34.0,8.8,0.3,0.0,0.68,3.14,0.0,0.0,0.0,0.0,0.0,0.0,0.0,0.0,95.89,0.0,0.0,0.0,0.0,0.0,0.0,0.0,0.0,0.0,0.0,0.0,0.0,0.0,0.0,0.0,0.0,0.0,0.0,0.0,0.0,0.0,0.0,0.0,0.0,0.0,0.0,0.0,0.0,0.0,0.0,0.0,0.0,0.0,0.0,0.0,0.0,0.0,0.0,0.0,0.0,0.0
0,IJP-A synthesis,973,0.45,0.15,3.0,1.0,0.03,0.0,21.3,0.0,0.0,0.0,33.3,7.1,0.87,0.0,0.23,3.13,0.0,0.0,0.0,0.0,0.0,0.0,0.0,0.0,95.77,0.0,0.0,0.0,0.0,0.0,0.0,0.0,0.0,0.0,0.0,0.0,0.0,0.0,0.0,0.0,0.0,0.0,0.0,0.0,0.0,0.0,0.0,0.0,0.0,0.0,0.0,0.0,0.0,0.0,0.0,0.0,0.0,0.0,0.0,0.0,0.0,0.0,0.0,0.0,0.0,0.0
0,IJP-A synthesis,973,0.45,0.15,3.0,1.0,0.03,0.0,22.0,0.0,0.0,0.0,28.0,6.2,0.87,0.0,0.68,3.12,0.0,0.0,0.0,0.0,0.0,0.0,0.0,0.0,95.34,0.0,0.0,0.0,0.0,0.0,0.0,0.0,0.0,0.0,0.0,0.0,0.0,0.0,0.0,0.0,0.0,0.0,0.0,0.0,0.0,0.0,0.0,0.0,0.0,0.0,0.0,0.0,0.0,0.0,0.0,0.0,0.0,0.0,0.0,0.0,0.0,0.0,0.0,0.0,0.0,0.0
0,IJP-A synthesis,973,0.45,0.15,3.0,1.0,0.03,0.0,24.1,0.0,0.0,0.0,32.3,7.8,0.28,0.0,0.22,8.78,0.0,0.0,0.0,0.0,0.0,0.0,0.0,0.0,90.72,0.0,0.0,0.0,0.0,0.0,0.0,0.0,0.0,0.0,0.0,0.0,0.0,0.0,0.0,0.0,0.0,0.0,0.0,0.0,0.0,0.0,0.0,0.0,0.0,0.0,0.0,0.0,0.0,0.0,0.0,0.0,0.0,0.0,0.0,0.0,0.0,0.0,0.0,0.0,0.0,0.0
0,IJP-A synthesis,973,0.45,0.15,3.0,1.0,0.03,0.0,24.6,0.0,0.0,0.0,36.0,8.9,0.28,0.0,0.64,8.74,0.0,0.0,0.0,0.0,0.0,0.0,0.0,0.0,90.33,0.0,0.0,0.0,0.0,0.0,0.0,0.0,0.0,0.0,0.0,0.0,0.0,0.0,0.0,0.0,0.0,0.0,0.0,0.0,0.0,0.0,0.0,0.0,0.0,0.0,0.0,0.0,0.0,0.0,0.0,0.0,0.0,0.0,0.0,0.0,0.0,0.0,0.0,0.0,0.0,0.0
0,IJP-A synthesis,973,0.45,0.15,3.0,1.0,0.03,0.0,23.6,0.0,0.0,0.0,34.1,8.1,0.82,0.0,0.22,8.73,0.0,0.0,0.0,0.0,0.0,0.0,0.0,0.0,90.23,0.0,0.0,0.0,0.0,0.0,0.0,0.0,0.0,0.0,0.0,0.0,0.0,0.0,0.0,0.0,0.0,0.0,0.0,0.0,0.0,0.0,0.0,0.0,0.0,0.0,0.0,0.0,0.0,0.0,0.0,0.0,0.0,0.0,0.0,0.0,0.0,0.0,0.0,0.0,0.0,0.0
0,IJP-A synthesis,973,0.45,0.15,3.0,1.0,0.03,0.0,21.6,0.0,0.0,0.0,39.6,8.5,0.82,0.0,0.64,8.7,0.0,0.0,0.0,0.0,0.0,0.0,0.0,0.0,89.85,0.0,0.0,0.0,0.0,0.0,0.0,0.0,0.0,0.0,0.0,0.0,0.0,0.0,0.0,0.0,0.0,0.0,0.0,0.0,0.0,0.0,0.0,0.0,0.0,0.0,0.0,0.0,0.0,0.0,0.0,0.0,0.0,0.0,0.0,0.0,0.0,0.0,0.0,0.0,0.0,0.0
0,IJP-A synthesis,973,0.45,0.15,3.0,1.0,0.03,0.0,33.6,0.0,0.0,0.0,32.2,10.8,0.12,0.0,0.15,1.54,0.0,0.0,0.0,0.0,0.0,0.0,0.0,0.0,98.19,0.0,0.0,0.0,0.0,0.0,0.0,0.0,0.0,0.0,0.0,0.0,0.0,0.0,0.0,0.0,0.0,0.0,0.0,0.0,0.0,0.0,0.0,0.0,0.0,0.0,0.0,0.0,0.0,0.0,0.0,0.0,0.0,0.0,0.0,0.0,0.0,0.0,0.0,0.0,0.0,0.0
0,IJP-A synthesis,973,0.45,0.15,3.0,1.0,0.03,0.0,33.4,0.0,0.0,0.0,29.6,9.9,0.12,0.0,0.36,1.54,0.0,0.0,0.0,0.0,0.0,0.0,0.0,0.0,97.98,0.0,0.0,0.0,0.0,0.0,0.0,0.0,0.0,0.0,0.0,0.0,0.0,0.0,0.0,0.0,0.0,0.0,0.0,0.0,0.0,0.0,0.0,0.0,0.0,0.0,0.0,0.0,0.0,0.0,0.0,0.0,0.0,0.0,0.0,0.0,0.0,0.0,0.0,0.0,0.0,0.0
0,IJP-A synthesis,973,0.45,0.15,3.0,1.0,0.03,0.0,31.9,0.0,0.0,0.0,27.0,8.6,0.46,0.0,0.15,1.54,0.0,0.0,0.0,0.0,0.0,0.0,0.0,0.0,97.86,0.0,0.0,0.0,0.0,0.0,0.0,0.0,0.0,0.0,0.0,0.0,0.0,0.0,0.0,0.0,0.0,0.0,0.0,0.0,0.0,0.0,0.0,0.0,0.0,0.0,0.0,0.0,0.0,0.0,0.0,0.0,0.0,0.0,0.0,0.0,0.0,0.0,0.0,0.0,0.0,0.0
0,IJP-A synthesis,973,0.45,0.15,3.0,1.0,0.03,0.0,31.0,0.0,0.0,0.0,26.0,8.1,0.46,0.0,0.36,1.53,0.0,0.0,0.0,0.0,0.0,0.0,0.0,0.0,97.65,0.0,0.0,0.0,0.0,0.0,0.0,0.0,0.0,0.0,0.0,0.0,0.0,0.0,0.0,0.0,0.0,0.0,0.0,0.0,0.0,0.0,0.0,0.0,0.0,0.0,0.0,0.0,0.0,0.0,0.0,0.0,0.0,0.0,0.0,0.0,0.0,0.0,0.0,0.0,0.0,0.0
0,IJP-A synthesis,973,0.45,0.15,3.0,1.0,0.03,0.0,33.7,0.0,0.0,0.0,32.2,10.9,0.11,0.0,0.14,4.72,0.0,0.0,0.0,0.0,0.0,0.0,0.0,0.0,95.02,0.0,0.0,0.0,0.0,0.0,0.0,0.0,0.0,0.0,0.0,0.0,0.0,0.0,0.0,0.0,0.0,0.0,0.0,0.0,0.0,0.0,0.0,0.0,0.0,0.0,0.0,0.0,0.0,0.0,0.0,0.0,0.0,0.0,0.0,0.0,0.0,0.0,0.0,0.0,0.0,0.0
0,IJP-A synthesis,973,0.45,0.15,3.0,1.0,0.03,0.0,31.5,0.0,0.0,0.0,26.2,8.2,0.11,0.0,0.35,4.71,0.0,0.0,0.0,0.0,0.0,0.0,0.0,0.0,94.82,0.0,0.0,0.0,0.0,0.0,0.0,0.0,0.0,0.0,0.0,0.0,0.0,0.0,0.0,0.0,0.0,0.0,0.0,0.0,0.0,0.0,0.0,0.0,0.0,0.0,0.0,0.0,0.0,0.0,0.0,0.0,0.0,0.0,0.0,0.0,0.0,0.0,0.0,0.0,0.0,0.0
0,IJP-A synthesis,973,0.45,0.15,3.0,1.0,0.03,0.0,33.0,0.0,0.0,0.0,30.8,10.2,0.45,0.0,0.14,4.71,0.0,0.0,0.0,0.0,0.0,0.0,0.0,0.0,94.71,0.0,0.0,0.0,0.0,0.0,0.0,0.0,0.0,0.0,0.0,0.0,0.0,0.0,0.0,0.0,0.0,0.0,0.0,0.0,0.0,0.0,0.0,0.0,0.0,0.0,0.0,0.0,0.0,0.0,0.0,0.0,0.0,0.0,0.0,0.0,0.0,0.0,0.0,0.0,0.0,0.0
0,IJP-A synthesis,973,0.45,0.15,3.0,1.0,0.03,0.0,28.3,0.0,0.0,0.0,36.7,10.4,0.44,0.0,0.35,4.7,0.0,0.0,0.0,0.0,0.0,0.0,0.0,0.0,94.51,0.0,0.0,0.0,0.0,0.0,0.0,0.0,0.0,0.0,0.0,0.0,0.0,0.0,0.0,0.0,0.0,0.0,0.0,0.0,0.0,0.0,0.0,0.0,0.0,0.0,0.0,0.0,0.0,0.0,0.0,0.0,0.0,0.0,0.0,0.0,0.0,0.0,0.0,0.0,0.0,0.0
0,Impregnation,973,0.75,0.25,3.0,1.0,0.07,0.0,16.4,68.6,19.6,9.4,31.4,5.1,11.24,0.01,0.0,0.0,0.0,0.0,0.0,0.0,0.0,0.0,0.0,0.0,0.0,0.0,0.0,0.0,0.0,0.0,0.0,0.0,0.0,0.0,0.0,0.0,0.0,0.0,0.0,0.0,0.0,0.0,0.0,0.0,0.0,0.0,0.0,0.0,0.0,0.0,0.0,0.0,0.0,0.0,0.0,0.0,88.75,0.0,0.0,0.0,0.0,0.0,0.0,0.0,0.0,0.0
0,Impregnation,973,0.75,0.25,3.0,1.0,0.07,0.0,16.7,66.4,20.4,10.3,33.6,5.6,10.22,0.01,0.0,0.0,0.0,0.0,0.0,0.01,0.0,0.0,0.0,0.0,0.0,0.0,0.0,0.0,0.0,0.0,0.0,0.0,0.0,0.0,0.0,0.0,0.0,0.0,0.0,0.0,0.0,0.0,0.0,0.0,0.0,0.0,0.0,0.0,0.0,0.0,0.0,0.0,0.0,0.0,0.0,0.0,89.76,0.0,0.0,0.0,0.0,0.0,0.0,0.0,0.0,0.0
0,Impregnation,973,0.75,0.25,3.0,1.0,0.07,0.0,17.0,64.1,22.5,10.1,35.9,6.1,9.15,0.02,0.0,0.0,0.0,0.0,0.0,0.01,0.0,0.0,0.0,0.0,0.0,0.0,0.0,0.0,0.0,0.0,0.0,0.0,0.0,0.0,0.0,0.0,0.0,0.0,0.0,0.0,0.0,0.0,0.0,0.0,0.0,0.0,0.0,0.0,0.0,0.0,0.0,0.0,0.0,0.0,0.0,0.0,90.82,0.0,0.0,0.0,0.0,0.0,0.0,0.0,0.0,0.0
0,Impregnation,973,0.75,0.25,3.0,1.0,0.07,0.0,23.2,63.3,23.3,8.9,36.7,8.5,8.04,0.03,0.0,0.0,0.0,0.0,0.0,0.01,0.0,0.0,0.0,0.0,0.0,0.0,0.0,0.0,0.0,0.0,0.0,0.0,0.0,0.0,0.0,0.0,0.0,0.0,0.0,0.0,0.0,0.0,0.0,0.0,0.0,0.0,0.0,0.0,0.0,0.0,0.0,0.0,0.0,0.0,0.0,0.0,91.92,0.0,0.0,0.0,0.0,0.0,0.0,0.0,0.0,0.0
0,Impregnation,973,0.75,0.25,3.0,1.0,0.07,0.0,25.4,63.8,26.6,6.6,36.2,9.2,6.86,0.03,0.0,0.0,0.0,0.0,0.0,0.02,0.0,0.0,0.0,0.0,0.0,0.0,0.0,0.0,0.0,0.0,0.0,0.0,0.0,0.0,0.0,0.0,0.0,0.0,0.0,0.0,0.0,0.0,0.0,0.0,0.0,0.0,0.0,0.0,0.0,0.0,0.0,0.0,0.0,0.0,0.0,0.0,93.08,0.0,0.0,0.0,0.0,0.0,0.0,0.0,0.0,0.0
