Repository: jsjong98/Catalyst-AI

Catalyst-AI
Sungkyunkwan University, School of Chemical Engineering
IPSE (Laboratory of Intelligence Process System Engieering)
Jonghwan Oh (1), Janggeun Lee (2), Dongin Jung (2), Jiyong Kim (*)

Don't Copy this code.

File: Database/Mn_Cat_1.csv (part 10 of 10)
Promotor,Preparation,"Temperature, K","p(CH4), bar","p(O2), bar",p(CH4)/p(O2),"p total, bar","Contact time, s","X(O2), %","X(CH4), %","S(COx), %","S(C2=), %","S(C2-), %","S(C2), %","Y(C2), %",Mn_C_mol%,Na_C_mol%,Li_C_mol%,Mg_C_mol%,Ti_C_mol%,Si_C_mol%,Ag_C_mol%,W_C_mol%,Mo_C_mol%,Nd_C_mol%,K_C_mol%,Ce_C_mol%,La_C_mol%,Ga_C_mol%,Zr_C_mol%,Ba_C_mol%,Ni_C_mol%,Al_C_mol%,Rb_C_mol%,Ca_C_mol%,Cu_C_mol%,Cr_C_mol%,Nb_C_mol%,Sn_C_mol%,Fe_C_mol%,Ge_C_mol%,Cs_C_mol%,Zn_C_mol%,Sr_C_mol%,Gd_C_mol%,Sm_C_mol%,Ta_C_mol%,Co_C_mol%,Rh_C_mol%,Ir_C_mol%,Pt_C_mol%, Na _C_mol%,P_C_mol%,Cl_A_mol%,P_A_mol%,C_A_mol%,S_A_mol%,B_A_mol%,Al_S_mol%,Si_S_mol%,La_S_mol%,Ca_S_mol%,Zr_S_mol%,C_S_mol%,Mg_S_mol%,Fe_S_mol%,Sr_S_mol%,Ti_S_mol%,Co_S_mol%
0,Impregnation,973,0.75,0.25,3.0,1.0,0.07,0.0,29.1,50.4,35.7,9.5,49.6,14.5,5.63,0.04,0.0,0.0,0.0,0.0,0.0,0.02,0.0,0.0,0.0,0.0,0.0,0.0,0.0,0.0,0.0,0.0,0.0,0.0,0.0,0.0,0.0,0.0,0.0,0.0,0.0,0.0,0.0,0.0,0.0,0.0,0.0,0.0,0.0,0.0,0.0,0.0,0.0,0.0,0.0,0.0,0.0,0.0,94.31,0.0,0.0,0.0,0.0,0.0,0.0,0.0,0.0,0.0
0,Impregnation,973,0.75,0.25,3.0,1.0,0.07,0.0,23.4,63.6,26.1,7.2,36.4,8.5,4.33,0.05,0.0,0.0,0.0,0.0,0.0,0.02,0.0,0.0,0.0,0.0,0.0,0.0,0.0,0.0,0.0,0.0,0.0,0.0,0.0,0.0,0.0,0.0,0.0,0.0,0.0,0.0,0.0,0.0,0.0,0.0,0.0,0.0,0.0,0.0,0.0,0.0,0.0,0.0,0.0,0.0,0.0,0.0,95.59,0.0,0.0,0.0,0.0,0.0,0.0,0.0,0.0,0.0
0,Impregnation,973,0.75,0.25,3.0,1.0,0.07,0.0,21.2,63.6,25.8,7.9,36.4,7.7,2.97,0.05,0.0,0.0,0.0,0.0,0.0,0.03,0.0,0.0,0.0,0.0,0.0,0.0,0.0,0.0,0.0,0.0,0.0,0.0,0.0,0.0,0.0,0.0,0.0,0.0,0.0,0.0,0.0,0.0,0.0,0.0,0.0,0.0,0.0,0.0,0.0,0.0,0.0,0.0,0.0,0.0,0.0,0.0,96.95,0.0,0.0,0.0,0.0,0.0,0.0,0.0,0.0,0.0
0,Impregnation,973,0.75,0.25,3.0,1.0,0.07,0.0,18.8,62.3,24.9,9.3,37.7,7.1,1.52,0.06,0.0,0.0,0.0,0.0,0.0,0.03,0.0,0.0,0.0,0.0,0.0,0.0,0.0,0.0,0.0,0.0,0.0,0.0,0.0,0.0,0.0,0.0,0.0,0.0,0.0,0.0,0.0,0.0,0.0,0.0,0.0,0.0,0.0,0.0,0.0,0.0,0.0,0.0,0.0,0.0,0.0,0.0,98.38,0.0,0.0,0.0,0.0,0.0,0.0,0.0,0.0,0.0
0,Impregnation,973,0.75,0.25,3.0,1.0,0.07,0.0,18.0,68.7,19.0,9.9,31.3,5.6,2.17,0.54,0.0,0.0,0.0,0.0,0.0,0.27,0.0,0.0,0.0,0.0,0.0,0.0,0.0,0.0,0.0,0.0,0.0,0.0,0.0,0.0,0.0,0.0,0.0,0.0,0.0,0.0,0.0,0.0,0.0,0.0,0.0,0.0,0.0,0.0,0.0,0.0,0.0,0.0,0.0,0.0,0.0,0.0,97.02,0.0,0.0,0.0,0.0,0.0,0.0,0.0,0.0,0.0
0,Impregnation,973,0.75,0.25,3.0,1.0,0.07,0.0,27.7,62.2,26.6,7.8,37.8,10.5,4.32,1.61,0.0,0.0,0.0,0.0,0.0,0.8,0.0,0.0,0.0,0.0,0.0,0.0,0.0,0.0,0.0,0.0,0.0,0.0,0.0,0.0,0.0,0.0,0.0,0.0,0.0,0.0,0.0,0.0,0.0,0.0,0.0,0.0,0.0,0.0,0.0,0.0,0.0,0.0,0.0,0.0,0.0,0.0,93.27,0.0,0.0,0.0,0.0,0.0,0.0,0.0,0.0,0.0
0,Impregnation,973,0.75,0.25,3.0,1.0,0.07,0.0,28.4,60.6,28.3,7.9,39.4,11.2,8.55,2.13,0.0,0.0,0.0,0.0,0.0,1.07,0.0,0.0,0.0,0.0,0.0,0.0,0.0,0.0,0.0,0.0,0.0,0.0,0.0,0.0,0.0,0.0,0.0,0.0,0.0,0.0,0.0,0.0,0.0,0.0,0.0,0.0,0.0,0.0,0.0,0.0,0.0,0.0,0.0,0.0,0.0,0.0,88.25,0.0,0.0,0.0,0.0,0.0,0.0,0.0,0.0,0.0
0,Impregnation,973,0.75,0.25,3.0,1.0,0.07,0.0,27.8,56.7,31.9,7.3,43.3,12.1,10.64,2.65,0.0,0.0,0.0,0.0,0.0,1.33,0.0,0.0,0.0,0.0,0.0,0.0,0.0,0.0,0.0,0.0,0.0,0.0,0.0,0.0,0.0,0.0,0.0,0.0,0.0,0.0,0.0,0.0,0.0,0.0,0.0,0.0,0.0,0.0,0.0,0.0,0.0,0.0,0.0,0.0,0.0,0.0,85.38,0.0,0.0,0.0,0.0,0.0,0.0,0.0,0.0,0.0
0,Impregnation,973,0.75,0.25,3.0,1.0,0.07,0.0,23.2,58.9,31.8,7.2,41.1,9.5,12.71,3.17,0.0,0.0,0.0,0.0,0.0,1.58,0.0,0.0,0.0,0.0,0.0,0.0,0.0,0.0,0.0,0.0,0.0,0.0,0.0,0.0,0.0,0.0,0.0,0.0,0.0,0.0,0.0,0.0,0.0,0.0,0.0,0.0,0.0,0.0,0.0,0.0,0.0,0.0,0.0,0.0,0.0,0.0,82.54,0.0,0.0,0.0,0.0,0.0,0.0,0.0,0.0,0.0
0,Impregnation,973,0.75,0.25,3.0,1.0,0.07,0.0,21.4,61.8,27.7,7.9,38.2,8.2,14.75,3.68,0.0,0.0,0.0,0.0,0.0,1.84,0.0,0.0,0.0,0.0,0.0,0.0,0.0,0.0,0.0,0.0,0.0,0.0,0.0,0.0,0.0,0.0,0.0,0.0,0.0,0.0,0.0,0.0,0.0,0.0,0.0,0.0,0.0,0.0,0.0,0.0,0.0,0.0,0.0,0.0,0.0,0.0,79.73,0.0,0.0,0.0,0.0,0.0,0.0,0.0,0.0,0.0
0,Impregnation,973,0.75,0.25,3.0,1.0,0.07,0.0,18.8,64.0,24.3,8.6,36.0,6.8,16.78,4.18,0.0,0.0,0.0,0.0,0.0,2.09,0.0,0.0,0.0,0.0,0.0,0.0,0.0,0.0,0.0,0.0,0.0,0.0,0.0,0.0,0.0,0.0,0.0,0.0,0.0,0.0,0.0,0.0,0.0,0.0,0.0,0.0,0.0,0.0,0.0,0.0,0.0,0.0,0.0,0.0,0.0,0.0,76.94,0.0,0.0,0.0,0.0,0.0,0.0,0.0,0.0,0.0
0,Impregnation,973,0.75,0.25,3.0,1.0,0.07,0.0,12.4,59.2,23.5,13.7,40.8,5.0,18.79,4.68,0.0,0.0,0.0,0.0,0.0,2.34,0.0,0.0,0.0,0.0,0.0,0.0,0.0,0.0,0.0,0.0,0.0,0.0,0.0,0.0,0.0,0.0,0.0,0.0,0.0,0.0,0.0,0.0,0.0,0.0,0.0,0.0,0.0,0.0,0.0,0.0,0.0,0.0,0.0,0.0,0.0,0.0,74.18,0.0,0.0,0.0,0.0,0.0,0.0,0.0,0.0,0.0
0,Impregnation,973,0.75,0.25,3.0,1.0,0.07,0.0,11.4,58.4,23.7,14.0,41.6,4.8,20.77,5.18,0.0,0.0,0.0,0.0,0.0,2.59,0.0,0.0,0.0,0.0,0.0,0.0,0.0,0.0,0.0,0.0,0.0,0.0,0.0,0.0,0.0,0.0,0.0,0.0,0.0,0.0,0.0,0.0,0.0,0.0,0.0,0.0,0.0,0.0,0.0,0.0,0.0,0.0,0.0,0.0,0.0,0.0,71.46,0.0,0.0,0.0,0.0,0.0,0.0,0.0,0.0,0.0
0,Impregnation,973,0.75,0.25,3.0,1.0,0.07,0.0,7.7,53.9,22.2,18.7,46.1,3.5,22.74,5.67,0.0,0.0,0.0,0.0,0.0,2.84,0.0,0.0,0.0,0.0,0.0,0.0,0.0,0.0,0.0,0.0,0.0,0.0,0.0,0.0,0.0,0.0,0.0,0.0,0.0,0.0,0.0,0.0,0.0,0.0,0.0,0.0,0.0,0.0,0.0,0.0,0.0,0.0,0.0,0.0,0.0,0.0,68.76,0.0,0.0,0.0,0.0,0.0,0.0,0.0,0.0,0.0
0,Impregnation,973,0.75,0.25,3.0,1.0,0.07,0.0,7.2,51.7,24.5,19.8,48.3,3.5,24.7,6.16,0.0,0.0,0.0,0.0,0.0,3.08,0.0,0.0,0.0,0.0,0.0,0.0,0.0,0.0,0.0,0.0,0.0,0.0,0.0,0.0,0.0,0.0,0.0,0.0,0.0,0.0,0.0,0.0,0.0,0.0,0.0,0.0,0.0,0.0,0.0,0.0,0.0,0.0,0.0,0.0,0.0,0.0,66.06,0.0,0.0,0.0,0.0,0.0,0.0,0.0,0.0,0.0
0,Impregnation,973,0.38,0.13,3.0,1.0,0.21,0.0,15.1,47.2,30.7,18.7,52.8,8.0,8.55,2.13,0.0,0.0,0.0,0.0,0.0,1.07,0.0,0.0,0.0,0.0,0.0,0.0,0.0,0.0,0.0,0.0,0.0,0.0,0.0,0.0,0.0,0.0,0.0,0.0,0.0,0.0,0.0,0.0,0.0,0.0,0.0,0.0,0.0,0.0,0.0,0.0,0.0,0.0,0.0,0.0,0.0,0.0,88.25,0.0,0.0,0.0,0.0,0.0,0.0,0.0,0.0,0.0
0,Impregnation,973,0.38,0.13,3.0,1.0,0.32,0.0,28.1,46.9,35.8,13.4,53.1,14.9,8.55,0.0,0.0,0.0,0.0,0.0,0.0,1.07,0.0,0.0,0.0,0.0,0.0,0.0,0.0,0.0,0.0,0.0,0.0,0.0,0.0,0.0,0.0,0.0,0.0,0.0,0.0,0.0,0.0,0.0,0.0,0.0,0.0,0.0,0.0,0.0,2.13,0.0,0.0,0.0,0.0,0.0,0.0,0.0,88.25,0.0,0.0,0.0,0.0,0.0,0.0,0.0,0.0,0.0
0,Impregnation,973,0.38,0.13,3.0,1.0,0.42,0.0,33.1,45.6,36.0,13.9,54.4,18.0,8.55,2.13,0.0,0.0,0.0,0.0,0.0,1.07,0.0,0.0,0.0,0.0,0.0,0.0,0.0,0.0,0.0,0.0,0.0,0.0,0.0,0.0,0.0,0.0,0.0,0.0,0.0,0.0,0.0,0.0,0.0,0.0,0.0,0.0,0.0,0.0,0.0,0.0,0.0,0.0,0.0,0.0,0.0,0.0,88.25,0.0,0.0,0.0,0.0,0.0,0.0,0.0,0.0,0.0
0,Impregnation,973,0.38,0.13,3.0,1.0,0.53,0.0,33.8,45.0,35.4,14.4,55.0,18.6,8.55,0.0,0.0,0.0,0.0,0.0,0.0,1.07,0.0,0.0,0.0,0.0,0.0,0.0,0.0,0.0,0.0,0.0,0.0,0.0,0.0,0.0,0.0,0.0,0.0,0.0,0.0,0.0,0.0,0.0,0.0,0.0,0.0,0.0,0.0,0.0,2.13,0.0,0.0,0.0,0.0,0.0,0.0,0.0,88.25,0.0,0.0,0.0,0.0,0.0,0.0,0.0,0.0,0.0
0,Impregnation,973,0.38,0.13,3.0,1.0,0.64,0.0,33.7,45.2,35.1,14.6,54.8,18.5,8.55,2.13,0.0,0.0,0.0,0.0,0.0,1.07,0.0,0.0,0.0,0.0,0.0,0.0,0.0,0.0,0.0,0.0,0.0,0.0,0.0,0.0,0.0,0.0,0.0,0.0,0.0,0.0,0.0,0.0,0.0,0.0,0.0,0.0,0.0,0.0,0.0,0.0,0.0,0.0,0.0,0.0,0.0,0.0,88.25,0.0,0.0,0.0,0.0,0.0,0.0,0.0,0.0,0.0
0,Impregnation,973,0.38,0.13,3.0,1.0,0.79,0.0,32.9,45.2,35.0,14.6,54.8,18.1,8.55,0.0,0.0,0.0,0.0,0.0,0.0,1.07,0.0,0.0,0.0,0.0,0.0,0.0,0.0,0.0,0.0,0.0,0.0,0.0,0.0,0.0,0.0,0.0,0.0,0.0,0.0,0.0,0.0,0.0,0.0,0.0,0.0,0.0,0.0,0.0,2.13,0.0,0.0,0.0,0.0,0.0,0.0,0.0,88.25,0.0,0.0,0.0,0.0,0.0,0.0,0.0,0.0,0.0
0,Impregnation,973,0.38,0.13,3.0,1.0,1.06,0.0,32.4,46.9,34.5,13.5,53.1,17.2,8.55,2.13,0.0,0.0,0.0,0.0,0.0,1.07,0.0,0.0,0.0,0.0,0.0,0.0,0.0,0.0,0.0,0.0,0.0,0.0,0.0,0.0,0.0,0.0,0.0,0.0,0.0,0.0,0.0,0.0,0.0,0.0,0.0,0.0,0.0,0.0,0.0,0.0,0.0,0.0,0.0,0.0,0.0,0.0,88.25,0.0,0.0,0.0,0.0,0.0,0.0,0.0,0.0,0.0
0,Impregnation,973,0.38,0.13,3.0,1.0,1.59,0.0,30.9,49.2,33.2,12.6,50.8,15.7,8.55,0.0,0.0,0.0,0.0,0.0,0.0,1.07,0.0,0.0,0.0,0.0,0.0,0.0,0.0,0.0,0.0,0.0,0.0,0.0,0.0,0.0,0.0,0.0,0.0,0.0,0.0,0.0,0.0,0.0,0.0,0.0,0.0,0.0,0.0,0.0,2.13,0.0,0.0,0.0,0.0,0.0,0.0,0.0,88.25,0.0,0.0,0.0,0.0,0.0,0.0,0.0,0.0,0.0
0,Impregnation,973,0.38,0.13,3.0,1.0,2.12,0.0,29.0,49.2,36.2,10.1,50.8,14.7,8.55,2.13,0.0,0.0,0.0,0.0,0.0,1.07,0.0,0.0,0.0,0.0,0.0,0.0,0.0,0.0,0.0,0.0,0.0,0.0,0.0,0.0,0.0,0.0,0.0,0.0,0.0,0.0,0.0,0.0,0.0,0.0,0.0,0.0,0.0,0.0,0.0,0.0,0.0,0.0,0.0,0.0,0.0,0.0,88.25,0.0,0.0,0.0,0.0,0.0,0.0,0.0,0.0,0.0
0,Therm.decomp.,1173,0.9,0.1,9.0,1.0,0.0,0.0,6.2,0.0,0.0,0.0,98.0,6.1,20.0,15.0,7.5,0.0,0.0,0.0,0.0,0.0,0.0,0.0,7.5,0.0,0.0,0.0,0.0,0.0,0.0,0.0,0.0,0.0,0.0,0.0,0.0,0.0,0.0,0.0,0.0,0.0,0.0,0.0,0.0,0.0,0.0,0.0,0.0,0.0,0.0,0.0,0.0,0.0,50.0,0.0,0.0,0.0,0.0,0.0,0.0,0.0,0.0,0.0,0.0,0.0,0.0,0.0
0,Pyrolysis,1101,0.41,0.2,2.0,1.0,0.29,0.0,15.0,47.0,36.0,17.0,53.0,7.9,38.5,15.3,0.0,0.0,0.0,0.0,0.0,0.0,0.0,0.0,0.0,0.0,0.0,0.0,0.0,0.0,0.0,0.0,0.0,0.0,0.0,0.0,0.0,0.0,0.0,0.0,0.0,0.0,0.0,38.5,0.0,0.0,0.0,0.0,0.0,0.0,0.0,7.7,0.0,0.0,0.0,0.0,0.0,0.0,0.0,0.0,0.0,0.0,0.0,0.0,0.0,0.0,0.0,0.0
0,Therm.decomp.,1073,0.9,0.2,4.5,1.0,2.0,0.0,7.3,0.0,0.0,0.0,90.6,6.6,15.0,20.0,0.0,0.0,0.0,0.0,0.0,0.0,0.0,0.0,0.0,0.0,15.0,0.0,0.0,0.0,0.0,0.0,0.0,15.0,0.0,0.0,0.0,0.0,0.0,0.0,0.0,0.0,0.0,0.0,0.0,0.0,0.0,0.0,0.0,0.0,0.0,0.0,0.0,0.0,20.0,0.0,0.0,0.0,0.0,0.0,0.0,0.0,0.0,0.0,0.0,0.0,0.0,15.0
0,Therm.decomp.,1073,0.9,0.2,4.5,1.0,1.8,0.0,9.4,0.0,0.0,0.0,79.7,7.5,15.0,0.0,0.0,0.0,0.0,0.0,0.0,0.0,0.0,0.0,20.0,0.0,15.0,0.0,0.0,0.0,0.0,0.0,0.0,15.0,0.0,0.0,0.0,0.0,0.0,0.0,0.0,0.0,0.0,0.0,0.0,0.0,0.0,0.0,0.0,0.0,0.0,0.0,0.0,0.0,20.0,0.0,0.0,0.0,0.0,0.0,0.0,0.0,0.0,0.0,0.0,0.0,0.0,15.0
0,Therm.decomp.,1023,0.9,0.2,4.5,1.0,1.8,0.0,3.5,0.0,0.0,0.0,95.8,3.4,15.0,0.0,20.0,0.0,0.0,0.0,0.0,0.0,0.0,0.0,0.0,0.0,15.0,0.0,0.0,0.0,0.0,0.0,0.0,15.0,0.0,0.0,0.0,0.0,0.0,0.0,0.0,0.0,0.0,0.0,0.0,0.0,0.0,0.0,0.0,0.0,0.0,0.0,0.0,0.0,20.0,0.0,0.0,0.0,0.0,0.0,0.0,0.0,0.0,0.0,0.0,0.0,0.0,15.0
0,Therm.decomp.,1023,0.9,0.2,4.5,1.0,1.8,0.0,4.2,0.0,0.0,0.0,96.2,4.0,15.0,0.0,0.0,0.0,0.0,0.0,0.0,0.0,0.0,0.0,0.0,0.0,15.0,0.0,0.0,0.0,0.0,0.0,20.0,15.0,0.0,0.0,0.0,0.0,0.0,0.0,0.0,0.0,0.0,0.0,0.0,0.0,0.0,0.0,0.0,0.0,0.0,0.0,0.0,0.0,20.0,0.0,0.0,0.0,0.0,0.0,0.0,0.0,0.0,0.0,0.0,0.0,0.0,15.0
0,Therm.decomp.,973,0.9,0.2,4.5,1.0,1.8,0.0,1.8,0.0,0.0,0.0,78.5,1.4,15.0,0.0,0.0,0.0,0.0,0.0,0.0,0.0,0.0,0.0,0.0,0.0,15.0,0.0,0.0,0.0,0.0,0.0,0.0,15.0,0.0,0.0,0.0,0.0,0.0,0.0,20.0,0.0,0.0,0.0,0.0,0.0,0.0,0.0,0.0,0.0,0.0,0.0,0.0,0.0,20.0,0.0,0.0,0.0,0.0,0.0,0.0,0.0,0.0,0.0,0.0,0.0,0.0,15.0
0,Impregnation,973,0.67,0.33,2.0,1.0,0.22,100.0,45.8,0.0,0.0,0.0,55.9,25.6,2.2,2.1,0.0,0.0,0.0,0.0,0.0,1.0,0.0,0.0,0.0,0.0,1.1,0.0,0.0,0.0,0.0,0.0,0.0,0.0,0.0,0.0,0.0,0.0,0.0,0.0,0.0,0.0,0.0,0.0,0.0,0.0,0.0,0.0,0.0,0.0,0.0,0.0,0.0,0.0,0.0,0.0,0.0,0.0,93.6,0.0,0.0,0.0,0.0,0.0,0.0,0.0,0.0,0.0
0,n.a.,1073,0.67,0.33,2.0,1.0,0.55,97.4,42.7,41.4,44.5,0.0,54.3,23.2,0.25,0.23,0.0,0.0,17.78,0.0,0.0,0.12,0.0,0.0,0.0,0.0,0.0,0.0,0.0,17.78,0.0,0.0,0.0,0.0,0.0,0.0,0.0,17.78,0.0,0.0,0.0,0.0,0.0,0.0,0.0,0.0,0.0,0.0,0.0,0.0,0.0,0.0,35.56,0.0,0.0,0.0,0.0,0.0,10.52,0.0,0.0,0.0,0.0,0.0,0.0,0.0,0.0,0.0
0,n.a.,1073,0.67,0.33,2.0,1.0,0.55,97.6,46.9,42.1,47.4,0.0,54.3,25.5,0.37,0.35,0.0,0.0,16.67,0.0,0.0,0.17,0.0,0.0,0.0,0.0,0.0,0.0,0.0,16.67,0.0,0.0,0.0,0.0,0.0,0.0,0.0,16.67,0.0,0.0,0.0,0.0,0.0,0.0,0.0,0.0,0.0,0.0,0.0,0.0,0.0,0.0,33.33,0.0,0.0,0.0,0.0,0.0,15.78,0.0,0.0,0.0,0.0,0.0,0.0,0.0,0.0,0.0
0,n.a.,1073,0.67,0.33,2.0,1.0,0.55,93.2,45.0,42.4,45.9,0.0,53.7,24.2,0.74,0.69,0.0,0.0,13.33,0.0,0.0,0.35,0.0,0.0,0.0,0.0,0.0,0.0,0.0,13.33,0.0,0.0,0.0,0.0,0.0,0.0,0.0,13.33,0.0,0.0,0.0,0.0,0.0,0.0,0.0,0.0,0.0,0.0,0.0,0.0,0.0,0.0,26.67,0.0,0.0,0.0,0.0,0.0,31.55,0.0,0.0,0.0,0.0,0.0,0.0,0.0,0.0,0.0
0,n.a.,1073,0.67,0.33,2.0,1.0,0.55,90.2,44.3,43.4,46.4,0.0,53.2,23.6,1.11,1.04,0.0,0.0,10.0,0.0,0.0,0.52,0.0,0.0,0.0,0.0,0.0,0.0,0.0,10.0,0.0,0.0,0.0,0.0,0.0,0.0,0.0,10.0,0.0,0.0,0.0,0.0,0.0,0.0,0.0,0.0,0.0,0.0,0.0,0.0,0.0,0.0,20.0,0.0,0.0,0.0,0.0,0.0,47.33,0.0,0.0,0.0,0.0,0.0,0.0,0.0,0.0,0.0
0,n.a.,1013,0.67,0.33,2.0,1.0,0.55,69.7,38.1,37.9,48.1,0.0,48.1,18.3,0.37,0.35,0.0,0.0,16.67,0.0,0.0,0.17,0.0,0.0,0.0,0.0,0.0,0.0,0.0,16.67,0.0,0.0,0.0,0.0,0.0,0.0,0.0,16.67,0.0,0.0,0.0,0.0,0.0,0.0,0.0,0.0,0.0,0.0,0.0,0.0,0.0,0.0,33.33,0.0,0.0,0.0,0.0,0.0,15.78,0.0,0.0,0.0,0.0,0.0,0.0,0.0,0.0,0.0
0,n.a.,1033,0.67,0.33,2.0,1.0,0.55,80.4,42.9,40.2,48.0,0.0,48.0,20.6,0.37,0.35,0.0,0.0,16.67,0.0,0.0,0.17,0.0,0.0,0.0,0.0,0.0,0.0,0.0,16.67,0.0,0.0,0.0,0.0,0.0,0.0,0.0,16.67,0.0,0.0,0.0,0.0,0.0,0.0,0.0,0.0,0.0,0.0,0.0,0.0,0.0,0.0,33.33,0.0,0.0,0.0,0.0,0.0,15.78,0.0,0.0,0.0,0.0,0.0,0.0,0.0,0.0,0.0
0,n.a.,1053,0.67,0.33,2.0,1.0,0.55,90.9,46.4,42.1,47.1,0.0,47.1,21.9,0.37,0.35,0.0,0.0,16.67,0.0,0.0,0.17,0.0,0.0,0.0,0.0,0.0,0.0,0.0,16.67,0.0,0.0,0.0,0.0,0.0,0.0,0.0,16.67,0.0,0.0,0.0,0.0,0.0,0.0,0.0,0.0,0.0,0.0,0.0,0.0,0.0,0.0,33.33,0.0,0.0,0.0,0.0,0.0,15.78,0.0,0.0,0.0,0.0,0.0,0.0,0.0,0.0,0.0
0,n.a.,1073,0.67,0.33,2.0,1.0,0.55,96.8,47.4,42.2,47.5,0.0,47.5,22.5,0.37,0.35,0.0,0.0,16.67,0.0,0.0,0.17,0.0,0.0,0.0,0.0,0.0,0.0,0.0,16.67,0.0,0.0,0.0,0.0,0.0,0.0,0.0,16.67,0.0,0.0,0.0,0.0,0.0,0.0,0.0,0.0,0.0,0.0,0.0,0.0,0.0,0.0,33.33,0.0,0.0,0.0,0.0,0.0,15.78,0.0,0.0,0.0,0.0,0.0,0.0,0.0,0.0,0.0
0,n.a.,1093,0.67,0.33,2.0,1.0,0.55,97.8,45.5,43.6,44.4,0.0,44.4,20.2,0.37,0.35,0.0,0.0,16.67,0.0,0.0,0.17,0.0,0.0,0.0,0.0,0.0,0.0,0.0,16.67,0.0,0.0,0.0,0.0,0.0,0.0,0.0,16.67,0.0,0.0,0.0,0.0,0.0,0.0,0.0,0.0,0.0,0.0,0.0,0.0,0.0,0.0,33.33,0.0,0.0,0.0,0.0,0.0,15.78,0.0,0.0,0.0,0.0,0.0,0.0,0.0,0.0,0.0
0,n.a.,1073,0.5,0.5,1.0,1.0,0.55,0.0,46.6,48.6,0.0,0.0,39.8,18.5,0.37,0.35,0.0,0.0,16.67,0.0,0.0,0.17,0.0,0.0,0.0,0.0,0.0,0.0,0.0,16.67,0.0,0.0,0.0,0.0,0.0,0.0,0.0,16.67,0.0,0.0,0.0,0.0,0.0,0.0,0.0,0.0,0.0,0.0,0.0,0.0,0.0,0.0,33.33,0.0,0.0,0.0,0.0,0.0,15.78,0.0,0.0,0.0,0.0,0.0,0.0,0.0,0.0,0.0
0,n.a.,1073,0.67,0.33,2.0,1.0,0.55,0.0,47.0,42.1,0.0,0.0,47.7,22.3,0.37,0.35,0.0,0.0,16.67,0.0,0.0,0.17,0.0,0.0,0.0,0.0,0.0,0.0,0.0,16.67,0.0,0.0,0.0,0.0,0.0,0.0,0.0,16.67,0.0,0.0,0.0,0.0,0.0,0.0,0.0,0.0,0.0,0.0,0.0,0.0,0.0,0.0,33.33,0.0,0.0,0.0,0.0,0.0,15.78,0.0,0.0,0.0,0.0,0.0,0.0,0.0,0.0,0.0
0,n.a.,1073,0.75,0.25,3.0,1.0,0.55,0.0,38.2,31.2,0.0,0.0,51.7,19.5,0.37,0.35,0.0,0.0,16.67,0.0,0.0,0.17,0.0,0.0,0.0,0.0,0.0,0.0,0.0,16.67,0.0,0.0,0.0,0.0,0.0,0.0,0.0,16.67,0.0,0.0,0.0,0.0,0.0,0.0,0.0,0.0,0.0,0.0,0.0,0.0,0.0,0.0,33.33,0.0,0.0,0.0,0.0,0.0,15.78,0.0,0.0,0.0,0.0,0.0,0.0,0.0,0.0,0.0
0,n.a.,1073,0.8,0.2,4.0,1.0,0.55,0.0,28.5,24.0,0.0,0.0,56.7,15.9,0.37,0.35,0.0,0.0,16.67,0.0,0.0,0.17,0.0,0.0,0.0,0.0,0.0,0.0,0.0,16.67,0.0,0.0,0.0,0.0,0.0,0.0,0.0,16.67,0.0,0.0,0.0,0.0,0.0,0.0,0.0,0.0,0.0,0.0,0.0,0.0,0.0,0.0,33.33,0.0,0.0,0.0,0.0,0.0,15.78,0.0,0.0,0.0,0.0,0.0,0.0,0.0,0.0,0.0
0,n.a.,1073,0.83,0.17,5.0,1.0,0.55,0.0,24.5,21.2,0.0,0.0,57.5,14.1,0.37,0.35,0.0,0.0,16.67,0.0,0.0,0.17,0.0,0.0,0.0,0.0,0.0,0.0,0.0,16.67,0.0,0.0,0.0,0.0,0.0,0.0,0.0,16.67,0.0,0.0,0.0,0.0,0.0,0.0,0.0,0.0,0.0,0.0,0.0,0.0,0.0,0.0,33.33,0.0,0.0,0.0,0.0,0.0,15.78,0.0,0.0,0.0,0.0,0.0,0.0,0.0,0.0,0.0
0,n.a.,1073,0.67,0.33,2.0,1.0,1.44,0.0,49.2,51.0,0.0,0.0,43.3,21.3,0.37,0.35,0.0,0.0,16.67,0.0,0.0,0.17,0.0,0.0,0.0,0.0,0.0,0.0,0.0,16.67,0.0,0.0,0.0,0.0,0.0,0.0,0.0,16.67,0.0,0.0,0.0,0.0,0.0,0.0,0.0,0.0,0.0,0.0,0.0,0.0,0.0,0.0,33.33,0.0,0.0,0.0,0.0,0.0,15.78,0.0,0.0,0.0,0.0,0.0,0.0,0.0,0.0,0.0
0,n.a.,1073,0.67,0.33,2.0,1.0,0.9,0.0,49.0,48.5,0.0,0.0,44.3,21.7,0.37,0.35,0.0,0.0,16.67,0.0,0.0,0.17,0.0,0.0,0.0,0.0,0.0,0.0,0.0,16.67,0.0,0.0,0.0,0.0,0.0,0.0,0.0,16.67,0.0,0.0,0.0,0.0,0.0,0.0,0.0,0.0,0.0,0.0,0.0,0.0,0.0,0.0,33.33,0.0,0.0,0.0,0.0,0.0,15.78,0.0,0.0,0.0,0.0,0.0,0.0,0.0,0.0,0.0
0,n.a.,1073,0.67,0.33,2.0,1.0,0.72,0.0,48.7,47.3,0.0,0.0,45.2,22.1,0.37,0.35,0.0,0.0,16.67,0.0,0.0,0.17,0.0,0.0,0.0,0.0,0.0,0.0,0.0,16.67,0.0,0.0,0.0,0.0,0.0,0.0,0.0,16.67,0.0,0.0,0.0,0.0,0.0,0.0,0.0,0.0,0.0,0.0,0.0,0.0,0.0,0.0,33.33,0.0,0.0,0.0,0.0,0.0,15.78,0.0,0.0,0.0,0.0,0.0,0.0,0.0,0.0,0.0
0,n.a.,1073,0.67,0.33,2.0,1.0,0.51,0.0,48.0,44.3,0.0,0.0,46.2,22.2,0.37,0.35,0.0,0.0,16.67,0.0,0.0,0.17,0.0,0.0,0.0,0.0,0.0,0.0,0.0,16.67,0.0,0.0,0.0,0.0,0.0,0.0,0.0,16.67,0.0,0.0,0.0,0.0,0.0,0.0,0.0,0.0,0.0,0.0,0.0,0.0,0.0,0.0,33.33,0.0,0.0,0.0,0.0,0.0,15.78,0.0,0.0,0.0,0.0,0.0,0.0,0.0,0.0,0.0
0,n.a.,1073,0.67,0.33,2.0,1.0,0.42,0.0,45.3,42.9,0.0,0.0,46.3,21.0,0.37,0.35,0.0,0.0,16.67,0.0,0.0,0.17,0.0,0.0,0.0,0.0,0.0,0.0,0.0,16.67,0.0,0.0,0.0,0.0,0.0,0.0,0.0,16.67,0.0,0.0,0.0,0.0,0.0,0.0,0.0,0.0,0.0,0.0,0.0,0.0,0.0,0.0,33.33,0.0,0.0,0.0,0.0,0.0,15.78,0.0,0.0,0.0,0.0,0.0,0.0,0.0,0.0,0.0
