Repository: jsjong98/Catalyst-AI

Catalyst-AI
Sungkyunkwan University, School of Chemical Engineering
IPSE (Laboratory of Intelligence Process System Engieering)
Jonghwan Oh (1), Janggeun Lee (2), Dongin Jung (2), Jiyong Kim (*)

Don't Copy this code.

File: New Database/Ba_Ti_Sn_Cat.csv
Cation 1,Cation 1 mol%,Cation 2,Cation 2 mol%,Cation 3,Cation 3 mol%,Cation 4,Cation 4 mol%,Cation 5,Cation 5 mol%,Cation 6,Cation 6 mol%,Anion 1,Anion 1 mol%,Anion 2,Anion 2 mol%,Promotor,Support 1,Support 1 mol%,Support 2,Support 2 mol%,Support 3,Support 3 mol%,Preparation,Temperature,p(CH4),p(O2),p(CH4)/p(O2),p total,Contact time,X(O2),X(CH4),S(COx),S(C2=),S(C2-),S(C2),Y(C2)
Ba,30.3,Ti,60.7,Sn,3,,,,,,,Cl,6,,,,,,,,,,Sol-gel,1048,0.67,0.33,2,1,0.3,99,66.6,,,,52.1,34.7
Ba,20,Ti,20,Sn,20,,,,,,,Cl,40,,,,,,,,,,Physical mixing,1073,0.67,0.33,2,1,0.14,88.8,43.8,43.4,,,53.3,23.1
Ba,33.33,Ti,33.33,Sn,33.33,,,,,,,,,,,,,,,,,,Physical mixing,1073,0.67,0.33,2,1,0.19,99.5,28.8,89.8,,,9.6,2.7
Ba,20,Ti,30,Sn,10,,,,,,,Cl,40,,,,,,,,,,Physical mixing,1073,0.67,0.33,2,1,0.16,60.4,33.9,35.8,47.5,12.3,59.8,20.3
Ba,20,Ti,24,Sn,16,,,,,,,Cl,40,,,,,,,,,,Physical mixing,1073,0.67,0.33,2,1,0.15,71.4,37.5,39.8,47.8,8.5,56.3,21.1
Ba,20,Ti,16,Sn,24,,,,,,,Cl,40,,,,,,,,,,Physical mixing,1073,0.67,0.33,2,1,0.14,69.8,37.1,39.2,48.6,7.9,56.5,21
Ba,20,Ti,10,Sn,30,,,,,,,Cl,40,,,,,,,,,,Physical mixing,1073,0.67,0.33,2,1,0.13,57.6,32.4,38.2,47.6,10.4,58.1,18.8
Ba,0,Ti,50,Sn,50,,,,,,,Cl,0,,,,,,,,,,Physical mixing,1073,0.67,0.33,2,1,0.13,99.3,27.4,89.6,2.9,0.7,3.6,1
Ba,23.08,Ti,15.38,Sn,15.38,,,,,,,Cl,46.15,,,,,,,,,,Physical mixing,1073,0.67,0.33,2,1,0.15,49.6,20.1,64.9,17.2,16.9,34.1,6.9
Ba,10.34,Ti,34.48,Sn,34.48,,,,,,,Cl,20.69,,,,,,,,,,Physical mixing,1073,0.67,0.33,2,1,0.13,64.9,27.6,56.7,28.6,11.9,40.4,11.2
Ba,14.29,Ti,28.57,Sn,28.57,,,,,,,Cl,28.57,,,,,,,,,,Physical mixing,1073,0.67,0.33,2,1,0.14,87.2,42.9,44.8,44.8,3.4,48.2,20.7
Ba,17.65,Ti,23.53,Sn,23.53,,,,,,,Cl,35.29,,,,,,,,,,Physical mixing,1073,0.67,0.33,2,1,0.14,92.7,45.5,45.3,43.6,8.2,51.8,23.6
Ba,25,Ti,12.5,Sn,12.5,,,,,,,Cl,50,,,,,,,,,,Physical mixing,1073,0.67,0.33,2,1,0.15,69.7,38,39.5,45.5,10.7,56.2,21.4
Ba,27.27,Ti,9.09,Sn,9.09,,,,,,,Cl,54.55,,,,,,,,,,Physical mixing,1073,0.67,0.33,2,1,0.16,67.8,34.4,38.5,49.4,8.7,58.1,20
Ba,28.57,Ti,7.14,Sn,7.14,,,,,,,Cl,57.14,,,,,,,,,,Physical mixing,1073,0.67,0.33,2,1,0.16,67.8,33.4,43.1,39.5,12.3,51.8,17.3
Ba,20,Ti,20,Sn,20,,,,,,,Cl,40,,,,,,,,,,Physical mixing,1013,0.67,0.33,2,1,0.14,41.1,26.5,34.9,48.8,14.1,62.9,16.7
Ba,20,Ti,20,Sn,20,,,,,,,Cl,40,,,,,,,,,,Physical mixing,1038,0.67,0.33,2,1,0.14,59.2,35.8,37.1,49,9.9,58.9,21.1
Ba,20,Ti,20,Sn,20,,,,,,,Cl,40,,,,,,,,,,Physical mixing,1053,0.67,0.33,2,1,0.14,72.6,41.3,41.1,47,8.6,55.6,23
Ba,20,Ti,20,Sn,20,,,,,,,Cl,40,,,,,,,,,,Physical mixing,1063,0.67,0.33,2,1,0.14,81.7,43.5,42.8,45.9,7.3,53.2,23.1
Ba,20,Ti,20,Sn,20,,,,,,,Cl,40,,,,,,,,,,Physical mixing,1083,0.67,0.33,2,1,0.14,92.3,46.4,46.8,43,6.4,49.4,22.9
Ba,20,Ti,20,Sn,20,,,,,,,Cl,40,,,,,,,,,,Physical mixing,1093,0.67,0.33,2,1,0.14,94,45.7,47,42.4,6.8,49.2,22.5
Ba,20,Ti,20,Sn,20,,,,,,,Cl,40,,,,,,,,,,Physical mixing,1123,0.67,0.33,2,1,0.14,98.9,52.3,58.1,31.8,6.6,38.4,20.1
Ba,20,Ti,20,Sn,20,,,,,,,Cl,40,,,,,,,,,,Physical mixing,1073,,,1.5,1,0.14,91.8,55.1,51.6,39.1,6.9,46,25.4
Ba,20,Ti,20,Sn,20,,,,,,,Cl,40,,,,,,,,,,Physical mixing,1073,,,2,1,0.14,95.3,44.9,45.1,45.3,7.1,52.4,23.5
Ba,20,Ti,20,Sn,20,,,,,,,Cl,40,,,,,,,,,,Physical mixing,1073,,,3,1,0.14,95.3,37.3,35.3,46.4,12.2,58.7,21.9
Ba,20,Ti,20,Sn,20,,,,,,,Cl,40,,,,,,,,,,Physical mixing,1073,,,4,1,0.14,96.2,26,27.3,49.8,15.8,65.6,17
Ba,20,Ti,20,Sn,20,,,,,,,Cl,40,,,,,,,,,,Physical mixing,1073,,,2,1,0.29,98.4,46.5,53.9,40.2,,45.4,21.1
Ba,20,Ti,20,Sn,20,,,,,,,Cl,40,,,,,,,,,,Physical mixing,1073,,,2,1,0.24,97.8,45.6,50.1,40.9,,46.7,21.3
Ba,20,Ti,20,Sn,20,,,,,,,Cl,40,,,,,,,,,,Physical mixing,1073,,,2,1,0.21,96.6,45.8,47,42,,49.2,22.6
Ba,20,Ti,20,Sn,20,,,,,,,Cl,40,,,,,,,,,,Physical mixing,1073,,,2,1,0.18,96.9,45.4,45.6,43.4,,50.6,23
Ba,20,Ti,20,Sn,20,,,,,,,Cl,40,,,,,,,,,,Physical mixing,1073,,,2,1,0.16,95.5,45.2,46.5,42.7,,50.6,22.8
Ba,20,Ti,20,Sn,20,,,,,,,Cl,40,,,,,,,,,,Physical mixing,1073,,,2,1,0.13,95.3,44,45.2,40.7,,50.1,22.1
Ba,17.78,Ti,17.78,Sn,17.78,Na,0.23,W,0.12,Mn,0.25,Cl,35.56,,,,Si,10.52,,,,,n.a.,1073,0.67,0.33,2,1,0.55,97.4,42.7,41.4,44.5,,54.3,23.2
Ba,16.67,Ti,16.67,Sn,16.67,Na,0.35,W,0.17,Mn,0.37,Cl,33.33,,,,Si,15.78,,,,,n.a.,1073,0.67,0.33,2,1,0.55,97.6,46.9,42.1,47.4,,54.3,25.5
Ba,13.33,Ti,13.33,Sn,13.33,Na,0.69,W,0.35,Mn,0.74,Cl,26.67,,,,Si,31.55,,,,,n.a.,1073,0.67,0.33,2,1,0.55,93.2,45,42.4,45.9,,53.7,24.2
Ba,10,Ti,10,Sn,10,Na,1.04,W,0.52,Mn,1.11,Cl,20,,,,Si,47.33,,,,,n.a.,1073,0.67,0.33,2,1,0.55,90.2,44.3,43.4,46.4,,53.2,23.6
Ba,16.67,Ti,16.67,Sn,16.67,Na,0.35,W,0.17,Mn,0.37,Cl,33.33,,,,Si,15.78,,,,,n.a.,1013,0.67,0.33,2,1,0.55,69.7,38.1,37.9,48.1,,48.1,18.3
Ba,16.67,Ti,16.67,Sn,16.67,Na,0.35,W,0.17,Mn,0.37,Cl,33.33,,,,Si,15.78,,,,,n.a.,1033,0.67,0.33,2,1,0.55,80.4,42.9,40.2,48,,48,20.6
Ba,16.67,Ti,16.67,Sn,16.67,Na,0.35,W,0.17,Mn,0.37,Cl,33.33,,,,Si,15.78,,,,,n.a.,1053,0.67,0.33,2,1,0.55,90.9,46.4,42.1,47.1,,47.1,21.9
Ba,16.67,Ti,16.67,Sn,16.67,Na,0.35,W,0.17,Mn,0.37,Cl,33.33,,,,Si,15.78,,,,,n.a.,1073,0.67,0.33,2,1,0.55,96.8,47.4,42.2,47.5,,47.5,22.5
Ba,16.67,Ti,16.67,Sn,16.67,Na,0.35,W,0.17,Mn,0.37,Cl,33.33,,,,Si,15.78,,,,,n.a.,1093,0.67,0.33,2,1,0.55,97.8,45.5,43.6,44.4,,44.4,20.2
Ba,16.67,Ti,16.67,Sn,16.67,Na,0.35,W,0.17,Mn,0.37,Cl,33.33,,,,Si,15.78,,,,,n.a.,1073,0.5,0.5,1,1,0.55,,46.6,48.6,,,39.8,18.5
Ba,16.67,Ti,16.67,Sn,16.67,Na,0.35,W,0.17,Mn,0.37,Cl,33.33,,,,Si,15.78,,,,,n.a.,1073,0.67,0.33,2,1,0.55,,47,42.1,,,47.7,22.3
Ba,16.67,Ti,16.67,Sn,16.67,Na,0.35,W,0.17,Mn,0.37,Cl,33.33,,,,Si,15.78,,,,,n.a.,1073,0.75,0.25,3,1,0.55,,38.2,31.2,,,51.7,19.5
Ba,16.67,Ti,16.67,Sn,16.67,Na,0.35,W,0.17,Mn,0.37,Cl,33.33,,,,Si,15.78,,,,,n.a.,1073,0.8,0.2,4,1,0.55,,28.5,24,,,56.7,15.9
Ba,16.67,Ti,16.67,Sn,16.67,Na,0.35,W,0.17,Mn,0.37,Cl,33.33,,,,Si,15.78,,,,,n.a.,1073,0.83,0.17,5,1,0.55,,24.5,21.2,,,57.5,14.1
Ba,16.67,Ti,16.67,Sn,16.67,Na,0.35,W,0.17,Mn,0.37,Cl,33.33,,,,Si,15.78,,,,,n.a.,1073,0.67,0.33,2,1,1.44,,49.2,51,,,43.3,21.3
Ba,16.67,Ti,16.67,Sn,16.67,Na,0.35,W,0.17,Mn,0.37,Cl,33.33,,,,Si,15.78,,,,,n.a.,1073,0.67,0.33,2,1,0.9,,49,48.5,,,44.3,21.7
Ba,16.67,Ti,16.67,Sn,16.67,Na,0.35,W,0.17,Mn,0.37,Cl,33.33,,,,Si,15.78,,,,,n.a.,1073,0.67,0.33,2,1,0.72,,48.7,47.3,,,45.2,22.1
Ba,16.67,Ti,16.67,Sn,16.67,Na,0.35,W,0.17,Mn,0.37,Cl,33.33,,,,Si,15.78,,,,,n.a.,1073,0.67,0.33,2,1,0.51,,48,44.3,,,46.2,22.2
Ba,16.67,Ti,16.67,Sn,16.67,Na,0.35,W,0.17,Mn,0.37,Cl,33.33,,,,Si,15.78,,,,,n.a.,1073,0.67,0.33,2,1,0.42,,45.3,42.9,,,46.3,21
Ba,20,Ti,20,Sn,20,,,,,,,Cl,40,,,,,,,,,,Impregnation,1073,0.67,0.33,2,1,1.44,,40.3,53.5,,,30,12
Ba,20,Ti,20,Sn,20,,,,,,,Cl,40,,,,,,,,,,Physical mixing,1073,0.67,0.33,2,1,0.55,98.9,43.9,50.4,34.3,,47.1,20.7
Ba,20,Ti,20,Sn,20,,,,,,,Cl,40,,,,,,,,,,Physical mixing,1013,0.67,0.33,2,1,0.55,51.4,19.6,63.9,14.3,,14.3,2.6
Ba,20,Ti,20,Sn,20,,,,,,,Cl,40,,,,,,,,,,Physical mixing,1033,0.67,0.33,2,1,0.55,72.2,29.6,55.2,23.1,,23.1,6.7
Ba,20,Ti,20,Sn,20,,,,,,,Cl,40,,,,,,,,,,Physical mixing,1053,0.67,0.33,2,1,0.55,88.4,38.4,50.3,29.6,,29.6,11.2
Ba,20,Ti,20,Sn,20,,,,,,,Cl,40,,,,,,,,,,Physical mixing,1073,0.67,0.33,2,1,0.55,98.7,44,49,34,,34,14.6
Ba,20,Ti,20,Sn,20,,,,,,,Cl,40,,,,,,,,,,Physical mixing,1093,0.67,0.33,2,1,0.55,99.2,44.7,48.8,34.5,,34.5,15.2
Ba,20,Ti,20,Sn,20,,,,,,,Cl,40,,,,,,,,,,Physical mixing,1073,0.5,0.5,1,1,0.55,,35.8,50.1,,,28.9,10.3
Ba,20,Ti,20,Sn,20,,,,,,,Cl,40,,,,,,,,,,Physical mixing,1073,0.67,0.33,2,1,0.55,,38.4,50.7,,,29.4,11.3
Ba,20,Ti,20,Sn,20,,,,,,,Cl,40,,,,,,,,,,Physical mixing,1073,0.75,0.25,3,1,0.55,,27.7,37.2,,,33.4,9.3
Ba,20,Ti,20,Sn,20,,,,,,,Cl,40,,,,,,,,,,Physical mixing,1073,0.8,0.2,4,1,0.55,,23.8,32.8,,,34.3,8.3
Ba,20,Ti,20,Sn,20,,,,,,,Cl,40,,,,,,,,,,Physical mixing,1073,0.83,0.17,5,1,0.55,,21.7,28.7,,,35.1,7.7
Ba,20,Ti,20,Sn,20,,,,,,,Cl,40,,,,,,,,,,Physical mixing,1073,0.67,0.33,2,1,0.9,,41.8,51.8,,,30.9,12.7
Ba,20,Ti,20,Sn,20,,,,,,,Cl,40,,,,,,,,,,Physical mixing,1073,0.67,0.33,2,1,0.72,,40.8,51.2,,,29.9,12
Ba,20,Ti,20,Sn,20,,,,,,,Cl,40,,,,,,,,,,Physical mixing,1073,0.67,0.33,2,1,0.51,,38.6,49.2,,,30.7,11.7
Ba,20,Ti,20,Sn,20,,,,,,,Cl,40,,,,,,,,,,Physical mixing,1073,0.67,0.33,2,1,0.42,,34.4,47.1,,,30.1,10.2
Ba,20,Ti,20,Sn,20,,,,,,,Cl,40,,,,,,,,,,Physical mixing,1073,0.67,0.33,2,1,0.36,,28.6,46.4,,,27.9,7.9
Sn,33.33,Ti,33.33,Ba,33.33,,,,,,,,,,,,,,,,,,Ceramic method,998,,,2,1,0.6,,38.6,46.6,33.7,19.7,53.4,20.6
Sn,33.33,Ti,33.33,Ba,33.33,,,,,,,,,,,,,,,,,,Ceramic method,998,,,3,1,0.6,,25.8,39.3,43,17.7,60.7,15.7
Sn,33.33,Ti,33.33,Ba,33.33,,,,,,,,,,,,,,,,,,Ceramic method,998,,,4,1,0.6,,17.1,29.8,37,33.2,70.2,12
Sn,33.33,Ti,33.33,Ba,33.33,,,,,,,,,,,,,,,,,,Ceramic method,998,,,4.5,1,0.6,,13.9,42,30,28,58,8
Sn,33.33,Ti,33.33,Ba,33.33,,,,,,,,,,,,,,,,,,Ceramic method,998,,,2,1,0.6,,17.3,47.3,31.8,20.9,52.7,9.1
Sn,33.33,Ti,33.33,Ba,33.33,,,,,,,,,,,,,,,,,,Ceramic method,998,,,3,1,0.6,,22.4,46.9,24.5,28.6,53.1,11.9
Sn,33.33,Ti,33.33,Ba,33.33,,,,,,,,,,,,,,,,,,Ceramic method,998,,,3.5,1,0.6,,25.5,46.1,30.3,23.6,53.9,13.7
Sn,33.33,Ti,33.33,Ba,33.33,,,,,,,,,,,,,,,,,,Ceramic method,1023,,,2,1,0.6,,50.2,52.7,40.3,7,47.3,23.7
Sn,33.33,Ti,33.33,Ba,33.33,,,,,,,,,,,,,,,,,,Ceramic method,1023,,,3,1,0.6,,40.3,41.5,46.5,12,58.5,23.6
Sn,33.33,Ti,33.33,Ba,33.33,,,,,,,,,,,,,,,,,,Ceramic method,1023,,,4,1,0.6,,27.8,26.3,49,24.7,73.7,20.5
Sn,33.33,Ti,33.33,Ba,33.33,,,,,,,,,,,,,,,,,,Ceramic method,1023,,,4.5,1,0.6,,22.2,32.6,41.4,25.9,67.4,15
Sn,33.33,Ti,33.33,Ba,33.33,,,,,,,,,,,,,,,,,,Ceramic method,1023,,,2,1,0.6,,44.8,24.7,61.8,13.5,75.3,33.8
Sn,33.33,Ti,33.33,Ba,33.33,,,,,,,,,,,,,,,,,,Ceramic method,1023,,,3,1,0.6,,32.6,42.1,34.6,23.3,57.9,18.9
Sn,33.33,Ti,33.33,Ba,33.33,,,,,,,,,,,,,,,,,,Ceramic method,1023,,,3.5,1,0.6,,31.4,40.9,39.3,19.8,59.1,18.6
Sn,33.33,Ti,33.33,Ba,33.33,,,,,,,,,,,,,,,,,,Ceramic method,1048,,,2,1,0.6,,34.1,20.3,66.1,13.6,79.7,27.2
Sn,33.33,Ti,33.33,Ba,33.33,,,,,,,,,,,,,,,,,,Ceramic method,1048,,,3,1,0.6,,32,21.1,62.9,16,78.9,25.2
Sn,33.33,Ti,33.33,Ba,33.33,,,,,,,,,,,,,,,,,,Ceramic method,1048,,,4,1,0.6,,25.4,11.6,64.9,23.5,88.4,22.5
Sn,33.33,Ti,33.33,Ba,33.33,,,,,,,,,,,,,,,,,,Ceramic method,1048,,,4.5,1,0.6,,19.6,16.3,53.1,30.6,83.7,16.4
Sn,33.33,Ti,33.33,Ba,33.33,,,,,,,,,,,,,,,,,,Ceramic method,1048,,,2,1,0.6,,35.5,10.7,64.7,24.5,89.3,31.7
Sn,33.33,Ti,33.33,Ba,33.33,,,,,,,,,,,,,,,,,,Ceramic method,1048,,,3,1,0.6,,34.9,22.8,49.7,27.4,77.2,27
Sn,33.33,Ti,33.33,Ba,33.33,,,,,,,,,,,,,,,,,,Ceramic method,1048,,,3.5,1,0.6,,24.9,33,45.3,21.7,67,16.7

File: New Database/La_Sr_Fe_Cat.csv
Cation 1,Cation 1 mol%,Cation 2,Cation 2 mol%,Cation 3,Cation 3 mol%,Cation 4,Cation 4 mol%,Cation 5,Cation 5 mol%,Cation 6,Cation 6 mol%,Anion 1,Anion 1 mol%,Anion 2,Anion 2 mol%,Promotor,Support 1,Support 1 mol%,Support 2,Support 2 mol%,Support 3,Support 3 mol%,Preparation,Temperature,p(CH4),p(O2),p(CH4)/p(O2),p total,Contact time,X(O2),X(CH4),S(COx),S(C2=),S(C2-),S(C2),Y(C2)
La,30,Sr,20,Co,40,Fe,10,,,,,,,,,,,,,,,,n.a.,1073,0.83,0.1,8.2,0.9,0.03,,1.4,,,,57.7,0.8
La,30,Sr,20,Co,40,Fe,10,,,,,,,,,,,,,,,,n.a.,1073,0.72,0.1,7.1,0.8,0.03,,1.7,,,,55.6,0.9
La,30,Sr,20,Co,40,Fe,10,,,,,,,,,,,,,,,,n.a.,1073,0.61,0.1,6,0.7,0.03,,1.9,,,,52.2,1
La,30,Sr,20,Co,40,Fe,10,,,,,,,,,,,,,,,,n.a.,1073,0.51,0.1,5,0.6,0.03,,2.2,,,,51.6,1.1
La,30,Sr,20,Co,40,Fe,10,,,,,,,,,,,,,,,,n.a.,1073,0.42,0.1,4.1,0.5,0.03,,2.5,,,,53.4,1.4
La,30,Sr,20,Co,40,Fe,10,,,,,,,,,,,,,,,,n.a.,1073,0.31,0.1,3.1,0.4,0.03,,2.7,,,,48.1,1.3
La,30,Sr,20,Co,40,Fe,10,,,,,,,,,,,,,,,,n.a.,1073,0.21,0.1,2.1,0.3,0.03,,2.8,,,,43.2,1.2
La,30,Sr,20,Co,40,Fe,10,,,,,,,,,,,,,,,,n.a.,1098,0.83,0.1,8.2,0.9,0.03,,2.2,,,,50.1,1.1
La,30,Sr,20,Co,40,Fe,10,,,,,,,,,,,,,,,,n.a.,1098,0.72,0.1,7.1,0.8,0.03,,2.6,,,,46.9,1.2
La,30,Sr,20,Co,40,Fe,10,,,,,,,,,,,,,,,,n.a.,1098,0.61,0.1,6,0.7,0.03,,2.9,,,,49,1.4
La,30,Sr,20,Co,40,Fe,10,,,,,,,,,,,,,,,,n.a.,1098,0.51,0.1,5,0.6,0.03,,3.3,,,,47.1,1.6
La,30,Sr,20,Co,40,Fe,10,,,,,,,,,,,,,,,,n.a.,1098,0.42,0.1,4.1,0.5,0.03,,3.9,,,,42.9,1.7
La,30,Sr,20,Co,40,Fe,10,,,,,,,,,,,,,,,,n.a.,1098,0.31,0.1,3.1,0.4,0.03,,4.7,,,,41.3,1.9
La,30,Sr,20,Co,40,Fe,10,,,,,,,,,,,,,,,,n.a.,1098,0.21,0.1,2.1,0.3,0.03,,4.9,,,,31,1.5
La,30,Sr,20,Co,40,Fe,10,,,,,,,,,,,,,,,,n.a.,1123,0.83,0.1,8.2,0.9,0.03,,2.6,,,,52.6,1.4
La,30,Sr,20,Co,40,Fe,10,,,,,,,,,,,,,,,,n.a.,1123,0.72,0.1,7.1,0.8,0.03,,3,,,,52.2,1.6
La,30,Sr,20,Co,40,Fe,10,,,,,,,,,,,,,,,,n.a.,1123,0.61,0.1,6,0.7,0.03,,3.4,,,,53.6,1.8
La,30,Sr,20,Co,40,Fe,10,,,,,,,,,,,,,,,,n.a.,1123,0.51,0.1,5,0.6,0.03,,4,,,,52.9,2.1
La,30,Sr,20,Co,40,Fe,10,,,,,,,,,,,,,,,,n.a.,1123,0.42,0.1,4.1,0.5,0.03,,4.8,,,,52.9,2.5
La,30,Sr,20,Co,40,Fe,10,,,,,,,,,,,,,,,,n.a.,1123,0.31,0.1,3.1,0.4,0.03,,5.3,,,,52.1,2.8
La,30,Sr,20,Co,40,Fe,10,,,,,,,,,,,,,,,,n.a.,1123,0.21,0.1,2.1,0.3,0.03,,6.2,,,,49.8,3.1
La,30,Sr,20,Co,40,Fe,10,,,,,,,,,,,,,,,,n.a.,1153,0.83,0.1,8.2,0.9,0.03,,3.5,,,,48.4,1.7
La,30,Sr,20,Co,40,Fe,10,,,,,,,,,,,,,,,,n.a.,1153,0.72,0.1,7.1,0.8,0.03,,4.1,,,,47.4,1.9
La,30,Sr,20,Co,40,Fe,10,,,,,,,,,,,,,,,,n.a.,1153,0.61,0.1,6,0.7,0.03,,4.7,,,,45.8,2.2
La,30,Sr,20,Co,40,Fe,10,,,,,,,,,,,,,,,,n.a.,1153,0.51,0.1,5,0.6,0.03,,5.6,,,,47.1,2.6
La,30,Sr,20,Co,40,Fe,10,,,,,,,,,,,,,,,,n.a.,1153,0.42,0.1,4.1,0.5,0.03,,6.5,,,,46,3
La,30,Sr,20,Co,40,Fe,10,,,,,,,,,,,,,,,,n.a.,1153,0.31,0.1,3.1,0.4,0.03,,7.5,,,,45,3.4
La,30,Sr,20,Co,40,Fe,10,,,,,,,,,,,,,,,,n.a.,1153,0.21,0.1,2.1,0.3,0.03,,7.6,,,,44.2,3.4
La,30,Sr,20,Co,40,Fe,10,,,,,,,,,,,,,,,,n.a.,1173,0.83,0.1,8.2,0.9,0.03,,4.4,,,,41.8,1.8
La,30,Sr,20,Co,40,Fe,10,,,,,,,,,,,,,,,,n.a.,1173,0.72,0.1,7.1,0.8,0.03,,4.7,,,,46.1,2.2
La,30,Sr,20,Co,40,Fe,10,,,,,,,,,,,,,,,,n.a.,1173,0.61,0.1,6,0.7,0.03,,5.4,,,,45.3,2.4
La,30,Sr,20,Co,40,Fe,10,,,,,,,,,,,,,,,,n.a.,1173,0.51,0.1,5,0.6,0.03,,6.3,,,,43.7,2.7
La,30,Sr,20,Co,40,Fe,10,,,,,,,,,,,,,,,,n.a.,1173,0.42,0.1,4.1,0.5,0.03,,6.8,,,,42.9,2.9
La,30,Sr,20,Co,40,Fe,10,,,,,,,,,,,,,,,,n.a.,1173,0.31,0.1,3.1,0.4,0.03,,7.5,,,,40.3,3
La,30,Sr,20,Co,40,Fe,10,,,,,,,,,,,,,,,,n.a.,1173,0.21,0.1,2.1,0.3,0.03,,8.8,,,,36.9,3.3
La,30,Sr,20,Co,40,Fe,10,,,,,,,,,,,,,,,,n.a.,1073,0.04,0.3,0.1,0.1,0.03,,1.7,,,,37.2,0.6
La,30,Sr,20,Co,40,Fe,10,,,,,,,,,,,,,,,,n.a.,1073,0.06,0.3,0.2,0.2,0.03,,2,,,,43.5,0.9
La,30,Sr,20,Co,40,Fe,10,,,,,,,,,,,,,,,,n.a.,1073,0.1,0.3,0.3,0.2,0.03,,2.7,,,,50.3,1.4
La,30,Sr,20,Co,40,Fe,10,,,,,,,,,,,,,,,,n.a.,1073,0.13,0.3,0.4,0.2,0.03,,3.1,,,,43.6,1.4
La,30,Sr,20,Co,40,Fe,10,,,,,,,,,,,,,,,,n.a.,1073,0.15,0.3,0.5,0.2,0.03,,3.5,,,,34.2,1.2
La,30,Sr,20,Co,40,Fe,10,,,,,,,,,,,,,,,,n.a.,1098,0.04,0.3,0.1,0.1,0.03,,2.3,,,,43.2,1
La,30,Sr,20,Co,40,Fe,10,,,,,,,,,,,,,,,,n.a.,1098,0.06,0.3,0.2,0.2,0.03,,2.6,,,,45,1.2
La,30,Sr,20,Co,40,Fe,10,,,,,,,,,,,,,,,,n.a.,1098,0.1,0.3,0.3,0.2,0.03,,3.2,,,,51,1.6
La,30,Sr,20,Co,40,Fe,10,,,,,,,,,,,,,,,,n.a.,1098,0.13,0.3,0.4,0.2,0.03,,3.7,,,,43.4,1.6
La,30,Sr,20,Co,40,Fe,10,,,,,,,,,,,,,,,,n.a.,1098,0.15,0.3,0.5,0.2,0.03,,4.2,,,,39.2,1.6
La,30,Sr,20,Co,40,Fe,10,,,,,,,,,,,,,,,,n.a.,1123,0.04,0.3,0.1,0.1,0.03,,2.7,,,,46.1,1.2
La,30,Sr,20,Co,40,Fe,10,,,,,,,,,,,,,,,,n.a.,1123,0.06,0.3,0.2,0.2,0.03,,3.7,,,,41,1.5
La,30,Sr,20,Co,40,Fe,10,,,,,,,,,,,,,,,,n.a.,1123,0.1,0.3,0.3,0.2,0.03,,5.7,,,,50.8,2.9
La,30,Sr,20,Co,40,Fe,10,,,,,,,,,,,,,,,,n.a.,1123,0.13,0.3,0.4,0.2,0.03,,7.2,,,,39.7,2.8
La,30,Sr,20,Co,40,Fe,10,,,,,,,,,,,,,,,,n.a.,1123,0.15,0.3,0.5,0.2,0.03,,8.6,,,,29.1,2.5
La,30,Sr,20,Co,40,Fe,10,,,,,,,,,,,,,,,,n.a.,1153,0.04,0.3,0.1,0.1,0.03,,3.4,,,,35,1.2
La,30,Sr,20,Co,40,Fe,10,,,,,,,,,,,,,,,,n.a.,1153,0.06,0.3,0.2,0.2,0.03,,4.8,,,,37.7,1.8
La,30,Sr,20,Co,40,Fe,10,,,,,,,,,,,,,,,,n.a.,1153,0.1,0.3,0.3,0.2,0.03,,7.3,,,,42.1,3.1
La,30,Sr,20,Co,40,Fe,10,,,,,,,,,,,,,,,,n.a.,1153,0.13,0.3,0.4,0.2,0.03,,9.8,,,,31,3
La,30,Sr,20,Co,40,Fe,10,,,,,,,,,,,,,,,,n.a.,1153,0.15,0.3,0.5,0.2,0.03,,12,,,,25.5,3.1
La,30,Sr,20,Co,40,Fe,10,,,,,,,,,,,,,,,,n.a.,1173,0.04,0.3,0.1,0.1,0.03,,4.4,,,,35.5,1.6
La,30,Sr,20,Co,40,Fe,10,,,,,,,,,,,,,,,,n.a.,1173,0.06,0.3,0.2,0.2,0.03,,5.7,,,,39.2,2.2
La,30,Sr,20,Co,40,Fe,10,,,,,,,,,,,,,,,,n.a.,1173,0.1,0.3,0.3,0.2,0.03,,8.4,,,,37,3.1
La,30,Sr,20,Co,40,Fe,10,,,,,,,,,,,,,,,,n.a.,1173,0.13,0.3,0.4,0.2,0.03,,11.5,,,,26.8,3.1
La,30,Sr,20,Co,40,Fe,10,,,,,,,,,,,,,,,,n.a.,1173,0.15,0.3,0.5,0.2,0.03,,13.5,,,,21.5,2.9
La,30,Sr,20,Fe,10,Co,40,,,,,,,,,,,,,,,,n.a.,973,0.23,0.09,2.5,1,0.38,,11.8,96.8,0.4,2.9,3.2,0.4
La,30,Sr,20,Fe,10,Co,40,,,,,,,,,,,,,,,,n.a.,993,0.23,0.09,2.5,1,0.38,,12.1,95.3,0.7,4,4.7,0.6
La,30,Sr,20,Fe,10,Co,40,,,,,,,,,,,,,,,,n.a.,1013,0.23,0.09,2.5,1,0.38,,12.6,94.1,1.1,4.8,5.9,0.7
La,30,Sr,20,Fe,10,Co,40,,,,,,,,,,,,,,,,n.a.,1033,0.23,0.09,2.5,1,0.38,,13.6,92.7,1.7,5.6,7.3,1
La,30,Sr,20,Fe,10,Co,40,,,,,,,,,,,,,,,,n.a.,1053,0.23,0.09,2.5,1,0.38,,13.8,91,2.7,6.3,9,1.2

File: New Database/Na_W_Mn_Cat_preprocess.csv (part 1 of 4)
Mg_C_mol%,Nb_C_mol%,Fe_C_mol%,K_C_mol%,Na_C_mol%,Ce_C_mol%,Rh_C_mol%,Ag_C_mol%,La_C_mol%,Ga_C_mol%,Cs_C_mol%, Na _C_mol%,Pt_C_mol%,Mn_C_mol%,W_C_mol%,Zr_C_mol%,Na _C_mol%,Li_C_mol%,Ti_C_mol%,Ir_C_mol%,Sn_C_mol%,Ge_C_mol%,P_A_mol%,S_A_mol%,Cl_A_mol%,Si_S_mol%,Ca_S_mol%,Al_S_mol%,La_S_mol%,Mg_S_mol%,C_S_mol%,Ti_S_mol%,Fe_S_mol%,Zr_S_mol%,Sr_S_mol%,Preparation,Temperature,p(CH4),p(O2),p(CH4)/p(O2),p total,Contact time,X(CH4),S(C2),Y(C2)
0.0,0.0,0.0,0.0,33.2,0.0,0.0,0.0,0.0,0.0,0.0,0.0,0.0,66.3,0.5,0.0,0.0,0.0,0.0,0.0,0.0,0.0,0.0,0.0,0.0,0.0,0.0,0.0,0.0,0.0,0.0,0.0,0.0,0.0,0.0,0,1089,0.67,0.33,2.0,1.0,3.0,41.0,44.0,18.0
0.0,0.0,0.0,0.0,19.5,0.0,0.0,0.0,0.0,0.0,0.0,0.0,0.0,58.7,2.3,0.0,0.0,0.0,0.0,0.0,0.0,0.0,0.0,0.0,19.5,0.0,0.0,0.0,0.0,0.0,0.0,0.0,0.0,0.0,0.0,1,1073,0.67,0.33,2.0,1.0,3.0,40.7,43.5,17.7
0.0,0.0,0.0,0.0,8.9,0.0,0.0,0.0,0.0,0.0,0.0,0.0,0.0,3.5,4.5,0.0,0.0,0.0,0.0,0.0,0.0,0.0,0.0,0.0,0.0,83.1,0.0,0.0,0.0,0.0,0.0,0.0,0.0,0.0,0.0,1,973,0.4,0.1,4.0,1.0,1.33,40.0,63.0,25.2
0.0,0.0,0.0,0.0,2.1,0.0,0.0,0.0,0.0,0.0,0.0,0.0,0.0,2.25,1.05,0.0,0.0,0.0,0.0,0.0,0.0,0.0,0.0,0.0,0.0,94.6,0.0,0.0,0.0,0.0,0.0,0.0,0.0,0.0,0.0,1,1092,0.68,0.32,2.1,1.0,0.15,37.0,48.0,17.8
0.0,0.0,0.0,0.0,2.1,0.0,0.0,0.0,0.0,0.0,0.0,0.0,0.0,2.25,1.05,0.0,0.0,0.0,0.0,0.0,0.0,0.0,0.0,0.0,0.0,94.6,0.0,0.0,0.0,0.0,0.0,0.0,0.0,0.0,0.0,1,1124,0.69,0.31,2.2,1.0,0.15,40.0,45.0,18.0
0.0,0.0,0.0,0.0,2.1,0.0,0.0,0.0,0.0,0.0,0.0,0.0,0.0,2.25,1.05,0.0,0.0,0.0,0.0,0.0,0.0,0.0,0.0,0.0,0.0,94.6,0.0,0.0,0.0,0.0,0.0,0.0,0.0,0.0,0.0,1,1175,0.67,0.33,2.0,1.0,0.15,45.0,53.0,23.9
0.0,0.0,0.0,0.0,2.1,0.0,0.0,0.0,0.0,0.0,0.0,0.0,0.0,2.25,1.05,0.0,0.0,0.0,0.0,0.0,0.0,0.0,0.0,0.0,0.0,94.6,0.0,0.0,0.0,0.0,0.0,0.0,0.0,0.0,0.0,1,1123,0.73,0.27,2.7,1.0,0.15,34.0,50.0,17.0
0.0,0.0,0.0,0.0,2.1,0.0,0.0,0.0,0.0,0.0,0.0,0.0,0.0,2.25,1.05,0.0,0.0,0.0,0.0,0.0,0.0,0.0,0.0,0.0,0.0,94.6,0.0,0.0,0.0,0.0,0.0,0.0,0.0,0.0,0.0,1,1151,0.73,0.27,2.7,1.0,0.15,39.0,50.0,19.5
0.0,0.0,0.0,0.0,2.1,0.0,0.0,0.0,0.0,0.0,0.0,0.0,0.0,2.25,1.05,0.0,0.0,0.0,0.0,0.0,0.0,0.0,0.0,0.0,0.0,94.6,0.0,0.0,0.0,0.0,0.0,0.0,0.0,0.0,0.0,1,1172,0.75,0.25,3.0,1.0,0.15,44.0,52.0,22.9
0.0,0.0,0.0,0.0,2.1,0.0,0.0,0.0,0.0,0.0,0.0,0.0,0.0,2.25,1.05,0.0,0.0,0.0,0.0,0.0,0.0,0.0,0.0,0.0,0.0,94.6,0.0,0.0,0.0,0.0,0.0,0.0,0.0,0.0,0.0,1,1182,0.75,0.25,3.0,1.0,0.15,44.0,54.0,23.8
0.0,0.0,0.0,0.0,2.1,0.0,0.0,0.0,0.0,0.0,0.0,0.0,0.0,2.25,1.05,0.0,0.0,0.0,0.0,0.0,0.0,0.0,0.0,0.0,0.0,94.6,0.0,0.0,0.0,0.0,0.0,0.0,0.0,0.0,0.0,1,1181,0.73,0.27,2.7,1.0,0.15,38.0,65.0,24.7
0.0,0.0,0.0,0.0,13.8,0.0,0.0,0.0,0.0,0.0,0.0,0.0,0.0,1.5,0.7,2.2,0.0,0.0,0.0,0.0,0.0,0.0,0.7,3.6,0.0,77.5,0.0,0.0,0.0,0.0,0.0,0.0,0.0,0.0,0.0,1,1023,0.75,0.25,3.0,1.0,0.75,43.8,53.6,23.5
0.0,0.0,0.0,0.0,13.8,0.0,0.0,0.0,0.0,0.0,0.0,0.0,0.0,1.5,0.7,2.2,0.0,0.0,0.0,0.0,0.0,0.0,0.0,3.6,0.0,78.2,0.0,0.0,0.0,0.0,0.0,0.0,0.0,0.0,0.0,1,1023,0.75,0.25,3.0,1.0,0.75,38.0,47.4,18.0
0.0,0.0,0.0,0.0,13.8,0.0,0.0,0.0,0.0,0.0,0.0,0.0,0.0,1.5,0.7,2.2,0.0,0.0,0.0,0.0,0.0,0.0,0.7,0.0,0.0,81.1,0.0,0.0,0.0,0.0,0.0,0.0,0.0,0.0,0.0,1,1023,0.75,0.25,3.0,1.0,0.75,34.0,47.1,16.0
0.0,0.0,0.0,0.0,13.8,0.0,0.0,0.0,0.0,0.0,0.0,0.0,0.0,1.5,0.7,2.2,0.0,0.0,0.0,0.0,0.0,0.0,0.0,0.0,0.0,81.8,0.0,0.0,0.0,0.0,0.0,0.0,0.0,0.0,0.0,1,1023,0.75,0.25,3.0,1.0,0.75,15.0,66.7,10.0
0.0,0.0,0.0,0.0,13.72,0.0,0.0,0.0,0.0,0.0,0.0,0.0,0.0,1.51,0.73,2.31,0.0,0.0,0.0,0.0,0.0,0.0,0.71,3.45,0.0,77.57,0.0,0.0,0.0,0.0,0.0,0.0,0.0,0.0,0.0,1,1023,0.6,0.2,3.0,1.0,0.23,13.6,46.5,6.3
0.0,0.0,0.0,0.0,8.9,0.0,0.0,0.0,0.0,0.0,0.0,0.0,0.0,3.5,4.5,0.0,0.0,0.0,0.0,0.0,0.0,0.0,0.0,0.0,0.0,83.1,0.0,0.0,0.0,0.0,0.0,0.0,0.0,0.0,0.0,1,1093,0.8,0.2,4.0,1.0,0.12,22.4,69.4,15.5
0.0,0.0,0.0,0.0,2.08,0.0,0.0,0.0,0.0,0.0,0.0,0.0,0.0,2.23,1.04,0.0,0.0,0.0,0.0,0.0,0.0,0.0,0.0,0.0,0.0,94.65,0.0,0.0,0.0,0.0,0.0,0.0,0.0,0.0,0.0,1,1121,0.69,0.31,2.2,1.0,0.02,30.0,53.0,16.0
0.0,0.0,0.0,0.0,2.08,0.0,0.0,0.0,0.0,0.0,0.0,0.0,0.0,2.23,1.04,0.0,0.0,0.0,0.0,0.0,0.0,0.0,0.0,0.0,0.0,94.65,0.0,0.0,0.0,0.0,0.0,0.0,0.0,0.0,0.0,1,1152,0.69,0.31,2.2,1.0,0.02,35.0,57.0,20.0
0.0,0.0,0.0,0.0,2.08,0.0,0.0,0.0,0.0,0.0,0.0,0.0,0.0,2.23,1.04,0.0,0.0,0.0,0.0,0.0,0.0,0.0,0.0,0.0,0.0,94.65,0.0,0.0,0.0,0.0,0.0,0.0,0.0,0.0,0.0,1,1185,0.71,0.29,2.4,1.0,0.02,36.0,60.0,22.0
0.0,0.0,0.0,0.0,2.08,0.0,0.0,0.0,0.0,0.0,0.0,0.0,0.0,2.23,1.04,0.0,0.0,0.0,0.0,0.0,0.0,0.0,0.0,0.0,0.0,94.65,0.0,0.0,0.0,0.0,0.0,0.0,0.0,0.0,0.0,1,1004,0.66,0.34,1.9,1.0,0.04,4.0,64.0,2.6
0.0,0.0,0.0,0.0,2.08,0.0,0.0,0.0,0.0,0.0,0.0,0.0,0.0,2.23,1.04,0.0,0.0,0.0,0.0,0.0,0.0,0.0,0.0,0.0,0.0,94.65,0.0,0.0,0.0,0.0,0.0,0.0,0.0,0.0,0.0,1,1056,0.64,0.36,1.8,1.0,0.04,16.0,65.0,10.4
0.0,0.0,0.0,0.0,2.08,0.0,0.0,0.0,0.0,0.0,0.0,0.0,0.0,2.23,1.04,0.0,0.0,0.0,0.0,0.0,0.0,0.0,0.0,0.0,0.0,94.65,0.0,0.0,0.0,0.0,0.0,0.0,0.0,0.0,0.0,1,1153,0.66,0.34,1.9,1.0,0.04,46.0,48.0,22.1
0.0,0.0,0.0,0.0,2.08,0.0,0.0,0.0,0.0,0.0,0.0,0.0,0.0,2.23,1.04,0.0,0.0,0.0,0.0,0.0,0.0,0.0,0.0,0.0,0.0,94.65,0.0,0.0,0.0,0.0,0.0,0.0,0.0,0.0,0.0,1,1175,0.64,0.36,1.8,1.0,0.05,46.0,46.0,21.2
0.0,0.0,0.0,0.0,2.08,0.0,0.0,0.0,0.0,0.0,0.0,0.0,0.0,2.23,1.04,0.0,0.0,0.0,0.0,0.0,0.0,0.0,0.0,0.0,0.0,94.65,0.0,0.0,0.0,0.0,0.0,0.0,0.0,0.0,0.0,1,1121,0.69,0.31,2.2,1.0,0.05,30.0,53.0,15.9
0.0,0.0,0.0,0.0,2.08,0.0,0.0,0.0,0.0,0.0,0.0,0.0,0.0,2.23,1.04,0.0,0.0,0.0,0.0,0.0,0.0,0.0,0.0,0.0,0.0,94.65,0.0,0.0,0.0,0.0,0.0,0.0,0.0,0.0,0.0,1,1152,0.69,0.31,2.2,1.0,0.05,35.0,57.0,20.0
0.0,0.0,0.0,0.0,2.08,0.0,0.0,0.0,0.0,0.0,0.0,0.0,0.0,2.23,1.04,0.0,0.0,0.0,0.0,0.0,0.0,0.0,0.0,0.0,0.0,94.65,0.0,0.0,0.0,0.0,0.0,0.0,0.0,0.0,0.0,1,1185,0.71,0.29,2.4,1.0,0.05,36.0,60.0,21.6
0.0,0.0,0.0,0.0,2.07,0.0,0.0,0.0,0.0,0.0,0.0,0.0,0.0,3.29,0.26,0.0,0.0,0.0,0.0,0.0,0.0,0.0,0.0,0.0,0.0,94.38,0.0,0.0,0.0,0.0,0.0,0.0,0.0,0.0,0.0,1,1133,0.5,0.11,4.8,1.0,,,70.8,
0.0,0.0,0.0,0.0,13.72,0.0,0.0,0.0,0.0,0.0,0.0,0.0,0.0,1.51,0.73,2.31,0.0,0.0,0.0,0.0,0.0,0.0,0.71,3.45,0.0,77.57,0.0,0.0,0.0,0.0,0.0,0.0,0.0,0.0,0.0,1,1023,0.6,0.2,3.0,1.0,0.23,46.3,51.1,23.6
0.0,0.0,0.0,0.0,13.72,0.0,0.0,0.0,0.0,0.0,0.0,0.0,0.0,1.51,0.73,2.31,0.0,0.0,0.0,0.0,0.0,0.0,0.71,3.45,0.0,77.57,0.0,0.0,0.0,0.0,0.0,0.0,0.0,0.0,0.0,1,1023,0.6,0.2,3.0,1.0,0.23,44.7,56.3,25.2
0.0,0.0,0.0,0.0,13.72,0.0,0.0,0.0,0.0,0.0,0.0,0.0,0.0,1.51,0.73,2.31,0.0,0.0,0.0,0.0,0.0,0.0,0.71,3.45,0.0,77.57,0.0,0.0,0.0,0.0,0.0,0.0,0.0,0.0,0.0,1,1023,0.6,0.2,3.0,1.0,0.23,44.4,56.0,24.8
0.0,0.0,0.0,0.0,13.72,0.0,0.0,0.0,0.0,0.0,0.0,0.0,0.0,1.51,0.73,2.31,0.0,0.0,0.0,0.0,0.0,0.0,0.71,3.45,0.0,77.57,0.0,0.0,0.0,0.0,0.0,0.0,0.0,0.0,0.0,1,1023,0.6,0.2,3.0,1.0,0.23,29.5,50.7,14.9
0.0,0.0,0.0,0.0,13.72,0.0,0.0,0.0,0.0,0.0,0.0,0.0,0.0,1.51,0.73,2.31,0.0,0.0,0.0,0.0,0.0,0.0,0.71,3.45,0.0,77.57,0.0,0.0,0.0,0.0,0.0,0.0,0.0,0.0,0.0,1,1023,0.6,0.2,3.0,1.0,0.23,44.0,52.5,23.1
0.0,0.0,0.0,0.0,2.08,0.0,0.0,0.0,0.0,0.0,0.0,0.0,0.0,2.23,1.04,0.0,0.0,0.0,0.0,0.0,0.0,0.0,0.0,0.0,0.0,94.65,0.0,0.0,0.0,0.0,0.0,0.0,0.0,0.0,0.0,1,1083,0.83,0.17,4.9,1.0,0.04,18.0,68.0,12.2
0.0,0.0,0.0,0.0,19.25,0.0,0.0,0.0,0.0,0.0,0.0,0.0,0.0,1.61,1.02,0.0,0.0,0.0,0.0,0.0,0.0,0.0,0.0,0.0,17.21,60.91,0.0,0.0,0.0,0.0,0.0,0.0,0.0,0.0,0.0,1,1023,0.06,0.04,1.6,1.0,0.02,55.0,61.2,33.7
0.0,0.0,0.0,17.48,14.31,0.0,0.0,0.0,0.0,0.0,0.0,0.0,0.0,1.2,0.75,0.0,0.0,0.0,0.0,0.0,0.0,0.0,0.0,0.0,30.28,35.98,0.0,0.0,0.0,0.0,0.0,0.0,0.0,0.0,0.0,1,1023,0.06,0.04,1.6,1.0,0.0,45.1,67.8,30.6
0.0,0.0,0.0,0.0,1.51,0.0,0.0,0.0,0.0,0.0,0.0,0.0,0.0,2.46,0.75,0.0,0.0,0.0,0.0,0.0,0.0,0.0,0.0,0.0,0.0,95.29,0.0,0.0,0.0,0.0,0.0,0.0,0.0,0.0,0.0,1,1023,0.06,0.04,1.6,1.0,0.0,8.2,63.4,5.2
0.0,0.0,0.0,0.0,1.51,0.0,0.0,0.0,0.0,0.0,21.18,0.0,0.0,1.61,0.75,0.0,0.0,0.0,0.0,0.0,0.0,0.0,0.0,0.0,17.21,57.74,0.0,0.0,0.0,0.0,0.0,0.0,0.0,0.0,0.0,1,1023,0.06,0.04,1.6,1.0,0.0,30.1,72.0,21.7
0.0,0.0,0.0,0.0,1.51,0.0,0.0,0.0,0.0,0.0,0.0,0.0,0.0,1.61,0.75,0.0,0.0,21.18,0.0,0.0,0.0,0.0,0.0,0.0,17.21,57.74,0.0,0.0,0.0,0.0,0.0,0.0,0.0,0.0,0.0,1,1023,0.06,0.04,1.6,1.0,0.0,14.1,79.0,11.1
0.0,0.0,0.0,21.18,1.12,0.0,0.0,0.0,0.0,0.0,0.0,0.0,0.0,1.61,0.56,0.0,0.0,0.0,0.0,0.0,0.0,0.0,0.0,0.0,17.21,58.32,0.0,0.0,0.0,0.0,0.0,0.0,0.0,0.0,0.0,1,1023,0.06,0.04,1.6,1.0,0.0,35.9,72.4,26.0
0.0,0.0,0.0,0.0,86.89,0.0,0.0,0.0,0.0,0.0,0.0,0.0,0.0,2.5,0.0,0.0,0.0,0.0,0.0,0.0,0.0,0.0,5.95,4.67,0.0,0.0,0.0,0.0,0.0,0.0,0.0,0.0,0.0,0.0,0.0,1,1069,0.25,0.75,0.3,1.0,0.19,15.9,53.0,8.4
0.0,0.0,0.0,0.0,86.3,0.0,0.0,0.0,0.0,0.0,0.0,0.0,0.0,2.38,1.8,0.0,0.0,0.0,0.0,0.0,0.0,0.0,5.71,3.81,0.0,0.0,0.0,0.0,0.0,0.0,0.0,0.0,0.0,0.0,0.0,1,1069,0.25,0.75,0.3,1.0,0.18,12.0,68.1,8.2
0.0,0.0,0.0,0.0,82.71,0.0,0.0,0.0,0.0,0.0,0.0,0.0,0.0,2.25,1.27,0.0,0.0,0.0,0.0,0.0,0.0,0.0,5.36,8.42,0.0,0.0,0.0,0.0,0.0,0.0,0.0,0.0,0.0,0.0,0.0,1,1069,0.25,0.75,0.3,1.0,0.18,15.4,53.0,8.1
0.0,0.0,0.0,0.0,81.28,0.0,0.0,0.0,0.0,0.0,0.0,0.0,0.0,3.84,1.08,7.91,0.0,0.0,0.0,0.0,0.0,0.0,2.29,3.59,0.0,0.0,0.0,0.0,0.0,0.0,0.0,0.0,0.0,0.0,0.0,1,1069,0.25,0.75,0.3,1.0,0.17,21.7,36.4,7.9
0.0,0.0,0.0,0.0,78.64,0.0,0.0,0.0,0.0,0.0,0.0,0.0,0.0,0.0,1.15,0.0,0.0,0.0,0.0,0.0,0.0,0.0,4.88,15.32,0.0,0.0,0.0,0.0,0.0,0.0,0.0,0.0,0.0,0.0,0.0,1,1069,0.25,0.75,0.3,1.0,0.19,22.6,32.9,7.4
0.0,0.0,0.0,0.0,76.43,0.0,0.0,0.0,0.0,0.0,0.0,0.0,0.0,0.89,1.0,0.0,0.0,0.0,0.0,0.0,0.0,0.0,8.44,13.25,0.0,0.0,0.0,0.0,0.0,0.0,0.0,0.0,0.0,0.0,0.0,1,1069,0.25,0.75,0.3,1.0,0.19,12.4,62.5,7.8
0.0,0.0,0.0,0.0,75.76,0.0,0.0,0.0,0.0,0.0,0.0,0.0,0.0,2.72,0.51,7.46,0.0,0.0,0.0,0.0,0.0,0.0,0.0,13.55,0.0,0.0,0.0,0.0,0.0,0.0,0.0,0.0,0.0,0.0,0.0,1,1069,0.25,0.75,0.3,1.0,0.18,16.3,45.7,7.5
0.0,0.0,0.0,0.0,75.64,0.0,0.0,0.0,0.0,0.0,0.0,0.0,0.0,0.83,1.41,5.75,0.0,0.0,0.0,0.0,0.0,0.0,2.77,13.6,0.0,0.0,0.0,0.0,0.0,0.0,0.0,0.0,0.0,0.0,0.0,1,1069,0.25,0.75,0.3,1.0,0.18,18.6,67.3,12.5
0.0,0.0,0.0,0.0,74.79,0.0,0.0,0.0,0.0,0.0,0.0,0.0,0.0,0.0,1.48,10.8,0.0,0.0,0.0,0.0,0.0,0.0,3.12,9.81,0.0,0.0,0.0,0.0,0.0,0.0,0.0,0.0,0.0,0.0,0.0,1,1069,0.25,0.75,0.3,1.0,0.18,10.8,69.2,7.5
0.0,0.0,0.0,0.0,71.74,0.0,0.0,0.0,0.0,0.0,0.0,0.0,0.0,2.08,2.35,8.59,0.0,0.0,0.0,0.0,0.0,0.0,7.45,7.8,0.0,0.0,0.0,0.0,0.0,0.0,0.0,0.0,0.0,0.0,0.0,1,1069,0.25,0.75,0.3,1.0,0.17,17.0,49.7,8.4
0.0,0.0,0.0,0.0,69.71,0.0,0.0,0.0,0.0,0.0,0.0,0.0,0.0,2.37,1.78,0.0,0.0,0.0,0.0,0.0,0.0,0.0,13.19,12.95,0.0,0.0,0.0,0.0,0.0,0.0,0.0,0.0,0.0,0.0,0.0,1,1069,0.25,0.75,0.3,1.0,0.18,15.4,77.7,12.0
0.0,0.0,0.0,0.0,69.71,0.0,0.0,0.0,0.0,0.0,0.0,0.0,0.0,2.37,1.78,0.0,0.0,0.0,0.0,0.0,0.0,0.0,13.19,12.95,0.0,0.0,0.0,0.0,0.0,0.0,0.0,0.0,0.0,0.0,0.0,1,1069,0.25,0.75,0.3,1.0,0.18,15.4,77.7,12.0
0.0,0.0,0.0,0.0,69.7,0.0,0.0,0.0,0.0,0.0,0.0,0.0,0.0,1.09,0.31,13.49,0.0,0.0,0.0,0.0,0.0,0.0,5.2,10.21,0.0,0.0,0.0,0.0,0.0,0.0,0.0,0.0,0.0,0.0,0.0,1,1069,0.25,0.75,0.3,1.0,0.18,12.8,60.9,7.8
0.0,0.0,0.0,0.0,69.67,0.0,0.0,0.0,0.0,0.0,0.0,0.0,0.0,3.1,1.31,12.76,0.0,0.0,0.0,0.0,0.0,0.0,7.37,5.79,0.0,0.0,0.0,0.0,0.0,0.0,0.0,0.0,0.0,0.0,0.0,1,1069,0.25,0.75,0.3,1.0,0.17,16.3,47.5,7.8
0.0,0.0,0.0,0.0,67.25,0.0,0.0,0.0,0.0,0.0,0.0,0.0,0.0,0.79,0.0,26.05,0.0,0.0,0.0,0.0,0.0,0.0,0.0,5.91,0.0,0.0,0.0,0.0,0.0,0.0,0.0,0.0,0.0,0.0,0.0,1,1069,0.25,0.75,0.3,1.0,0.16,16.1,51.8,8.4
0.0,0.0,0.0,0.0,66.97,0.0,0.0,0.0,0.0,0.0,0.0,0.0,0.0,0.79,1.79,19.64,0.0,0.0,0.0,0.0,0.0,0.0,1.89,8.91,0.0,0.0,0.0,0.0,0.0,0.0,0.0,0.0,0.0,0.0,0.0,1,1069,0.25,0.75,0.3,1.0,0.17,14.8,53.1,7.9
0.0,0.0,0.0,0.0,66.36,0.0,0.0,0.0,0.0,0.0,0.0,0.0,0.0,0.98,1.65,8.06,0.0,0.0,0.0,0.0,0.0,0.0,4.66,18.29,0.0,0.0,0.0,0.0,0.0,0.0,0.0,0.0,0.0,0.0,0.0,1,1069,0.25,0.75,0.3,1.0,0.18,12.5,64.2,8.0
0.0,0.0,0.0,0.0,65.57,0.0,0.0,0.0,0.0,0.0,0.0,0.0,0.0,2.55,0.0,13.99,0.0,0.0,0.0,0.0,0.0,0.0,2.02,15.87,0.0,0.0,0.0,0.0,0.0,0.0,0.0,0.0,0.0,0.0,0.0,1,1069,0.25,0.75,0.3,1.0,0.18,14.1,58.6,8.2
0.0,0.0,0.0,0.0,64.0,0.0,0.0,0.0,0.0,0.0,0.0,0.0,0.0,0.0,0.68,19.8,0.0,0.0,0.0,0.0,0.0,0.0,4.29,11.23,0.0,0.0,0.0,0.0,0.0,0.0,0.0,0.0,0.0,0.0,0.0,1,1069,0.25,0.75,0.3,1.0,0.17,8.8,81.8,7.2
0.0,0.0,0.0,0.0,62.68,0.0,0.0,0.0,0.0,0.0,0.0,0.0,0.0,5.98,3.37,0.0,0.0,0.0,0.0,0.0,0.0,0.0,0.0,27.97,0.0,0.0,0.0,0.0,0.0,0.0,0.0,0.0,0.0,0.0,0.0,1,1069,0.25,0.75,0.3,1.0,0.18,16.5,65.9,10.9
0.0,0.0,0.0,0.0,60.37,0.0,0.0,0.0,0.0,0.0,0.0,0.0,0.0,0.0,2.22,32.49,0.0,0.0,0.0,0.0,0.0,0.0,0.0,4.92,0.0,0.0,0.0,0.0,0.0,0.0,0.0,0.0,0.0,0.0,0.0,1,1069,0.25,0.75,0.3,1.0,0.15,13.1,59.5,7.8
0.0,0.0,0.0,0.0,58.87,0.0,0.0,0.0,0.0,0.0,0.0,0.0,0.0,0.0,0.0,11.69,0.0,0.0,0.0,0.0,0.0,0.0,13.52,15.92,0.0,0.0,0.0,0.0,0.0,0.0,0.0,0.0,0.0,0.0,0.0,1,1069,0.25,0.75,0.3,1.0,0.18,14.3,57.1,8.2
0.0,0.0,0.0,0.0,57.8,0.0,0.0,0.0,0.0,0.0,0.0,0.0,0.0,2.74,1.54,22.56,0.0,0.0,0.0,0.0,0.0,0.0,0.0,15.36,0.0,0.0,0.0,0.0,0.0,0.0,0.0,0.0,0.0,0.0,0.0,1,1069,0.25,0.75,0.3,1.0,0.16,12.9,60.5,7.8
0.0,0.0,0.0,0.0,56.02,0.0,0.0,0.0,0.0,0.0,0.0,0.0,0.0,3.29,0.46,27.09,0.0,0.0,0.0,0.0,0.0,0.0,3.91,9.22,0.0,0.0,0.0,0.0,0.0,0.0,0.0,0.0,0.0,0.0,0.0,1,1069,0.25,0.75,0.3,1.0,0.16,14.6,57.6,8.4
0.0,0.0,0.0,0.0,54.85,0.0,0.0,0.0,0.0,0.0,0.0,0.0,0.0,3.55,0.0,21.96,0.0,0.0,0.0,0.0,0.0,0.0,6.35,13.29,0.0,0.0,0.0,0.0,0.0,0.0,0.0,0.0,0.0,0.0,0.0,1,1069,0.25,0.75,0.3,1.0,0.17,11.8,71.0,8.4
0.0,0.0,0.0,0.0,52.0,0.0,0.0,0.0,0.0,0.0,0.0,0.0,0.0,6.57,6.79,20.22,0.0,0.0,0.0,0.0,0.0,0.0,3.65,10.76,0.0,0.0,0.0,0.0,0.0,0.0,0.0,0.0,0.0,0.0,0.0,1,1069,0.25,0.75,0.3,1.0,0.15,22.1,77.6,17.2
0.0,0.0,0.0,0.0,49.2,0.0,0.0,0.0,0.0,0.0,0.0,0.0,0.0,3.07,0.56,33.71,0.0,0.0,0.0,0.0,0.0,0.0,9.75,3.71,0.0,0.0,0.0,0.0,0.0,0.0,0.0,0.0,0.0,0.0,0.0,1,1069,0.25,0.75,0.3,1.0,0.15,23.9,78.8,18.8
0.0,0.0,0.0,0.0,49.2,0.0,0.0,0.0,0.0,0.0,0.0,0.0,0.0,3.07,0.56,33.71,0.0,0.0,0.0,0.0,0.0,0.0,9.75,3.71,0.0,0.0,0.0,0.0,0.0,0.0,0.0,0.0,0.0,0.0,0.0,1,1069,0.25,0.75,0.3,1.0,0.15,13.3,56.0,7.4
0.0,0.0,0.0,0.0,48.55,0.0,0.0,0.0,0.0,0.0,0.0,0.0,0.0,3.0,2.25,32.94,0.0,0.0,0.0,0.0,0.0,0.0,9.52,3.74,0.0,0.0,0.0,0.0,0.0,0.0,0.0,0.0,0.0,0.0,0.0,1,1069,0.25,0.75,0.3,1.0,0.15,21.6,63.2,13.7
0.0,0.0,0.0,0.0,44.18,0.0,0.0,0.0,0.0,0.0,0.0,0.0,0.0,1.93,1.09,31.8,0.0,0.0,0.0,0.0,0.0,0.0,13.79,7.22,0.0,0.0,0.0,0.0,0.0,0.0,0.0,0.0,0.0,0.0,0.0,1,1069,0.25,0.75,0.3,1.0,0.15,21.5,58.1,12.5
0.0,0.0,0.0,0.0,41.35,0.0,0.0,0.0,0.0,0.0,0.0,0.0,0.0,2.17,1.84,35.81,0.0,0.0,0.0,0.0,0.0,0.0,2.59,16.25,0.0,0.0,0.0,0.0,0.0,0.0,0.0,0.0,0.0,0.0,0.0,1,1069,0.25,0.75,0.3,1.0,0.15,20.3,64.0,13.0
0.0,0.0,0.0,0.0,39.42,0.0,0.0,0.0,0.0,0.0,0.0,0.0,0.0,4.42,1.66,36.45,0.0,0.0,0.0,0.0,0.0,0.0,7.02,11.03,0.0,0.0,0.0,0.0,0.0,0.0,0.0,0.0,0.0,0.0,0.0,1,1069,0.25,0.75,0.3,1.0,0.15,24.0,61.9,14.9
0.0,0.0,0.0,0.0,39.42,0.0,0.0,0.0,0.0,0.0,0.0,0.0,0.0,4.42,1.66,36.45,0.0,0.0,0.0,0.0,0.0,0.0,7.02,11.03,0.0,0.0,0.0,0.0,0.0,0.0,0.0,0.0,0.0,0.0,0.0,1,1080,0.25,0.75,0.3,1.0,0.15,16.9,74.1,12.6
0.0,0.0,0.0,0.0,39.42,0.0,0.0,0.0,0.0,0.0,0.0,0.0,0.0,4.42,1.66,36.45,0.0,0.0,0.0,0.0,0.0,0.0,7.02,11.03,0.0,0.0,0.0,0.0,0.0,0.0,0.0,0.0,0.0,0.0,0.0,1,1095,0.25,0.75,0.3,1.0,0.15,22.3,61.0,13.6
0.0,0.0,0.0,0.0,39.42,0.0,0.0,0.0,0.0,0.0,0.0,0.0,0.0,4.42,1.66,36.45,0.0,0.0,0.0,0.0,0.0,0.0,7.02,11.03,0.0,0.0,0.0,0.0,0.0,0.0,0.0,0.0,0.0,0.0,0.0,1,1105,0.25,0.75,0.3,1.0,0.15,25.2,57.6,14.6
0.0,0.0,0.0,0.0,39.42,0.0,0.0,0.0,0.0,0.0,0.0,0.0,0.0,4.42,1.66,36.45,0.0,0.0,0.0,0.0,0.0,0.0,7.02,11.03,0.0,0.0,0.0,0.0,0.0,0.0,0.0,0.0,0.0,0.0,0.0,1,1115,0.25,0.75,0.3,1.0,0.15,23.1,54.2,12.5
0.0,0.0,0.0,0.0,39.42,0.0,0.0,0.0,0.0,0.0,0.0,0.0,0.0,4.42,1.66,36.45,0.0,0.0,0.0,0.0,0.0,0.0,7.02,11.03,0.0,0.0,0.0,0.0,0.0,0.0,0.0,0.0,0.0,0.0,0.0,1,1130,0.25,0.75,0.3,1.0,0.15,21.3,50.8,10.8
0.0,0.0,0.0,0.0,35.81,0.0,0.0,0.0,0.0,0.0,0.0,0.0,0.0,9.07,2.84,37.22,0.0,0.0,0.0,0.0,0.0,0.0,11.76,3.3,0.0,0.0,0.0,0.0,0.0,0.0,0.0,0.0,0.0,0.0,0.0,1,1069,0.25,0.75,0.3,1.0,0.14,25.7,72.1,18.5
0.0,0.0,0.0,0.0,13.72,0.0,0.0,0.0,0.0,0.0,0.0,0.0,0.0,1.51,0.73,2.31,0.0,0.0,0.0,0.0,0.0,0.0,0.71,3.45,0.0,77.57,0.0,0.0,0.0,0.0,0.0,0.0,0.0,0.0,0.0,1,1023,0.6,0.2,3.0,1.0,0.23,31.0,51.6,16.0
0.0,0.0,0.0,0.0,8.9,0.0,0.0,0.0,0.0,0.0,0.0,0.0,0.0,3.5,4.5,0.0,0.0,0.0,0.0,0.0,0.0,0.0,0.0,0.0,0.0,83.1,0.0,0.0,0.0,0.0,0.0,0.0,0.0,0.0,0.0,1,1023,0.89,0.11,8.1,1.0,0.04,15.1,71.8,10.8
0.0,0.0,0.0,0.0,8.9,0.0,0.0,0.0,0.0,0.0,0.0,0.0,0.0,3.5,4.5,0.0,0.0,0.0,0.0,0.0,0.0,0.0,0.0,0.0,0.0,83.1,0.0,0.0,0.0,0.0,0.0,0.0,0.0,0.0,0.0,1,1073,0.76,0.24,3.2,1.0,0.14,29.5,66.4,19.6
0.0,0.0,0.0,0.0,8.9,0.0,0.0,0.0,0.0,0.0,0.0,0.0,0.0,3.5,4.5,0.0,0.0,0.0,0.0,0.0,0.0,0.0,0.0,0.0,0.0,83.1,0.0,0.0,0.0,0.0,0.0,0.0,0.0,0.0,0.0,1,1073,0.42,0.17,2.5,1.0,0.11,35.5,54.0,19.2
0.0,0.0,0.0,0.0,8.9,0.0,0.0,0.0,0.0,0.0,0.0,0.0,0.0,3.5,4.5,0.0,0.0,0.0,0.0,0.0,0.0,0.0,0.0,0.0,0.0,83.1,0.0,0.0,0.0,0.0,0.0,0.0,0.0,0.0,0.0,1,1093,0.8,0.2,4.0,1.0,0.12,30.3,68.4,20.7
0.0,0.0,0.0,0.0,8.9,0.0,0.0,0.0,0.0,0.0,0.0,0.0,0.0,3.5,4.5,0.0,0.0,0.0,0.0,0.0,0.0,0.0,0.0,0.0,0.0,83.1,0.0,0.0,0.0,0.0,0.0,0.0,0.0,0.0,0.0,1,973,0.67,0.33,2.0,1.0,0.22,41.0,42.8,17.5
0.0,0.0,0.0,0.0,8.9,0.0,0.0,0.0,0.0,0.0,0.0,0.0,0.0,3.5,4.5,0.0,0.0,0.0,0.0,0.0,0.0,0.0,0.0,0.0,0.0,83.1,0.0,0.0,0.0,0.0,0.0,0.0,0.0,0.0,0.0,1,1073,0.67,0.33,2.0,1.0,0.27,43.9,47.1,20.7
0.0,0.0,0.0,0.0,6.16,0.0,0.0,0.0,0.0,0.0,0.0,0.0,0.0,24.7,3.08,0.0,0.0,0.0,0.0,0.0,0.0,0.0,0.0,0.0,0.0,66.06,0.0,0.0,0.0,0.0,0.0,0.0,0.0,0.0,0.0,1,973,0.75,0.25,3.0,1.0,0.07,7.2,48.3,3.5
0.0,0.0,0.0,0.0,5.67,0.0,0.0,0.0,0.0,0.0,0.0,0.0,0.0,22.74,2.84,0.0,0.0,0.0,0.0,0.0,0.0,0.0,0.0,0.0,0.0,68.76,0.0,0.0,0.0,0.0,0.0,0.0,0.0,0.0,0.0,1,973,0.75,0.25,3.0,1.0,0.07,7.7,46.1,3.5
0.0,0.0,0.0,0.0,5.36,0.0,0.0,0.0,0.0,0.0,0.0,0.0,0.0,2.0,2.68,0.0,0.0,0.0,0.0,0.0,0.0,0.0,0.0,0.0,0.0,0.0,0.0,0.0,89.96,0.0,0.0,0.0,0.0,0.0,0.0,1,1023,0.4,0.1,4.0,1.0,0.01,18.0,34.0,6.1
0.0,0.0,0.0,0.0,5.18,0.0,0.0,0.0,0.0,0.0,0.0,0.0,0.0,20.77,2.59,0.0,0.0,0.0,0.0,0.0,0.0,0.0,0.0,0.0,0.0,71.46,0.0,0.0,0.0,0.0,0.0,0.0,0.0,0.0,0.0,1,973,0.75,0.25,3.0,1.0,0.07,11.4,41.6,4.8
0.0,0.0,0.0,0.0,4.68,0.0,0.0,0.0,0.0,0.0,0.0,0.0,0.0,18.79,2.34,0.0,0.0,0.0,0.0,0.0,0.0,0.0,0.0,0.0,0.0,74.18,0.0,0.0,0.0,0.0,0.0,0.0,0.0,0.0,0.0,1,973,0.75,0.25,3.0,1.0,0.07,12.4,40.8,5.0
0.0,0.0,0.0,0.0,4.18,0.0,0.0,0.0,0.0,0.0,0.0,0.0,0.0,16.78,2.09,0.0,0.0,0.0,0.0,0.0,0.0,0.0,0.0,0.0,0.0,76.94,0.0,0.0,0.0,0.0,0.0,0.0,0.0,0.0,0.0,1,973,0.75,0.25,3.0,1.0,0.07,18.8,36.0,6.8
0.0,0.0,0.0,0.0,4.16,0.0,0.0,0.0,0.0,0.0,0.0,0.0,0.0,1.55,2.08,0.0,0.0,0.0,0.0,0.0,0.0,0.0,0.0,0.0,0.0,0.0,0.0,0.0,0.0,0.0,0.0,0.0,0.0,92.21,0.0,1,1023,0.4,0.1,4.0,1.0,0.01,10.0,21.0,2.1
0.0,0.0,0.0,0.0,3.68,0.0,0.0,0.0,0.0,0.0,0.0,0.0,0.0,14.75,1.84,0.0,0.0,0.0,0.0,0.0,0.0,0.0,0.0,0.0,0.0,79.73,0.0,0.0,0.0,0.0,0.0,0.0,0.0,0.0,0.0,1,973,0.75,0.25,3.0,1.0,0.07,21.4,38.2,8.2
0.0,0.0,0.0,0.0,3.62,0.0,0.0,0.0,0.0,0.0,0.0,0.0,0.0,1.62,0.68,0.0,0.0,0.0,0.0,0.0,0.0,0.0,0.0,0.0,0.0,94.07,0.0,0.0,0.0,0.0,0.0,0.0,0.0,0.0,0.0,1,873,0.34,0.06,6.0,0.4,0.23,0.2,0.0,0.0
0.0,0.0,0.0,0.0,3.62,0.0,0.0,0.0,0.0,0.0,0.0,0.0,0.0,1.62,0.68,0.0,0.0,0.0,0.0,0.0,0.0,0.0,0.0,0.0,0.0,94.07,0.0,0.0,0.0,0.0,0.0,0.0,0.0,0.0,0.0,1,923,0.34,0.06,6.0,0.4,0.23,0.6,0.0,0.0
0.0,0.0,0.0,0.0,3.62,0.0,0.0,0.0,0.0,0.0,0.0,0.0,0.0,1.62,0.68,0.0,0.0,0.0,0.0,0.0,0.0,0.0,0.0,0.0,0.0,94.07,0.0,0.0,0.0,0.0,0.0,0.0,0.0,0.0,0.0,1,948,0.34,0.06,6.0,0.4,0.23,3.4,55.7,1.9
0.0,0.0,0.0,0.0,3.62,0.0,0.0,0.0,0.0,0.0,0.0,0.0,0.0,1.62,0.68,0.0,0.0,0.0,0.0,0.0,0.0,0.0,0.0,0.0,0.0,94.07,0.0,0.0,0.0,0.0,0.0,0.0,0.0,0.0,0.0,1,973,0.34,0.06,6.0,0.4,0.23,22.1,75.4,16.7
0.0,0.0,0.0,0.0,3.62,0.0,0.0,0.0,0.0,0.0,0.0,0.0,0.0,1.62,0.68,0.0,0.0,0.0,0.0,0.0,0.0,0.0,0.0,0.0,0.0,94.07,0.0,0.0,0.0,0.0,0.0,0.0,0.0,0.0,0.0,1,873,0.34,0.06,6.0,0.4,0.25,0.1,0.0,0.0
0.0,0.0,0.0,0.0,3.62,0.0,0.0,0.0,0.0,0.0,0.0,0.0,0.0,1.62,0.68,0.0,0.0,0.0,0.0,0.0,0.0,0.0,0.0,0.0,0.0,94.07,0.0,0.0,0.0,0.0,0.0,0.0,0.0,0.0,0.0,1,923,0.34,0.06,6.0,0.4,0.25,1.1,10.9,0.1
0.0,0.0,0.0,0.0,3.62,0.0,0.0,0.0,0.0,0.0,0.0,0.0,0.0,1.62,0.68,0.0,0.0,0.0,0.0,0.0,0.0,0.0,0.0,0.0,0.0,94.07,0.0,0.0,0.0,0.0,0.0,0.0,0.0,0.0,0.0,1,948,0.34,0.06,6.0,0.4,0.25,3.9,52.2,2.1
0.0,0.0,0.0,0.0,3.62,0.0,0.0,0.0,0.0,0.0,0.0,0.0,0.0,1.62,0.68,0.0,0.0,0.0,0.0,0.0,0.0,0.0,0.0,0.0,0.0,94.07,0.0,0.0,0.0,0.0,0.0,0.0,0.0,0.0,0.0,1,973,0.34,0.06,6.0,0.4,0.25,20.2,71.6,14.5
0.0,0.0,0.0,0.0,3.62,0.0,0.0,0.0,0.0,0.0,0.0,0.0,0.0,1.62,0.68,0.0,0.0,0.0,0.0,0.0,0.0,0.0,0.0,0.0,0.0,94.07,0.0,0.0,0.0,0.0,0.0,0.0,0.0,0.0,0.0,1,983,0.34,0.06,6.0,0.4,0.25,21.5,73.0,15.7
0.0,0.0,0.0,0.0,3.62,0.0,0.0,0.0,0.0,0.0,0.0,0.0,0.0,1.62,0.68,0.0,0.0,0.0,0.0,0.0,0.0,0.0,0.0,0.0,0.0,94.07,0.0,0.0,0.0,0.0,0.0,0.0,0.0,0.0,0.0,1,988,0.34,0.06,6.0,0.4,0.25,22.1,74.5,16.4
0.0,0.0,0.0,0.0,3.62,0.0,0.0,0.0,0.0,0.0,0.0,0.0,0.0,1.62,0.68,0.0,0.0,0.0,0.0,0.0,0.0,0.0,0.0,0.0,0.0,94.07,0.0,0.0,0.0,0.0,0.0,0.0,0.0,0.0,0.0,1,873,0.34,0.06,6.0,0.4,0.28,0.3,0.0,0.0
0.0,0.0,0.0,0.0,3.62,0.0,0.0,0.0,0.0,0.0,0.0,0.0,0.0,1.62,0.68,0.0,0.0,0.0,0.0,0.0,0.0,0.0,0.0,0.0,0.0,94.07,0.0,0.0,0.0,0.0,0.0,0.0,0.0,0.0,0.0,1,923,0.34,0.06,6.0,0.4,0.28,1.0,0.0,0.0
0.0,0.0,0.0,0.0,3.62,0.0,0.0,0.0,0.0,0.0,0.0,0.0,0.0,1.62,0.68,0.0,0.0,0.0,0.0,0.0,0.0,0.0,0.0,0.0,0.0,94.07,0.0,0.0,0.0,0.0,0.0,0.0,0.0,0.0,0.0,1,948,0.34,0.06,6.0,0.4,0.28,3.4,52.5,1.8
0.0,0.0,0.0,0.0,3.62,0.0,0.0,0.0,0.0,0.0,0.0,0.0,0.0,1.62,0.68,0.0,0.0,0.0,0.0,0.0,0.0,0.0,0.0,0.0,0.0,94.07,0.0,0.0,0.0,0.0,0.0,0.0,0.0,0.0,0.0,1,973,0.34,0.06,6.0,0.4,0.28,7.6,63.7,4.9
0.0,0.0,0.0,0.0,3.62,0.0,0.0,0.0,0.0,0.0,0.0,0.0,0.0,1.62,0.68,0.0,0.0,0.0,0.0,0.0,0.0,0.0,0.0,0.0,0.0,94.07,0.0,0.0,0.0,0.0,0.0,0.0,0.0,0.0,0.0,1,983,0.34,0.06,6.0,0.4,0.28,21.1,72.8,15.3
0.0,0.0,0.0,0.0,3.62,0.0,0.0,0.0,0.0,0.0,0.0,0.0,0.0,1.62,0.68,0.0,0.0,0.0,0.0,0.0,0.0,0.0,0.0,0.0,0.0,94.07,0.0,0.0,0.0,0.0,0.0,0.0,0.0,0.0,0.0,1,998,0.34,0.06,6.0,0.4,0.28,22.0,74.0,16.3
0.0,0.0,0.0,0.0,3.62,0.0,0.0,0.0,0.0,0.0,0.0,0.0,0.0,1.62,0.68,0.0,0.0,0.0,0.0,0.0,0.0,0.0,0.0,0.0,0.0,94.07,0.0,0.0,0.0,0.0,0.0,0.0,0.0,0.0,0.0,1,873,0.23,0.75,3.0,0.3,0.23,0.2,0.0,0.0
0.0,0.0,0.0,0.0,3.62,0.0,0.0,0.0,0.0,0.0,0.0,0.0,0.0,1.62,0.68,0.0,0.0,0.0,0.0,0.0,0.0,0.0,0.0,0.0,0.0,94.07,0.0,0.0,0.0,0.0,0.0,0.0,0.0,0.0,0.0,1,923,0.23,0.75,3.0,0.3,0.23,0.4,0.0,0.0
0.0,0.0,0.0,0.0,3.62,0.0,0.0,0.0,0.0,0.0,0.0,0.0,0.0,1.62,0.68,0.0,0.0,0.0,0.0,0.0,0.0,0.0,0.0,0.0,0.0,94.07,0.0,0.0,0.0,0.0,0.0,0.0,0.0,0.0,0.0,1,948,0.23,0.75,3.0,0.3,0.23,1.7,18.5,0.3
0.0,0.0,0.0,0.0,3.62,0.0,0.0,0.0,0.0,0.0,0.0,0.0,0.0,1.62,0.68,0.0,0.0,0.0,0.0,0.0,0.0,0.0,0.0,0.0,0.0,94.07,0.0,0.0,0.0,0.0,0.0,0.0,0.0,0.0,0.0,1,973,0.23,0.75,3.0,0.3,0.23,36.2,65.1,23.6
0.0,0.0,0.0,0.0,3.62,0.0,0.0,0.0,0.0,0.0,0.0,0.0,0.0,1.62,0.68,0.0,0.0,0.0,0.0,0.0,0.0,0.0,0.0,0.0,0.0,94.07,0.0,0.0,0.0,0.0,0.0,0.0,0.0,0.0,0.0,1,873,0.2,0.07,3.0,0.3,0.23,0.1,0.0,0.0
0.0,0.0,0.0,0.0,3.62,0.0,0.0,0.0,0.0,0.0,0.0,0.0,0.0,1.62,0.68,0.0,0.0,0.0,0.0,0.0,0.0,0.0,0.0,0.0,0.0,94.07,0.0,0.0,0.0,0.0,0.0,0.0,0.0,0.0,0.0,1,923,0.2,0.07,3.0,0.3,0.23,0.6,0.0,0.0
0.0,0.0,0.0,0.0,3.62,0.0,0.0,0.0,0.0,0.0,0.0,0.0,0.0,1.62,0.68,0.0,0.0,0.0,0.0,0.0,0.0,0.0,0.0,0.0,0.0,94.07,0.0,0.0,0.0,0.0,0.0,0.0,0.0,0.0,0.0,1,948,0.2,0.07,3.0,0.3,0.23,2.2,26.0,0.6
0.0,0.0,0.0,0.0,3.62,0.0,0.0,0.0,0.0,0.0,0.0,0.0,0.0,1.62,0.68,0.0,0.0,0.0,0.0,0.0,0.0,0.0,0.0,0.0,0.0,94.07,0.0,0.0,0.0,0.0,0.0,0.0,0.0,0.0,0.0,1,973,0.2,0.07,3.0,0.3,0.23,36.6,65.2,23.9
0.0,0.0,0.0,0.0,3.62,0.0,0.0,0.0,0.0,0.0,0.0,0.0,0.0,1.62,0.68,0.0,0.0,0.0,0.0,0.0,0.0,0.0,0.0,0.0,0.0,94.07,0.0,0.0,0.0,0.0,0.0,0.0,0.0,0.0,0.0,1,873,0.18,0.06,3.0,0.3,0.23,0.2,0.0,0.0
0.0,0.0,0.0,0.0,3.62,0.0,0.0,0.0,0.0,0.0,0.0,0.0,0.0,1.62,0.68,0.0,0.0,0.0,0.0,0.0,0.0,0.0,0.0,0.0,0.0,94.07,0.0,0.0,0.0,0.0,0.0,0.0,0.0,0.0,0.0,1,923,0.18,0.06,3.0,0.3,0.23,0.5,0.0,0.0
0.0,0.0,0.0,0.0,3.62,0.0,0.0,0.0,0.0,0.0,0.0,0.0,0.0,1.62,0.68,0.0,0.0,0.0,0.0,0.0,0.0,0.0,0.0,0.0,0.0,94.07,0.0,0.0,0.0,0.0,0.0,0.0,0.0,0.0,0.0,1,948,0.18,0.06,3.0,0.3,0.23,3.0,54.7,1.6
0.0,0.0,0.0,0.0,3.62,0.0,0.0,0.0,0.0,0.0,0.0,0.0,0.0,1.62,0.68,0.0,0.0,0.0,0.0,0.0,0.0,0.0,0.0,0.0,0.0,94.07,0.0,0.0,0.0,0.0,0.0,0.0,0.0,0.0,0.0,1,973,0.18,0.06,3.0,0.3,0.23,5.4,63.2,3.4
0.0,0.0,0.0,0.0,3.62,0.0,0.0,0.0,0.0,0.0,0.0,0.0,0.0,1.62,0.68,0.0,0.0,0.0,0.0,0.0,0.0,0.0,0.0,0.0,0.0,94.07,0.0,0.0,0.0,0.0,0.0,0.0,0.0,0.0,0.0,1,1003,0.18,0.06,3.0,0.3,0.23,37.0,65.7,24.3
0.0,0.0,0.0,0.0,3.62,0.0,0.0,0.0,0.0,0.0,0.0,0.0,0.0,1.62,0.68,0.0,0.0,0.0,0.0,0.0,0.0,0.0,0.0,0.0,0.0,94.07,0.0,0.0,0.0,0.0,0.0,0.0,0.0,0.0,0.0,1,1008,0.18,0.06,3.0,0.3,0.23,37.2,66.4,24.7
0.0,0.0,0.0,0.0,3.62,0.0,0.0,0.0,0.0,0.0,0.0,0.0,0.0,1.62,0.68,0.0,0.0,0.0,0.0,0.0,0.0,0.0,0.0,0.0,0.0,94.07,0.0,0.0,0.0,0.0,0.0,0.0,0.0,0.0,0.0,1,873,0.15,0.05,3.0,0.2,0.28,0.0,100.0,0.0
0.0,0.0,0.0,0.0,3.62,0.0,0.0,0.0,0.0,0.0,0.0,0.0,0.0,1.62,0.68,0.0,0.0,0.0,0.0,0.0,0.0,0.0,0.0,0.0,0.0,94.07,0.0,0.0,0.0,0.0,0.0,0.0,0.0,0.0,0.0,1,923,0.15,0.05,3.0,0.2,0.28,0.2,0.0,0.0
0.0,0.0,0.0,0.0,3.62,0.0,0.0,0.0,0.0,0.0,0.0,0.0,0.0,1.62,0.68,0.0,0.0,0.0,0.0,0.0,0.0,0.0,0.0,0.0,0.0,94.07,0.0,0.0,0.0,0.0,0.0,0.0,0.0,0.0,0.0,1,973,0.15,0.05,3.0,0.2,0.28,1.8,34.8,0.6
0.0,0.0,0.0,0.0,3.62,0.0,0.0,0.0,0.0,0.0,0.0,0.0,0.0,1.62,0.68,0.0,0.0,0.0,0.0,0.0,0.0,0.0,0.0,0.0,0.0,94.07,0.0,0.0,0.0,0.0,0.0,0.0,0.0,0.0,0.0,1,1008,0.15,0.05,3.0,0.2,0.28,37.0,64.0,23.7
0.0,0.0,0.0,0.0,3.62,0.0,0.0,0.0,0.0,0.0,0.0,0.0,0.0,1.62,0.68,0.0,0.0,0.0,0.0,0.0,0.0,0.0,0.0,0.0,0.0,94.07,0.0,0.0,0.0,0.0,0.0,0.0,0.0,0.0,0.0,1,873,0.16,0.04,4.0,0.2,0.28,0.1,0.0,0.0
0.0,0.0,0.0,0.0,3.62,0.0,0.0,0.0,0.0,0.0,0.0,0.0,0.0,1.62,0.68,0.0,0.0,0.0,0.0,0.0,0.0,0.0,0.0,0.0,0.0,94.07,0.0,0.0,0.0,0.0,0.0,0.0,0.0,0.0,0.0,1,923,0.16,0.04,4.0,0.2,0.28,0.2,0.0,0.0
0.0,0.0,0.0,0.0,3.62,0.0,0.0,0.0,0.0,0.0,0.0,0.0,0.0,1.62,0.68,0.0,0.0,0.0,0.0,0.0,0.0,0.0,0.0,0.0,0.0,94.07,0.0,0.0,0.0,0.0,0.0,0.0,0.0,0.0,0.0,1,973,0.16,0.04,4.0,0.2,0.28,3.6,43.1,1.5
0.0,0.0,0.0,0.0,3.62,0.0,0.0,0.0,0.0,0.0,0.0,0.0,0.0,1.62,0.68,0.0,0.0,0.0,0.0,0.0,0.0,0.0,0.0,0.0,0.0,94.07,0.0,0.0,0.0,0.0,0.0,0.0,0.0,0.0,0.0,1,1008,0.16,0.04,4.0,0.2,0.28,8.5,70.3,6.0
0.0,0.0,0.0,0.0,3.62,0.0,0.0,0.0,0.0,0.0,0.0,0.0,0.0,1.62,0.68,0.0,0.0,0.0,0.0,0.0,0.0,0.0,0.0,0.0,0.0,94.07,0.0,0.0,0.0,0.0,0.0,0.0,0.0,0.0,0.0,1,1023,0.16,0.04,4.0,0.2,0.28,31.8,72.4,23.0
0.0,0.0,0.0,0.0,3.62,0.0,0.0,0.0,0.0,0.0,0.0,0.0,0.0,1.62,0.68,0.0,0.0,0.0,0.0,0.0,0.0,0.0,0.0,0.0,0.0,94.07,0.0,0.0,0.0,0.0,0.0,0.0,0.0,0.0,0.0,1,873,0.17,0.03,6.0,0.2,0.28,0.1,0.0,0.0
0.0,0.0,0.0,0.0,3.62,0.0,0.0,0.0,0.0,0.0,0.0,0.0,0.0,1.62,0.68,0.0,0.0,0.0,0.0,0.0,0.0,0.0,0.0,0.0,0.0,94.07,0.0,0.0,0.0,0.0,0.0,0.0,0.0,0.0,0.0,1,923,0.17,0.03,6.0,0.2,0.28,0.2,0.0,0.0
0.0,0.0,0.0,0.0,3.62,0.0,0.0,0.0,0.0,0.0,0.0,0.0,0.0,1.62,0.68,0.0,0.0,0.0,0.0,0.0,0.0,0.0,0.0,0.0,0.0,94.07,0.0,0.0,0.0,0.0,0.0,0.0,0.0,0.0,0.0,1,973,0.17,0.03,6.0,0.2,0.28,1.2,43.3,0.5
0.0,0.0,0.0,0.0,3.62,0.0,0.0,0.0,0.0,0.0,0.0,0.0,0.0,1.62,0.68,0.0,0.0,0.0,0.0,0.0,0.0,0.0,0.0,0.0,0.0,94.07,0.0,0.0,0.0,0.0,0.0,0.0,0.0,0.0,0.0,1,1008,0.17,0.03,6.0,0.2,0.28,6.1,73.6,4.5
0.0,0.0,0.0,0.0,3.62,0.0,0.0,0.0,0.0,0.0,0.0,0.0,0.0,1.62,0.68,0.0,0.0,0.0,0.0,0.0,0.0,0.0,0.0,0.0,0.0,94.07,0.0,0.0,0.0,0.0,0.0,0.0,0.0,0.0,0.0,1,1023,0.17,0.03,6.0,0.2,0.28,9.3,76.4,7.1
0.0,0.0,0.0,0.0,3.62,0.0,0.0,0.0,0.0,0.0,0.0,0.0,0.0,1.62,0.68,0.0,0.0,0.0,0.0,0.0,0.0,0.0,0.0,0.0,0.0,94.07,0.0,0.0,0.0,0.0,0.0,0.0,0.0,0.0,0.0,1,1048,0.17,0.03,6.0,0.2,0.28,26.0,81.6,21.2
0.0,0.0,0.0,0.0,3.62,0.0,0.0,0.0,0.0,0.0,0.0,0.0,0.0,1.62,0.68,0.0,0.0,0.0,0.0,0.0,0.0,0.0,0.0,0.0,0.0,94.07,0.0,0.0,0.0,0.0,0.0,0.0,0.0,0.0,0.0,1,1123,0.6,0.2,3.0,1.0,0.9,37.0,57.0,21.1
0.0,0.0,0.0,0.0,3.62,0.0,0.0,0.0,0.0,0.0,0.0,0.0,0.0,1.62,0.68,0.0,0.0,0.0,0.0,0.0,0.0,0.0,0.0,0.0,0.0,94.07,0.0,0.0,0.0,0.0,0.0,0.0,0.0,0.0,0.0,1,1123,0.64,0.16,4.0,1.0,0.9,30.0,62.0,18.6
0.0,0.0,0.0,0.0,3.62,0.0,0.0,0.0,0.0,0.0,0.0,0.0,0.0,1.62,0.68,0.0,0.0,0.0,0.0,0.0,0.0,0.0,0.0,0.0,0.0,94.07,0.0,0.0,0.0,0.0,0.0,0.0,0.0,0.0,0.0,1,1123,0.67,0.13,5.0,1.0,0.9,25.0,65.0,16.3
0.0,0.0,0.0,0.0,3.62,0.0,0.0,0.0,0.0,0.0,0.0,0.0,0.0,1.62,0.68,0.0,0.0,0.0,0.0,0.0,0.0,0.0,0.0,0.0,0.0,94.07,0.0,0.0,0.0,0.0,0.0,0.0,0.0,0.0,0.0,1,1123,0.69,0.11,6.0,1.0,0.9,22.0,67.0,14.7
0.0,0.0,0.0,0.0,3.62,0.0,0.0,0.0,0.0,0.0,0.0,0.0,0.0,1.62,0.68,0.0,0.0,0.0,0.0,0.0,0.0,0.0,0.0,0.0,0.0,94.07,0.0,0.0,0.0,0.0,0.0,0.0,0.0,0.0,0.0,1,1048,0.64,0.16,4.0,1.0,0.9,20.5,46.0,9.4
0.0,0.0,0.0,0.0,3.62,0.0,0.0,0.0,0.0,0.0,0.0,0.0,0.0,1.62,0.68,0.0,0.0,0.0,0.0,0.0,0.0,0.0,0.0,0.0,0.0,94.07,0.0,0.0,0.0,0.0,0.0,0.0,0.0,0.0,0.0,1,1073,0.64,0.16,4.0,1.0,0.9,24.0,54.0,13.0
0.0,0.0,0.0,0.0,3.62,0.0,0.0,0.0,0.0,0.0,0.0,0.0,0.0,1.62,0.68,0.0,0.0,0.0,0.0,0.0,0.0,0.0,0.0,0.0,0.0,94.07,0.0,0.0,0.0,0.0,0.0,0.0,0.0,0.0,0.0,1,1098,0.64,0.16,4.0,1.0,0.9,27.5,58.0,16.0
0.0,0.0,0.0,0.0,3.54,0.0,0.0,0.0,0.0,0.0,0.0,0.0,0.0,1.32,1.77,0.0,0.0,0.0,0.0,0.0,0.0,0.0,0.0,0.0,0.0,0.0,0.0,0.0,0.0,0.0,0.0,0.0,0.0,0.0,93.37,1,1023,0.4,0.1,4.0,1.0,0.01,5.0,24.0,1.2
0.0,0.0,0.0,0.0,3.17,0.0,0.0,0.0,0.0,0.0,0.0,0.0,0.0,12.71,1.58,0.0,0.0,0.0,0.0,0.0,0.0,0.0,0.0,0.0,0.0,82.54,0.0,0.0,0.0,0.0,0.0,0.0,0.0,0.0,0.0,1,973,0.75,0.25,3.0,1.0,0.07,23.2,41.1,9.5
0.0,0.0,0.0,0.0,2.77,0.0,0.0,0.0,0.0,0.0,0.0,0.0,0.0,1.03,1.39,0.0,0.0,0.0,0.0,0.0,0.0,0.0,0.0,0.0,0.0,0.0,0.0,0.0,0.0,0.0,0.0,0.0,94.81,0.0,0.0,1,1023,0.4,0.1,4.0,1.0,0.01,2.0,72.5,1.5
0.0,0.0,0.0,0.0,2.77,0.0,0.0,0.0,0.0,0.0,0.0,0.0,0.0,1.03,1.39,0.0,0.0,0.0,0.0,0.0,0.0,0.0,0.0,0.0,0.0,0.0,0.0,0.0,0.0,0.0,0.0,94.81,0.0,0.0,0.0,1,1023,0.4,0.1,4.0,1.0,0.01,4.0,79.0,3.2
0.0,0.0,0.0,0.0,2.77,0.0,0.0,0.0,0.0,0.0,0.0,0.0,0.0,1.03,1.39,0.0,0.0,0.0,0.0,0.0,0.0,0.0,0.0,0.0,0.0,0.0,0.0,0.0,0.0,0.0,0.0,94.81,0.0,0.0,0.0,1,1023,0.4,0.1,4.0,1.0,0.01,2.5,64.0,1.6
0.0,0.0,0.0,0.0,2.68,0.0,0.0,0.0,0.0,0.0,0.0,0.0,0.0,1.0,1.34,0.0,0.0,0.0,0.0,0.0,0.0,0.0,0.0,0.0,0.0,0.0,0.0,0.0,0.0,0.0,0.0,0.0,94.98,0.0,0.0,1,1023,0.4,0.1,4.0,1.0,0.01,2.0,63.0,1.3
0.0,0.0,0.0,0.0,2.65,0.0,0.0,0.0,0.0,0.0,0.0,0.0,0.0,10.64,1.33,0.0,0.0,0.0,0.0,0.0,0.0,0.0,0.0,0.0,0.0,85.38,0.0,0.0,0.0,0.0,0.0,0.0,0.0,0.0,0.0,1,973,0.75,0.25,3.0,1.0,0.07,27.8,43.3,12.1
0.0,0.0,0.0,0.0,2.62,0.0,0.0,0.0,0.0,0.0,0.0,0.0,0.0,2.19,0.98,0.0,0.0,0.0,0.0,0.0,0.0,0.0,0.0,0.0,0.0,94.21,0.0,0.0,0.0,0.0,0.0,0.0,0.0,0.0,0.0,1,1021,0.24,0.06,4.0,1.2,0.95,1.8,51.7,1.0
0.0,0.0,0.0,0.0,2.62,0.0,0.0,0.0,0.0,0.0,0.0,0.0,0.0,2.19,0.98,0.0,0.0,0.0,0.0,0.0,0.0,0.0,0.0,0.0,0.0,94.21,0.0,0.0,0.0,0.0,0.0,0.0,0.0,0.0,0.0,1,1031,0.24,0.06,4.0,1.2,0.95,2.6,52.0,1.4
0.0,0.0,0.0,0.0,2.62,0.0,0.0,0.0,0.0,0.0,0.0,0.0,0.0,2.19,0.98,0.0,0.0,0.0,0.0,0.0,0.0,0.0,0.0,0.0,0.0,94.21,0.0,0.0,0.0,0.0,0.0,0.0,0.0,0.0,0.0,1,1041,0.24,0.06,4.0,1.2,0.95,3.8,52.7,2.0
0.0,0.0,0.0,0.0,2.62,0.0,0.0,0.0,0.0,0.0,0.0,0.0,0.0,2.19,0.98,0.0,0.0,0.0,0.0,0.0,0.0,0.0,0.0,0.0,0.0,94.21,0.0,0.0,0.0,0.0,0.0,0.0,0.0,0.0,0.0,1,1052,0.24,0.06,4.0,1.2,0.95,5.0,54.7,2.7
0.0,0.0,0.0,0.0,2.62,0.0,0.0,0.0,0.0,0.0,0.0,0.0,0.0,2.19,0.98,0.0,0.0,0.0,0.0,0.0,0.0,0.0,0.0,0.0,0.0,94.21,0.0,0.0,0.0,0.0,0.0,0.0,0.0,0.0,0.0,1,1061,0.24,0.06,4.0,1.2,0.95,7.4,55.9,4.1
0.0,0.0,0.0,0.0,2.62,0.0,0.0,0.0,0.0,0.0,0.0,0.0,0.0,2.19,0.98,0.0,0.0,0.0,0.0,0.0,0.0,0.0,0.0,0.0,0.0,94.21,0.0,0.0,0.0,0.0,0.0,0.0,0.0,0.0,0.0,1,1071,0.24,0.06,4.0,1.2,0.95,9.2,59.1,5.5
0.0,0.0,0.0,0.0,2.15,0.0,0.0,0.0,0.0,0.0,0.0,0.0,0.0,1.08,1.08,0.0,0.0,0.0,0.0,0.0,0.0,0.0,0.0,0.0,0.0,95.7,0.0,0.0,0.0,0.0,0.0,0.0,0.0,0.0,0.0,1,1073,0.83,0.17,5.0,1.0,0.13,33.0,71.0,23.4
0.0,0.0,0.0,0.0,2.15,0.0,0.0,0.0,0.0,0.0,0.0,0.0,0.0,1.08,1.08,0.0,0.0,0.0,0.0,0.0,0.0,0.0,0.0,0.0,0.0,95.7,0.0,0.0,0.0,0.0,0.0,0.0,0.0,0.0,0.0,1,1073,0.5,0.11,4.8,1.0,0.13,30.0,67.0,20.1
0.0,0.0,0.0,0.0,2.13,0.0,0.0,0.0,0.0,0.0,0.0,0.0,0.0,8.55,1.07,0.0,0.0,0.0,0.0,0.0,0.0,0.0,0.0,0.0,0.0,88.25,0.0,0.0,0.0,0.0,0.0,0.0,0.0,0.0,0.0,1,973,0.75,0.25,3.0,1.0,0.07,28.4,39.4,11.2
0.0,0.0,0.0,0.0,2.13,0.0,0.0,0.0,0.0,0.0,0.0,0.0,0.0,8.55,1.07,0.0,0.0,0.0,0.0,0.0,0.0,0.0,0.0,0.0,0.0,88.25,0.0,0.0,0.0,0.0,0.0,0.0,0.0,0.0,0.0,1,973,0.38,0.13,3.0,1.0,0.21,15.1,52.8,8.0
0.0,0.0,0.0,0.0,2.13,0.0,0.0,0.0,0.0,0.0,0.0,0.0,0.0,8.55,1.07,0.0,0.0,0.0,0.0,0.0,0.0,0.0,0.0,0.0,0.0,88.25,0.0,0.0,0.0,0.0,0.0,0.0,0.0,0.0,0.0,1,973,0.38,0.13,3.0,1.0,0.42,33.1,54.4,18.0
0.0,0.0,0.0,0.0,2.13,0.0,0.0,0.0,0.0,0.0,0.0,0.0,0.0,8.55,1.07,0.0,0.0,0.0,0.0,0.0,0.0,0.0,0.0,0.0,0.0,88.25,0.0,0.0,0.0,0.0,0.0,0.0,0.0,0.0,0.0,1,973,0.38,0.13,3.0,1.0,0.64,33.7,54.8,18.5
0.0,0.0,0.0,0.0,2.13,0.0,0.0,0.0,0.0,0.0,0.0,0.0,0.0,8.55,1.07,0.0,0.0,0.0,0.0,0.0,0.0,0.0,0.0,0.0,0.0,88.25,0.0,0.0,0.0,0.0,0.0,0.0,0.0,0.0,0.0,1,973,0.38,0.13,3.0,1.0,1.06,32.4,53.1,17.2
0.0,0.0,0.0,0.0,2.13,0.0,0.0,0.0,0.0,0.0,0.0,0.0,0.0,8.55,1.07,0.0,0.0,0.0,0.0,0.0,0.0,0.0,0.0,0.0,0.0,88.25,0.0,0.0,0.0,0.0,0.0,0.0,0.0,0.0,0.0,1,973,0.38,0.13,3.0,1.0,2.12,29.0,50.8,14.7
0.0,0.0,0.0,0.0,2.11,0.0,0.0,0.0,0.0,0.0,0.0,0.0,0.0,0.79,1.06,0.0,0.0,0.0,0.0,0.0,0.0,0.0,0.0,0.0,0.0,96.05,0.0,0.0,0.0,0.0,0.0,0.0,0.0,0.0,0.0,1,1023,0.4,0.1,4.0,1.0,0.02,7.0,58.0,4.1
0.0,0.0,0.0,0.0,2.11,0.0,0.0,0.0,0.0,0.0,0.0,0.0,0.0,0.79,1.06,0.0,0.0,0.0,0.0,0.0,0.0,0.0,0.0,0.0,0.0,96.05,0.0,0.0,0.0,0.0,0.0,0.0,0.0,0.0,0.0,1,1023,0.4,0.1,4.0,1.0,0.01,3.0,77.0,2.3
0.0,0.0,0.0,0.0,2.11,0.0,0.0,0.0,0.0,0.0,0.0,0.0,0.0,0.79,1.06,0.0,0.0,0.0,0.0,0.0,0.0,0.0,0.0,0.0,0.0,96.05,0.0,0.0,0.0,0.0,0.0,0.0,0.0,0.0,0.0,1,973,0.4,0.1,19.0,3.0,0.01,,50.0,
0.0,0.0,0.0,0.0,2.11,0.0,0.0,0.0,0.0,0.0,0.0,0.0,0.0,0.79,1.06,0.0,0.0,0.0,0.0,0.0,0.0,0.0,0.0,0.0,0.0,96.05,0.0,0.0,0.0,0.0,0.0,0.0,0.0,0.0,0.0,1,973,0.4,0.1,19.0,4.0,0.01,,50.0,
0.0,0.0,0.0,0.0,2.11,0.0,0.0,0.0,0.0,0.0,0.0,0.0,0.0,0.79,1.06,0.0,0.0,0.0,0.0,0.0,0.0,0.0,0.0,0.0,0.0,96.05,0.0,0.0,0.0,0.0,0.0,0.0,0.0,0.0,0.0,1,973,0.4,0.1,19.0,5.0,0.01,,52.0,
0.0,0.0,0.0,0.0,2.11,0.0,0.0,0.0,0.0,0.0,0.0,0.0,0.0,0.79,1.06,0.0,0.0,0.0,0.0,0.0,0.0,0.0,0.0,0.0,0.0,96.05,0.0,0.0,0.0,0.0,0.0,0.0,0.0,0.0,0.0,1,973,0.4,0.1,19.0,6.0,0.01,,52.0,
0.0,0.0,0.0,0.0,2.11,0.0,0.0,0.0,0.0,0.0,0.0,0.0,0.0,0.79,1.06,0.0,0.0,0.0,0.0,0.0,0.0,0.0,0.0,0.0,0.0,96.05,0.0,0.0,0.0,0.0,0.0,0.0,0.0,0.0,0.0,1,973,0.4,0.1,19.0,7.0,0.01,,53.5,
0.0,0.0,0.0,0.0,2.11,0.0,0.0,0.0,0.0,0.0,0.0,0.0,0.0,0.79,1.06,0.0,0.0,0.0,0.0,0.0,0.0,0.0,0.0,0.0,0.0,96.05,0.0,0.0,0.0,0.0,0.0,0.0,0.0,0.0,0.0,1,973,0.4,0.1,19.0,8.0,0.01,,53.0,
0.0,0.0,0.0,0.0,2.11,0.0,0.0,0.0,0.0,0.0,0.0,0.0,0.0,0.79,1.06,0.0,0.0,0.0,0.0,0.0,0.0,0.0,0.0,0.0,0.0,96.05,0.0,0.0,0.0,0.0,0.0,0.0,0.0,0.0,0.0,1,973,0.4,0.1,19.0,9.0,0.01,,54.0,
0.0,0.0,0.0,0.0,2.11,0.0,0.0,0.0,0.0,0.0,0.0,0.0,0.0,0.79,1.06,0.0,0.0,0.0,0.0,0.0,0.0,0.0,0.0,0.0,0.0,96.05,0.0,0.0,0.0,0.0,0.0,0.0,0.0,0.0,0.0,1,973,0.4,0.1,19.0,10.0,0.01,,55.0,
0.0,0.0,0.0,0.0,2.11,0.0,0.0,0.0,0.0,0.0,0.0,0.0,0.0,0.79,1.06,0.0,0.0,0.0,0.0,0.0,0.0,0.0,0.0,0.0,0.0,96.05,0.0,0.0,0.0,0.0,0.0,0.0,0.0,0.0,0.0,1,1098,0.4,0.1,2.5,1.0,0.01,26.5,72.2,19.1
0.0,0.0,0.0,0.0,2.11,0.0,0.0,0.0,0.0,0.0,0.0,0.0,0.0,0.79,1.06,0.0,0.0,0.0,0.0,0.0,0.0,0.0,0.0,0.0,0.0,96.05,0.0,0.0,0.0,0.0,0.0,0.0,0.0,0.0,0.0,1,1098,0.4,0.1,2.5,1.0,0.01,35.4,58.1,20.6
0.0,0.0,0.0,0.0,2.11,0.0,0.0,0.0,0.0,0.0,0.0,0.0,0.0,0.79,1.06,0.0,0.0,0.0,0.0,0.0,0.0,0.0,0.0,0.0,0.0,96.05,0.0,0.0,0.0,0.0,0.0,0.0,0.0,0.0,0.0,1,1098,0.4,0.1,3.0,1.0,0.01,26.8,59.6,16.0
0.0,0.0,0.0,0.0,2.11,0.0,0.0,0.0,0.0,0.0,0.0,0.0,0.0,0.79,1.06,0.0,0.0,0.0,0.0,0.0,0.0,0.0,0.0,0.0,0.0,96.05,0.0,0.0,0.0,0.0,0.0,0.0,0.0,0.0,0.0,1,1023,,,4.0,1.0,,14.0,65.0,9.1
0.0,0.0,0.0,0.0,2.11,0.0,0.0,0.0,0.0,0.0,0.0,0.0,0.0,0.79,1.06,0.0,0.0,0.0,0.0,0.0,0.0,0.0,0.0,0.0,0.0,96.05,0.0,0.0,0.0,0.0,0.0,0.0,0.0,0.0,0.0,1,1023,,,4.0,1.0,,6.0,59.0,3.5
0.0,0.0,0.0,0.0,2.11,0.0,0.0,0.0,0.0,0.0,0.0,0.0,0.0,0.79,1.06,0.0,0.0,0.0,0.0,0.0,0.0,0.0,0.0,0.0,0.0,96.05,0.0,0.0,0.0,0.0,0.0,0.0,0.0,0.0,0.0,1,1023,,,4.0,1.0,,2.0,52.5,1.1
0.0,0.0,0.0,0.0,2.1,0.0,0.0,0.0,0.0,0.0,0.0,0.0,0.0,1.1,1.0,0.0,0.0,0.0,0.0,0.0,0.0,0.0,0.0,0.0,0.0,95.8,0.0,0.0,0.0,0.0,0.0,0.0,0.0,0.0,0.0,1,1073,0.75,0.25,3.0,1.0,0.1,30.2,63.4,19.1
0.0,0.0,0.0,0.0,2.08,0.0,0.0,0.0,0.0,0.0,0.0,0.0,0.0,4.44,1.04,0.0,0.0,0.0,0.0,0.0,0.0,0.0,0.0,0.0,0.0,92.44,0.0,0.0,0.0,0.0,0.0,0.0,0.0,0.0,0.0,1,1123,,,5.0,0.9,0.0,11.8,73.0,8.6
0.0,0.0,0.0,0.0,2.08,0.0,0.0,0.0,0.0,0.0,0.0,0.0,0.0,4.44,1.04,0.0,0.0,0.0,0.0,0.0,0.0,0.0,0.0,0.0,0.0,92.44,0.0,0.0,0.0,0.0,0.0,0.0,0.0,0.0,0.0,1,1123,,,5.0,0.9,0.0,14.2,82.7,11.7
0.0,0.0,0.0,0.0,2.08,0.0,0.0,0.0,0.0,0.0,0.0,0.0,0.0,4.44,1.04,0.0,0.0,0.0,0.0,0.0,0.0,0.0,0.0,0.0,0.0,92.44,0.0,0.0,0.0,0.0,0.0,0.0,0.0,0.0,0.0,1,1123,,,5.0,0.9,0.0,19.8,79.3,15.7
0.0,0.0,0.0,0.0,2.08,0.0,0.0,0.0,0.0,0.0,0.0,0.0,0.0,4.44,1.04,0.0,0.0,0.0,0.0,0.0,0.0,0.0,0.0,0.0,0.0,92.44,0.0,0.0,0.0,0.0,0.0,0.0,0.0,0.0,0.0,1,1123,,,5.0,0.9,0.0,21.7,75.7,16.4
0.0,0.0,0.0,0.0,2.08,0.0,0.0,0.0,0.0,0.0,0.0,0.0,0.0,4.44,1.04,0.0,0.0,0.0,0.0,0.0,0.0,0.0,0.0,0.0,0.0,92.44,0.0,0.0,0.0,0.0,0.0,0.0,0.0,0.0,0.0,1,1123,,,5.0,0.9,0.0,25.3,73.3,18.6
0.0,0.0,0.0,0.0,2.08,0.0,0.0,0.0,0.0,0.0,0.0,0.0,0.0,4.44,1.04,0.0,0.0,0.0,0.0,0.0,0.0,0.0,0.0,0.0,0.0,92.44,0.0,0.0,0.0,0.0,0.0,0.0,0.0,0.0,0.0,1,1123,,,5.0,0.9,0.0,27.1,66.3,17.9
0.0,0.0,0.0,0.0,2.08,0.0,0.0,0.0,0.0,0.0,0.0,0.0,0.0,4.44,1.04,0.0,0.0,0.0,0.0,0.0,0.0,0.0,0.0,0.0,0.0,92.44,0.0,0.0,0.0,0.0,0.0,0.0,0.0,0.0,0.0,1,1048,,,7.5,0.9,0.0,11.0,71.0,
0.0,0.0,0.0,0.0,2.08,0.0,0.0,0.0,0.0,0.0,0.0,0.0,0.0,4.44,1.04,0.0,0.0,0.0,0.0,0.0,0.0,0.0,0.0,0.0,0.0,92.44,0.0,0.0,0.0,0.0,0.0,0.0,0.0,0.0,0.0,1,1073,,,7.5,0.9,0.0,13.0,76.0,
0.0,0.0,0.0,0.0,2.08,0.0,0.0,0.0,0.0,0.0,0.0,0.0,0.0,4.44,1.04,0.0,0.0,0.0,0.0,0.0,0.0,0.0,0.0,0.0,0.0,92.44,0.0,0.0,0.0,0.0,0.0,0.0,0.0,0.0,0.0,1,1098,,,7.5,0.9,0.0,13.5,75.0,
0.0,0.0,0.0,0.0,2.08,0.0,0.0,0.0,0.0,0.0,0.0,0.0,0.0,4.44,1.04,0.0,0.0,0.0,0.0,0.0,0.0,0.0,0.0,0.0,0.0,92.44,0.0,0.0,0.0,0.0,0.0,0.0,0.0,0.0,0.0,1,1123,,,7.5,0.9,0.0,14.0,76.0,
0.0,0.0,0.0,0.0,2.08,0.0,0.0,0.0,0.0,0.0,0.0,0.0,0.0,4.44,1.04,0.0,0.0,0.0,0.0,0.0,0.0,0.0,0.0,0.0,0.0,92.44,0.0,0.0,0.0,0.0,0.0,0.0,0.0,0.0,0.0,1,1148,,,7.5,0.9,0.0,15.5,66.0,
0.0,0.0,0.0,0.0,2.08,0.0,0.0,0.0,0.0,0.0,0.0,0.0,0.0,4.44,1.04,0.0,0.0,0.0,0.0,0.0,0.0,0.0,0.0,0.0,0.0,92.44,0.0,0.0,0.0,0.0,0.0,0.0,0.0,0.0,0.0,1,1073,,,3.0,0.9,0.0,,60.0,
0.0,0.0,0.0,0.0,2.08,0.0,0.0,0.0,0.0,0.0,0.0,0.0,0.0,4.44,1.04,0.0,0.0,0.0,0.0,0.0,0.0,0.0,0.0,0.0,0.0,92.44,0.0,0.0,0.0,0.0,0.0,0.0,0.0,0.0,0.0,1,1073,,,5.0,0.9,0.0,,70.0,
0.0,0.0,0.0,0.0,2.08,0.0,0.0,0.0,0.0,0.0,0.0,0.0,0.0,4.44,1.04,0.0,0.0,0.0,0.0,0.0,0.0,0.0,0.0,0.0,0.0,92.44,0.0,0.0,0.0,0.0,0.0,0.0,0.0,0.0,0.0,1,1073,,,6.0,0.9,0.0,,75.0,
0.0,0.0,0.0,0.0,2.08,0.0,0.0,0.0,0.0,0.0,0.0,0.0,0.0,4.44,1.04,0.0,0.0,0.0,0.0,0.0,0.0,0.0,0.0,0.0,0.0,92.44,0.0,0.0,0.0,0.0,0.0,0.0,0.0,0.0,0.0,1,1073,,,9.0,0.9,0.0,,84.0,
0.0,0.0,0.0,0.0,2.08,0.0,0.0,0.0,0.0,0.0,0.0,0.0,0.0,2.23,1.04,0.0,0.0,0.0,0.0,0.0,0.0,0.0,0.0,0.0,0.0,94.65,0.0,0.0,0.0,0.0,0.0,0.0,0.0,0.0,0.0,1,1073,0.71,0.29,2.5,1.0,0.05,31.2,32.3,10.1
0.0,0.0,0.0,0.0,2.08,0.0,0.0,0.0,0.0,0.0,0.0,0.0,0.0,2.23,1.04,0.0,0.0,0.0,0.0,0.0,0.0,0.0,0.0,0.0,0.0,94.65,0.0,0.0,0.0,0.0,0.0,0.0,0.0,0.0,0.0,1,1073,0.71,0.29,2.5,1.0,0.05,30.7,58.1,17.8
0.0,0.0,0.0,0.0,2.08,0.0,0.0,0.0,0.0,0.0,0.0,0.0,0.0,2.23,1.04,0.0,0.0,0.0,0.0,0.0,0.0,0.0,0.0,0.0,0.0,94.65,0.0,0.0,0.0,0.0,0.0,0.0,0.0,0.0,0.0,1,1073,,,3.0,1.0,1.95,27.8,65.0,18.1
0.0,0.0,0.0,0.0,2.08,0.0,0.0,0.0,0.0,0.0,0.0,0.0,0.0,2.23,1.04,0.0,0.0,0.0,0.0,0.0,0.0,0.0,0.0,0.0,0.0,94.65,0.0,0.0,0.0,0.0,0.0,0.0,0.0,0.0,0.0,1,1073,,,3.0,1.0,1.95,33.8,59.3,20.0
0.0,0.0,0.0,0.0,2.08,0.0,0.0,0.0,0.0,0.0,0.0,0.0,0.0,2.23,1.04,0.0,0.0,0.0,0.0,0.0,0.0,0.0,0.0,0.0,0.0,94.65,0.0,0.0,0.0,0.0,0.0,0.0,0.0,0.0,0.0,1,1023,0.4,0.1,4.0,1.0,0.06,8.0,76.0,6.1
0.0,0.0,0.0,0.0,2.08,0.0,0.0,0.0,0.0,0.0,0.0,0.0,0.0,2.23,1.04,0.0,0.0,0.0,0.0,0.0,0.0,0.0,0.0,0.0,0.0,94.66,0.0,0.0,0.0,0.0,0.0,0.0,0.0,0.0,0.0,1,1073,0.67,0.33,2.0,1.0,0.55,43.8,53.3,23.3
0.0,0.0,0.0,0.0,2.08,0.0,0.0,0.0,0.0,0.0,0.0,0.0,0.0,2.23,1.04,0.0,0.0,0.0,0.0,0.0,0.0,0.0,0.0,0.0,0.0,94.66,0.0,0.0,0.0,0.0,0.0,0.0,0.0,0.0,0.0,1,1013,0.67,0.33,2.0,1.0,0.55,28.3,49.1,13.9
0.0,0.0,0.0,0.0,2.08,0.0,0.0,0.0,0.0,0.0,0.0,0.0,0.0,2.23,1.04,0.0,0.0,0.0,0.0,0.0,0.0,0.0,0.0,0.0,0.0,94.66,0.0,0.0,0.0,0.0,0.0,0.0,0.0,0.0,0.0,1,1033,0.67,0.33,2.0,1.0,0.55,36.6,50.1,18.3
0.0,0.0,0.0,0.0,2.08,0.0,0.0,0.0,0.0,0.0,0.0,0.0,0.0,2.23,1.04,0.0,0.0,0.0,0.0,0.0,0.0,0.0,0.0,0.0,0.0,94.66,0.0,0.0,0.0,0.0,0.0,0.0,0.0,0.0,0.0,1,1053,0.67,0.33,2.0,1.0,0.55,41.2,48.0,19.8
0.0,0.0,0.0,0.0,2.08,0.0,0.0,0.0,0.0,0.0,0.0,0.0,0.0,2.23,1.04,0.0,0.0,0.0,0.0,0.0,0.0,0.0,0.0,0.0,0.0,94.66,0.0,0.0,0.0,0.0,0.0,0.0,0.0,0.0,0.0,1,1073,0.67,0.33,2.0,1.0,0.55,43.9,44.8,19.7
0.0,0.0,0.0,0.0,2.08,0.0,0.0,0.0,0.0,0.0,0.0,0.0,0.0,2.23,1.04,0.0,0.0,0.0,0.0,0.0,0.0,0.0,0.0,0.0,0.0,94.66,0.0,0.0,0.0,0.0,0.0,0.0,0.0,0.0,0.0,1,1093,0.67,0.33,2.0,1.0,0.55,46.4,43.0,20.0
0.0,0.0,0.0,0.0,2.08,0.0,0.0,0.0,0.0,0.0,0.0,0.0,0.0,2.23,1.04,0.0,0.0,0.0,0.0,0.0,0.0,0.0,0.0,0.0,0.0,94.66,0.0,0.0,0.0,0.0,0.0,0.0,0.0,0.0,0.0,1,1073,0.5,0.5,1.0,1.0,0.55,54.8,40.5,22.0
0.0,0.0,0.0,0.0,2.08,0.0,0.0,0.0,0.0,0.0,0.0,0.0,0.0,2.23,1.04,0.0,0.0,0.0,0.0,0.0,0.0,0.0,0.0,0.0,0.0,94.66,0.0,0.0,0.0,0.0,0.0,0.0,0.0,0.0,0.0,1,1073,0.67,0.33,2.0,1.0,0.55,45.4,46.1,20.8
