Repository: jsjong98/Catalyst-AI

Catalyst-AI
Sungkyunkwan University, School of Chemical Engineering
IPSE (Laboratory of Intelligence Process System Engieering)
Jonghwan Oh (1), Janggeun Lee (2), Dongin Jung (2), Jiyong Kim (*)

Don't Copy this code.

File: New Database/Na_W_Mn_Cat_preprocess_condition.csv (part 1 of 2)
Mg_C_mol%,Na_C_mol%,Ce_C_mol%,La_C_mol%,Mn_C_mol%,W_C_mol%,Zr_C_mol%,Ti_C_mol%,P_A_mol%,S_A_mol%,Si_S_mol%,Mg_S_mol%,C_S_mol%,Ti_S_mol%,Preparation,Temperature,p(CH4)/p(O2),p total,Contact time,Y(C2)
0.0,8.9,0.0,0.0,3.5,4.5,0.0,0.0,0.0,0.0,83.1,0.0,0.0,0.0,1.0,973.0,4.0,1.0,1.33,25.2
0.0,8.9,0.0,0.0,3.5,4.5,0.0,0.0,0.0,0.0,83.1,0.0,0.0,0.0,1.0,1093.0,4.0,1.0,0.12,15.5
0.0,8.9,0.0,0.0,3.5,4.5,0.0,0.0,0.0,0.0,83.1,0.0,0.0,0.0,1.0,1023.0,8.1,1.0,0.04,10.8
0.0,8.9,0.0,0.0,3.5,4.5,0.0,0.0,0.0,0.0,83.1,0.0,0.0,0.0,1.0,1073.0,3.2,1.0,0.14,19.6
0.0,8.9,0.0,0.0,3.5,4.5,0.0,0.0,0.0,0.0,83.1,0.0,0.0,0.0,1.0,1073.0,2.5,1.0,0.11,19.2
0.0,8.9,0.0,0.0,3.5,4.5,0.0,0.0,0.0,0.0,83.1,0.0,0.0,0.0,1.0,1093.0,4.0,1.0,0.12,20.7
0.0,8.9,0.0,0.0,3.5,4.5,0.0,0.0,0.0,0.0,83.1,0.0,0.0,0.0,1.0,973.0,2.0,1.0,0.22,17.5
0.0,8.9,0.0,0.0,3.5,4.5,0.0,0.0,0.0,0.0,83.1,0.0,0.0,0.0,1.0,1073.0,2.0,1.0,0.27,20.7
0.0,2.1,0.0,0.0,2.25,1.05,0.0,0.0,0.0,0.0,94.6,0.0,0.0,0.0,1.0,1092.0,2.1,1.0,0.15,17.8
0.0,2.1,0.0,0.0,2.25,1.05,0.0,0.0,0.0,0.0,94.6,0.0,0.0,0.0,1.0,1124.0,2.2,1.0,0.15,18.0
0.0,2.1,0.0,0.0,2.25,1.05,0.0,0.0,0.0,0.0,94.6,0.0,0.0,0.0,1.0,1175.0,2.0,1.0,0.15,23.9
0.0,2.1,0.0,0.0,2.25,1.05,0.0,0.0,0.0,0.0,94.6,0.0,0.0,0.0,1.0,1123.0,2.7,1.0,0.15,17.0
0.0,2.1,0.0,0.0,2.25,1.05,0.0,0.0,0.0,0.0,94.6,0.0,0.0,0.0,1.0,1151.0,2.7,1.0,0.15,19.5
0.0,2.1,0.0,0.0,2.25,1.05,0.0,0.0,0.0,0.0,94.6,0.0,0.0,0.0,1.0,1172.0,3.0,1.0,0.15,22.9
0.0,2.1,0.0,0.0,2.25,1.05,0.0,0.0,0.0,0.0,94.6,0.0,0.0,0.0,1.0,1182.0,3.0,1.0,0.15,23.8
0.0,2.1,0.0,0.0,2.25,1.05,0.0,0.0,0.0,0.0,94.6,0.0,0.0,0.0,1.0,1181.0,2.7,1.0,0.15,24.7
0.0,2.08,0.0,0.0,2.23,1.04,0.0,0.0,0.0,0.0,94.65,0.0,0.0,0.0,1.0,1121.0,2.2,1.0,0.02,16.0
0.0,2.08,0.0,0.0,2.23,1.04,0.0,0.0,0.0,0.0,94.65,0.0,0.0,0.0,1.0,1152.0,2.2,1.0,0.02,20.0
0.0,2.08,0.0,0.0,2.23,1.04,0.0,0.0,0.0,0.0,94.65,0.0,0.0,0.0,1.0,1185.0,2.4,1.0,0.02,22.0
0.0,2.08,0.0,0.0,2.23,1.04,0.0,0.0,0.0,0.0,94.65,0.0,0.0,0.0,1.0,1004.0,1.9,1.0,0.04,2.6
0.0,2.08,0.0,0.0,2.23,1.04,0.0,0.0,0.0,0.0,94.65,0.0,0.0,0.0,1.0,1056.0,1.8,1.0,0.04,10.4
0.0,2.08,0.0,0.0,2.23,1.04,0.0,0.0,0.0,0.0,94.65,0.0,0.0,0.0,1.0,1153.0,1.9,1.0,0.04,22.1
0.0,2.08,0.0,0.0,2.23,1.04,0.0,0.0,0.0,0.0,94.65,0.0,0.0,0.0,1.0,1175.0,1.8,1.0,0.05,21.2
0.0,2.08,0.0,0.0,2.23,1.04,0.0,0.0,0.0,0.0,94.65,0.0,0.0,0.0,1.0,1121.0,2.2,1.0,0.05,15.9
0.0,2.08,0.0,0.0,2.23,1.04,0.0,0.0,0.0,0.0,94.65,0.0,0.0,0.0,1.0,1152.0,2.2,1.0,0.05,20.0
0.0,2.08,0.0,0.0,2.23,1.04,0.0,0.0,0.0,0.0,94.65,0.0,0.0,0.0,1.0,1185.0,2.4,1.0,0.05,21.6
0.0,2.08,0.0,0.0,2.23,1.04,0.0,0.0,0.0,0.0,94.65,0.0,0.0,0.0,1.0,1083.0,4.9,1.0,0.04,12.2
0.0,2.08,0.0,0.0,2.23,1.04,0.0,0.0,0.0,0.0,94.65,0.0,0.0,0.0,1.0,1073.0,2.5,1.0,0.05,10.1
0.0,2.08,0.0,0.0,2.23,1.04,0.0,0.0,0.0,0.0,94.65,0.0,0.0,0.0,1.0,1073.0,2.5,1.0,0.05,17.8
0.0,2.08,0.0,0.0,2.23,1.04,0.0,0.0,0.0,0.0,94.65,0.0,0.0,0.0,1.0,1073.0,3.0,1.0,1.95,18.1
0.0,2.08,0.0,0.0,2.23,1.04,0.0,0.0,0.0,0.0,94.65,0.0,0.0,0.0,1.0,1073.0,3.0,1.0,1.95,20.0
0.0,2.08,0.0,0.0,2.23,1.04,0.0,0.0,0.0,0.0,94.65,0.0,0.0,0.0,1.0,1023.0,4.0,1.0,0.06,6.1
0.0,2.08,0.0,0.0,2.23,1.04,0.0,0.0,0.0,0.0,94.66,0.0,0.0,0.0,1.0,1073.0,2.0,1.0,0.55,23.3
0.0,2.08,0.0,0.0,2.23,1.04,0.0,0.0,0.0,0.0,94.66,0.0,0.0,0.0,1.0,1013.0,2.0,1.0,0.55,13.9
0.0,2.08,0.0,0.0,2.23,1.04,0.0,0.0,0.0,0.0,94.66,0.0,0.0,0.0,1.0,1033.0,2.0,1.0,0.55,18.3
0.0,2.08,0.0,0.0,2.23,1.04,0.0,0.0,0.0,0.0,94.66,0.0,0.0,0.0,1.0,1053.0,2.0,1.0,0.55,19.8
0.0,2.08,0.0,0.0,2.23,1.04,0.0,0.0,0.0,0.0,94.66,0.0,0.0,0.0,1.0,1073.0,2.0,1.0,0.55,19.7
0.0,2.08,0.0,0.0,2.23,1.04,0.0,0.0,0.0,0.0,94.66,0.0,0.0,0.0,1.0,1093.0,2.0,1.0,0.55,20.0
0.0,2.08,0.0,0.0,2.23,1.04,0.0,0.0,0.0,0.0,94.66,0.0,0.0,0.0,1.0,1073.0,1.0,1.0,0.55,22.0
0.0,2.08,0.0,0.0,2.23,1.04,0.0,0.0,0.0,0.0,94.66,0.0,0.0,0.0,1.0,1073.0,2.0,1.0,0.55,20.8
0.0,2.08,0.0,0.0,2.23,1.04,0.0,0.0,0.0,0.0,94.66,0.0,0.0,0.0,1.0,1073.0,3.0,1.0,0.55,17.9
0.0,2.08,0.0,0.0,2.23,1.04,0.0,0.0,0.0,0.0,94.66,0.0,0.0,0.0,1.0,1073.0,4.0,1.0,0.55,13.2
0.0,2.08,0.0,0.0,2.23,1.04,0.0,0.0,0.0,0.0,94.66,0.0,0.0,0.0,1.0,1073.0,5.0,1.0,0.55,11.5
0.0,2.08,0.0,0.0,2.23,1.04,0.0,0.0,0.0,0.0,94.66,0.0,0.0,0.0,1.0,1073.0,2.0,1.0,0.36,20.0
0.0,2.08,0.0,0.0,2.23,1.04,0.0,0.0,0.0,0.0,94.66,0.0,0.0,0.0,1.0,1073.0,2.0,1.0,1.44,18.7
0.0,2.08,0.0,0.0,2.23,1.04,0.0,0.0,0.0,0.0,94.66,0.0,0.0,0.0,1.0,1073.0,2.0,1.0,0.9,19.6
0.0,2.08,0.0,0.0,2.23,1.04,0.0,0.0,0.0,0.0,94.66,0.0,0.0,0.0,1.0,1073.0,2.0,1.0,0.72,18.6
0.0,2.08,0.0,0.0,2.23,1.04,0.0,0.0,0.0,0.0,94.66,0.0,0.0,0.0,1.0,1073.0,2.0,1.0,0.51,17.1
0.0,2.08,0.0,0.0,2.23,1.04,0.0,0.0,0.0,0.0,94.66,0.0,0.0,0.0,1.0,1073.0,2.0,1.0,0.42,16.6
0.0,2.08,0.0,0.0,2.23,1.04,0.0,0.0,0.0,0.0,94.66,0.0,0.0,0.0,1.0,1073.0,2.0,1.0,0.36,15.5
0.0,2.08,0.0,0.0,2.23,1.04,0.0,0.0,0.0,0.0,94.65,0.0,0.0,0.0,1.0,1056.0,1.8,1.0,0.02,10.0
0.0,2.08,0.0,0.0,2.23,1.04,0.0,0.0,0.0,0.0,94.65,0.0,0.0,0.0,1.0,1153.0,1.9,1.0,0.02,22.0
0.0,2.08,0.0,0.0,2.23,1.04,0.0,0.0,0.0,0.0,94.65,0.0,0.0,0.0,1.0,1175.0,1.8,1.0,0.02,21.0
0.0,2.08,0.0,0.0,2.23,1.04,0.0,0.0,0.0,0.0,94.65,0.0,0.0,0.0,1.0,1023.0,4.0,1.0,0.37,5.8
0.0,2.08,0.0,0.0,2.23,1.04,0.0,0.0,0.0,0.0,94.65,0.0,0.0,0.0,1.0,1122.0,2.1,1.0,0.14,7.5
0.0,2.08,0.0,0.0,2.23,1.04,0.0,0.0,0.0,0.0,94.65,0.0,0.0,0.0,1.0,1157.0,2.1,1.0,0.14,12.1
0.0,2.08,0.0,0.0,2.23,1.04,0.0,0.0,0.0,0.0,94.65,0.0,0.0,0.0,1.0,1187.0,2.1,1.0,0.14,14.2
0.0,2.11,0.0,0.0,2.26,1.06,0.0,0.0,0.0,0.0,89.84,0.0,0.0,4.73,1.0,1048.0,3.0,1.0,0.36,13.4
0.0,2.11,0.0,0.0,2.26,1.06,0.0,0.0,0.0,0.0,80.38,4.73,0.0,9.46,1.0,1048.0,3.0,1.0,0.36,4.8
0.0,2.11,0.0,0.0,2.26,1.06,0.0,0.0,0.0,0.0,89.84,0.0,0.0,4.73,1.0,1073.0,3.0,1.0,0.36,20.9
0.0,2.11,0.0,0.0,2.26,1.06,0.0,0.0,0.0,0.0,80.38,4.73,0.0,9.46,1.0,1073.0,3.0,1.0,0.36,12.0
0.0,2.11,0.0,0.0,2.25,1.05,0.0,0.0,0.0,0.0,88.91,0.95,0.0,4.73,1.0,1048.0,3.0,1.0,0.36,10.5
0.0,2.11,0.0,0.0,2.25,1.05,0.0,0.0,0.0,0.0,88.91,0.95,0.0,4.73,1.0,1073.0,3.0,1.0,0.36,10.4
0.0,2.1,0.0,0.0,2.25,1.05,0.0,0.0,0.0,0.0,91.76,0.0,0.0,2.84,1.0,1048.0,3.0,1.0,0.36,7.9
0.0,2.1,0.0,0.0,2.25,1.05,0.0,0.0,0.0,0.0,91.76,0.0,0.0,2.84,1.0,1073.0,3.0,1.0,0.36,12.3
0.0,2.09,0.0,0.0,2.24,1.05,0.0,0.0,0.0,0.0,87.05,2.84,0.0,4.73,1.0,1048.0,3.0,1.0,0.36,19.0
0.0,2.09,0.0,0.0,2.24,1.05,0.0,0.0,0.0,0.0,87.05,2.84,0.0,4.73,1.0,1073.0,3.0,1.0,0.36,18.9
0.0,2.09,0.0,0.0,2.23,1.04,0.0,0.0,0.0,0.0,93.69,0.0,0.0,0.95,1.0,1048.0,3.0,1.0,0.36,6.1
0.0,2.09,0.0,0.0,2.23,1.04,0.0,0.0,0.0,0.0,93.69,0.0,0.0,0.95,1.0,1073.0,3.0,1.0,0.36,11.6
0.0,2.08,0.0,0.0,2.23,1.04,0.0,0.0,0.0,0.0,94.65,0.0,0.0,0.0,1.0,1048.0,3.0,1.0,0.36,15.3
0.0,2.08,0.0,0.0,2.23,1.04,0.0,0.0,0.0,0.0,85.19,4.73,0.0,4.73,1.0,1048.0,3.0,1.0,0.36,19.3
0.0,2.08,0.0,0.0,2.23,1.04,0.0,0.0,0.0,0.0,94.65,0.0,0.0,0.0,1.0,1073.0,3.0,1.0,0.36,17.1
0.0,2.08,0.0,0.0,2.23,1.04,0.0,0.0,0.0,0.0,94.65,0.0,0.0,0.0,1.0,1073.0,3.0,1.0,0.36,16.5
0.0,2.08,0.0,0.0,2.23,1.04,0.0,0.0,0.0,0.0,85.19,4.73,0.0,4.73,1.0,1073.0,3.0,1.0,0.36,23.1
47.33,2.08,0.0,0.0,2.23,1.04,0.0,47.33,0.0,0.0,0.0,0.0,0.0,0.0,1.0,998.0,2.0,1.0,0.18,3.1
47.33,2.08,0.0,0.0,2.23,1.04,0.0,47.33,0.0,0.0,0.0,0.0,0.0,0.0,1.0,1023.0,2.0,1.0,0.18,2.3
47.33,2.08,0.0,0.0,2.23,1.04,0.0,47.33,0.0,0.0,0.0,0.0,0.0,0.0,1.0,1048.0,2.0,1.0,0.18,2.4
47.33,2.08,0.0,0.0,2.23,1.04,0.0,47.33,0.0,0.0,0.0,0.0,0.0,0.0,1.0,1048.0,2.0,1.0,0.18,1.0
47.33,2.08,0.0,0.0,2.23,1.04,0.0,47.33,0.0,0.0,0.0,0.0,0.0,0.0,1.0,1073.0,2.0,1.0,0.18,6.3
47.33,2.08,0.0,0.0,2.23,1.04,0.0,47.33,0.0,0.0,0.0,0.0,0.0,0.0,1.0,1098.0,2.0,1.0,0.18,18.0
47.33,2.08,0.0,0.0,2.23,1.04,0.0,47.33,0.0,0.0,0.0,0.0,0.0,0.0,1.0,1123.0,2.0,1.0,0.18,17.7
0.0,2.08,0.0,0.0,2.23,1.04,0.0,0.0,0.0,0.0,94.65,0.0,0.0,0.0,1.0,903.0,3.0,1.0,0.37,0.7
0.0,2.08,0.0,0.0,2.23,1.04,0.0,0.0,0.0,0.0,94.65,0.0,0.0,0.0,1.0,918.0,3.0,1.0,0.37,1.0
0.0,2.08,0.0,0.0,2.23,1.04,0.0,0.0,0.0,0.0,94.65,0.0,0.0,0.0,1.0,933.0,3.0,1.0,0.37,1.5
0.0,2.08,0.0,0.0,2.23,1.04,0.0,0.0,0.0,0.0,94.65,0.0,0.0,0.0,1.0,958.0,3.0,1.0,0.37,2.4
0.0,2.08,0.0,0.0,2.23,1.04,0.0,0.0,0.0,0.0,94.65,0.0,0.0,0.0,1.0,973.0,3.0,1.0,0.37,3.7
0.0,2.08,0.0,0.0,2.23,1.04,0.0,0.0,0.0,0.0,94.65,0.0,0.0,0.0,1.0,1008.0,3.0,1.0,0.37,4.8
0.0,2.08,0.0,0.0,2.23,1.04,0.0,0.0,0.0,0.0,94.65,0.0,0.0,0.0,1.0,1023.0,3.0,1.0,0.37,6.0
0.0,2.08,0.0,0.0,2.23,1.04,0.0,0.0,0.0,0.0,94.65,0.0,0.0,0.0,1.0,993.0,3.0,1.0,0.19,2.9
0.0,2.08,0.0,0.0,2.23,1.04,0.0,0.0,0.0,0.0,94.65,0.0,0.0,0.0,1.0,1018.0,3.0,1.0,0.19,5.0
0.0,2.08,0.0,0.0,2.23,1.04,0.0,0.0,0.0,0.0,94.65,0.0,0.0,0.0,1.0,1038.0,3.0,1.0,0.19,6.3
0.0,2.08,0.0,0.0,2.23,1.04,0.0,0.0,0.0,0.0,94.65,0.0,0.0,0.0,1.0,1073.0,3.0,1.0,0.19,8.4
0.0,2.08,0.0,0.0,2.23,1.04,0.0,0.0,0.0,0.0,94.65,0.0,0.0,0.0,1.0,1093.0,3.0,1.0,0.19,11.4
0.0,2.08,0.0,0.0,2.23,1.04,0.0,0.0,0.0,0.0,94.65,0.0,0.0,0.0,1.0,1113.0,3.0,1.0,0.19,11.0
0.0,2.08,0.0,0.0,2.23,1.04,0.0,0.0,0.0,0.0,94.65,0.0,0.0,0.0,1.0,1128.0,3.0,1.0,0.19,11.1
0.0,2.08,0.0,0.0,2.23,1.04,0.0,0.0,0.0,0.0,94.65,0.0,0.0,0.0,1.0,988.0,3.0,1.0,0.09,2.3
0.0,2.08,0.0,0.0,2.23,1.04,0.0,0.0,0.0,0.0,94.65,0.0,0.0,0.0,1.0,1013.0,3.0,1.0,0.09,4.1
0.0,2.08,0.0,0.0,2.23,1.04,0.0,0.0,0.0,0.0,94.65,0.0,0.0,0.0,1.0,1038.0,3.0,1.0,0.09,8.2
0.0,2.08,0.0,0.0,2.23,1.04,0.0,0.0,0.0,0.0,94.65,0.0,0.0,0.0,1.0,1073.0,3.0,1.0,0.09,13.3
0.0,2.08,0.0,0.0,2.23,1.04,0.0,0.0,0.0,0.0,94.65,0.0,0.0,0.0,1.0,1098.0,3.0,1.0,0.09,19.2
0.0,2.08,0.0,0.0,2.23,1.04,0.0,0.0,0.0,0.0,94.65,0.0,0.0,0.0,1.0,1113.0,3.0,1.0,0.09,19.3
0.0,2.08,0.0,0.0,2.23,1.04,0.0,0.0,0.0,0.0,94.65,0.0,0.0,0.0,1.0,1133.0,3.0,1.0,0.09,18.4
0.0,2.08,0.0,0.0,2.23,1.04,0.0,0.0,0.0,0.0,94.65,0.0,0.0,0.0,1.0,1148.0,3.0,1.0,0.09,18.3
0.0,2.13,1.12,0.0,2.28,1.07,0.0,0.0,0.0,0.0,93.4,0.0,0.0,0.0,1.0,1113.0,3.0,1.0,0.04,20.5
0.0,2.13,1.12,0.0,2.28,1.07,0.0,0.0,0.0,0.0,93.4,0.0,0.0,0.0,1.0,1113.0,4.0,1.0,0.04,18.3
0.0,2.13,1.12,0.0,2.28,1.07,0.0,0.0,0.0,0.0,93.4,0.0,0.0,0.0,1.0,1113.0,5.0,1.0,0.04,14.4
0.0,2.13,1.12,0.0,2.28,1.07,0.0,0.0,0.0,0.0,93.4,0.0,0.0,0.0,1.0,1113.0,6.0,1.0,0.04,14.8
0.0,2.13,1.12,0.0,2.28,1.07,0.0,0.0,0.0,0.0,93.4,0.0,0.0,0.0,1.0,1053.0,3.0,1.0,0.04,1.8
0.0,2.13,1.12,0.0,2.28,1.07,0.0,0.0,0.0,0.0,93.4,0.0,0.0,0.0,1.0,1073.0,3.0,1.0,0.04,8.9
0.0,2.13,1.12,0.0,2.28,1.07,0.0,0.0,0.0,0.0,93.4,0.0,0.0,0.0,1.0,1093.0,3.0,1.0,0.04,16.8
0.0,2.13,1.12,0.0,2.28,1.07,0.0,0.0,0.0,0.0,93.4,0.0,0.0,0.0,1.0,1133.0,3.0,1.0,0.04,14.5
0.0,2.13,1.12,0.0,2.28,1.07,0.0,0.0,0.0,0.0,93.4,0.0,0.0,0.0,1.0,1153.0,3.0,1.0,0.04,14.4
0.0,2.13,1.12,0.0,2.28,1.07,0.0,0.0,0.0,0.0,93.4,0.0,0.0,0.0,1.0,1173.0,3.0,1.0,0.04,14.9
0.0,2.12,0.44,0.0,2.26,1.06,0.0,0.0,0.0,0.0,94.12,0.0,0.0,0.0,1.0,1113.0,3.0,1.0,0.04,18.7
0.0,2.12,0.44,0.0,2.26,1.06,0.0,0.0,0.0,0.0,94.12,0.0,0.0,0.0,1.0,1113.0,4.0,1.0,0.04,16.7
0.0,2.12,0.44,0.0,2.26,1.06,0.0,0.0,0.0,0.0,94.12,0.0,0.0,0.0,1.0,1113.0,5.0,1.0,0.04,13.6
0.0,2.12,0.44,0.0,2.26,1.06,0.0,0.0,0.0,0.0,94.12,0.0,0.0,0.0,1.0,1113.0,6.0,1.0,0.04,14.0
0.0,2.12,0.44,0.0,2.26,1.06,0.0,0.0,0.0,0.0,94.12,0.0,0.0,0.0,1.0,1053.0,3.0,1.0,0.04,1.6
0.0,2.12,0.44,0.0,2.26,1.06,0.0,0.0,0.0,0.0,94.12,0.0,0.0,0.0,1.0,1073.0,3.0,1.0,0.04,7.6
0.0,2.12,0.44,0.0,2.26,1.06,0.0,0.0,0.0,0.0,94.12,0.0,0.0,0.0,1.0,1093.0,3.0,1.0,0.04,16.0
0.0,2.12,0.44,0.0,2.26,1.06,0.0,0.0,0.0,0.0,94.12,0.0,0.0,0.0,1.0,1133.0,3.0,1.0,0.04,14.7
0.0,2.12,0.44,0.0,2.26,1.06,0.0,0.0,0.0,0.0,94.12,0.0,0.0,0.0,1.0,1153.0,3.0,1.0,0.04,13.7
0.0,2.12,0.44,0.0,2.26,1.06,0.0,0.0,0.0,0.0,94.12,0.0,0.0,0.0,1.0,1173.0,3.0,1.0,0.04,13.6
0.0,2.11,0.22,0.0,2.26,1.05,0.0,0.0,0.0,0.0,94.36,0.0,0.0,0.0,1.0,1113.0,3.0,1.0,0.04,16.7
0.0,2.11,0.22,0.0,2.26,1.05,0.0,0.0,0.0,0.0,94.36,0.0,0.0,0.0,1.0,1113.0,4.0,1.0,0.04,15.3
0.0,2.11,0.22,0.0,2.26,1.05,0.0,0.0,0.0,0.0,94.36,0.0,0.0,0.0,1.0,1113.0,5.0,1.0,0.04,13.2
0.0,2.11,0.22,0.0,2.26,1.05,0.0,0.0,0.0,0.0,94.36,0.0,0.0,0.0,1.0,1113.0,6.0,1.0,0.04,12.6
0.0,2.11,0.22,0.0,2.26,1.05,0.0,0.0,0.0,0.0,94.36,0.0,0.0,0.0,1.0,1053.0,3.0,1.0,0.04,1.4
0.0,2.11,0.22,0.0,2.26,1.05,0.0,0.0,0.0,0.0,94.36,0.0,0.0,0.0,1.0,1073.0,3.0,1.0,0.04,6.5
0.0,2.11,0.22,0.0,2.26,1.05,0.0,0.0,0.0,0.0,94.36,0.0,0.0,0.0,1.0,1093.0,3.0,1.0,0.04,13.9
0.0,2.11,0.22,0.0,2.26,1.05,0.0,0.0,0.0,0.0,94.36,0.0,0.0,0.0,1.0,1133.0,3.0,1.0,0.04,13.8
0.0,2.11,0.22,0.0,2.26,1.05,0.0,0.0,0.0,0.0,94.36,0.0,0.0,0.0,1.0,1153.0,3.0,1.0,0.04,13.5
0.0,2.11,0.22,0.0,2.26,1.05,0.0,0.0,0.0,0.0,94.36,0.0,0.0,0.0,1.0,1173.0,3.0,1.0,0.04,12.9
0.0,2.1,0.0,0.0,2.25,1.05,0.0,0.0,0.0,0.0,94.6,0.0,0.0,0.0,1.0,1113.0,3.0,1.0,0.04,13.8
0.0,2.1,0.0,0.0,2.25,1.05,0.0,0.0,0.0,0.0,94.6,0.0,0.0,0.0,1.0,1113.0,4.0,1.0,0.04,14.7
0.0,2.1,0.0,0.0,2.25,1.05,0.0,0.0,0.0,0.0,94.6,0.0,0.0,0.0,1.0,1113.0,5.0,1.0,0.04,12.6
0.0,2.1,0.0,0.0,2.25,1.05,0.0,0.0,0.0,0.0,94.6,0.0,0.0,0.0,1.0,1113.0,6.0,1.0,0.04,11.9
0.0,2.1,0.0,0.0,2.25,1.05,0.0,0.0,0.0,0.0,94.6,0.0,0.0,0.0,1.0,1053.0,3.0,1.0,0.04,0.6
0.0,2.1,0.0,0.0,2.25,1.05,0.0,0.0,0.0,0.0,94.6,0.0,0.0,0.0,1.0,1073.0,3.0,1.0,0.04,4.8
0.0,2.1,0.0,0.0,2.25,1.05,0.0,0.0,0.0,0.0,94.6,0.0,0.0,0.0,1.0,1093.0,3.0,1.0,0.04,13.6
0.0,2.1,0.0,0.0,2.25,1.05,0.0,0.0,0.0,0.0,94.6,0.0,0.0,0.0,1.0,1133.0,3.0,1.0,0.04,13.4
0.0,2.1,0.0,0.0,2.25,1.05,0.0,0.0,0.0,0.0,94.6,0.0,0.0,0.0,1.0,1153.0,3.0,1.0,0.04,12.6
0.0,2.1,0.0,0.0,2.25,1.05,0.0,0.0,0.0,0.0,94.6,0.0,0.0,0.0,1.0,1173.0,3.0,1.0,0.04,12.2
0.0,2.08,0.0,0.0,2.23,1.04,0.0,0.0,0.0,0.0,94.65,0.0,0.0,0.0,1.0,1048.0,4.0,1.0,0.05,14.5
0.0,2.08,0.0,0.0,2.23,1.04,0.0,0.0,0.0,0.0,94.65,0.0,0.0,0.0,1.0,1048.0,4.0,1.0,0.04,6.7
0.0,2.08,0.0,0.0,2.23,1.04,0.0,0.0,0.0,0.0,94.65,0.0,0.0,0.0,1.0,1048.0,4.0,1.0,0.04,8.1
0.0,2.08,0.0,0.0,2.23,1.04,0.0,0.0,0.0,0.0,94.65,0.0,0.0,0.0,1.0,1048.0,4.0,1.0,0.04,5.4
0.0,2.08,0.0,0.0,2.23,1.04,0.0,0.0,0.0,0.0,94.65,0.0,0.0,0.0,1.0,1073.0,3.0,1.0,0.0,18.3
0.0,2.08,0.0,0.0,2.23,1.04,0.0,0.0,0.0,0.0,94.65,0.0,0.0,0.0,1.0,1073.0,3.0,1.0,0.0,14.6
0.0,2.08,0.0,0.0,2.23,1.04,0.0,0.0,0.0,0.0,94.65,0.0,0.0,0.0,1.0,1048.0,3.0,1.0,0.0,21.5
0.0,2.08,0.0,0.0,2.23,1.04,0.0,0.0,0.0,0.0,94.65,0.0,0.0,0.0,1.0,1023.0,3.0,1.0,0.0,16.0
0.0,2.08,0.0,0.0,2.23,1.04,0.0,0.0,0.0,0.0,94.65,0.0,0.0,0.0,1.0,1048.0,3.0,1.0,0.0,18.3
0.0,2.08,0.0,0.0,2.23,1.04,0.0,0.0,0.0,0.0,94.65,0.0,0.0,0.0,1.0,1023.0,3.0,1.0,0.0,16.5
0.0,2.08,0.0,0.0,2.23,1.04,0.0,0.0,0.0,0.0,94.65,0.0,0.0,0.0,1.0,723.0,4.0,1.0,0.01,0.0
0.0,2.08,0.0,0.0,2.23,1.04,0.0,0.0,0.0,0.0,94.65,0.0,0.0,0.0,1.0,748.0,4.0,1.0,0.01,0.0
0.0,2.08,0.0,0.0,2.23,1.04,0.0,0.0,0.0,0.0,94.65,0.0,0.0,0.0,1.0,773.0,4.0,1.0,0.01,0.0
0.0,2.08,0.0,0.0,2.23,1.04,0.0,0.0,0.0,0.0,94.65,0.0,0.0,0.0,1.0,798.0,4.0,1.0,0.01,0.0
0.0,2.08,0.0,0.0,2.23,1.04,0.0,0.0,0.0,0.0,94.65,0.0,0.0,0.0,1.0,823.0,4.0,1.0,0.01,0.0
0.0,2.08,0.0,0.0,2.23,1.04,0.0,0.0,0.0,0.0,94.65,0.0,0.0,0.0,1.0,848.0,4.0,1.0,0.01,0.0
0.0,2.08,0.0,0.0,2.23,1.04,0.0,0.0,0.0,0.0,94.65,0.0,0.0,0.0,1.0,873.0,4.0,1.0,0.01,0.0
0.0,2.08,0.0,0.0,2.23,1.04,0.0,0.0,0.0,0.0,94.65,0.0,0.0,0.0,1.0,898.0,4.0,1.0,0.01,0.0
0.0,2.08,0.0,0.0,2.23,1.04,0.0,0.0,0.0,0.0,94.65,0.0,0.0,0.0,1.0,923.0,4.0,1.0,0.01,0.0
0.0,2.08,0.0,0.0,2.23,1.04,0.0,0.0,0.0,0.0,94.65,0.0,0.0,0.0,1.0,948.0,4.0,1.0,0.01,0.2
0.0,2.08,0.0,0.0,2.23,1.04,0.0,0.0,0.0,0.0,94.65,0.0,0.0,0.0,1.0,973.0,4.0,1.0,0.01,0.5
0.0,2.08,0.0,0.0,2.23,1.04,0.0,0.0,0.0,0.0,94.65,0.0,0.0,0.0,1.0,998.0,4.0,1.0,0.01,1.9
0.0,2.08,0.0,0.0,2.23,1.04,0.0,0.0,0.0,0.0,94.65,0.0,0.0,0.0,1.0,1023.0,4.0,1.0,0.01,6.2
0.0,2.08,0.0,0.0,2.23,1.04,0.0,0.0,0.0,0.0,94.65,0.0,0.0,0.0,1.0,1048.0,4.0,1.0,0.01,12.3
0.0,2.08,0.0,0.0,2.23,1.04,0.0,0.0,0.0,0.0,94.65,0.0,0.0,0.0,1.0,1073.0,4.0,1.0,0.01,13.2
0.0,2.08,0.0,0.0,2.23,1.04,0.0,0.0,0.0,0.0,94.65,0.0,0.0,0.0,1.0,1073.0,2.0,1.0,0.36,19.5
0.0,2.08,0.0,0.0,2.23,1.04,0.0,0.0,0.0,0.0,94.65,0.0,0.0,0.0,1.0,823.0,4.0,1.0,0.07,0.1
0.0,2.08,0.0,0.0,2.23,1.04,0.0,0.0,0.0,0.0,94.65,0.0,0.0,0.0,1.0,873.0,4.0,1.0,0.07,0.3
0.0,2.08,0.0,0.0,2.23,1.04,0.0,0.0,0.0,0.0,94.65,0.0,0.0,0.0,1.0,923.0,4.0,1.0,0.07,0.4
0.0,2.08,0.0,0.0,2.23,1.04,0.0,0.0,0.0,0.0,94.65,0.0,0.0,0.0,1.0,973.0,4.0,1.0,0.07,2.7
0.0,2.08,0.0,0.0,2.23,1.04,0.0,0.0,0.0,0.0,94.65,0.0,0.0,0.0,1.0,1023.0,4.0,1.0,0.07,16.2
0.0,2.08,0.0,0.0,2.23,1.04,0.0,0.0,0.0,0.0,94.65,0.0,0.0,0.0,1.0,1073.0,4.0,1.0,0.07,23.2
0.0,2.08,0.0,0.0,2.23,1.04,0.0,0.0,0.0,0.0,94.65,0.0,0.0,0.0,1.0,1023.0,3.0,1.0,0.36,20.0
0.0,2.08,0.0,0.0,2.23,1.04,0.0,0.0,0.0,0.0,94.65,0.0,0.0,0.0,1.0,1073.0,3.0,1.0,0.36,19.5
0.0,2.08,0.0,0.0,2.23,1.04,0.0,0.0,0.0,0.0,94.65,0.0,0.0,0.0,1.0,1123.0,3.0,1.0,0.36,17.3
0.0,2.08,0.0,0.0,2.23,1.04,0.0,0.0,0.0,0.0,94.65,0.0,0.0,0.0,1.0,1043.0,4.0,1.2,0.13,12.4
0.0,2.08,0.0,0.0,2.23,1.04,0.0,0.01,0.0,0.0,94.64,0.0,0.0,0.0,1.0,1043.0,4.0,1.2,0.13,11.2
0.0,2.08,0.01,0.0,2.23,1.04,0.0,0.0,0.0,0.0,94.64,0.0,0.0,0.0,1.0,1043.0,4.0,1.2,0.13,12.7
0.0,13.8,0.0,0.0,1.5,0.7,2.2,0.0,0.7,3.6,77.5,0.0,0.0,0.0,1.0,1023.0,3.0,1.0,0.75,23.5
0.0,13.8,0.0,0.0,1.5,0.7,2.2,0.0,0.0,3.6,78.2,0.0,0.0,0.0,1.0,1023.0,3.0,1.0,0.75,18.0
0.0,13.8,0.0,0.0,1.5,0.7,2.2,0.0,0.7,0.0,81.1,0.0,0.0,0.0,1.0,1023.0,3.0,1.0,0.75,16.0
0.0,13.8,0.0,0.0,1.5,0.7,2.2,0.0,0.0,0.0,81.8,0.0,0.0,0.0,1.0,1023.0,3.0,1.0,0.75,10.0
0.0,13.72,0.0,0.0,1.51,0.73,2.31,0.0,0.71,3.45,77.57,0.0,0.0,0.0,1.0,1023.0,3.0,1.0,0.23,6.3
0.0,13.72,0.0,0.0,1.51,0.73,2.31,0.0,0.71,3.45,77.57,0.0,0.0,0.0,1.0,1023.0,3.0,1.0,0.23,23.6
0.0,13.72,0.0,0.0,1.51,0.73,2.31,0.0,0.71,3.45,77.57,0.0,0.0,0.0,1.0,1023.0,3.0,1.0,0.23,25.2
0.0,13.72,0.0,0.0,1.51,0.73,2.31,0.0,0.71,3.45,77.57,0.0,0.0,0.0,1.0,1023.0,3.0,1.0,0.23,24.8
0.0,13.72,0.0,0.0,1.51,0.73,2.31,0.0,0.71,3.45,77.57,0.0,0.0,0.0,1.0,1023.0,3.0,1.0,0.23,14.9
0.0,13.72,0.0,0.0,1.51,0.73,2.31,0.0,0.71,3.45,77.57,0.0,0.0,0.0,1.0,1023.0,3.0,1.0,0.23,23.1
0.0,13.72,0.0,0.0,1.51,0.73,2.31,0.0,0.71,3.45,77.57,0.0,0.0,0.0,1.0,1023.0,3.0,1.0,0.23,16.0
0.0,2.07,0.0,0.0,2.21,1.03,0.0,0.0,0.0,0.0,87.11,4.73,0.0,2.84,1.0,1048.0,3.0,1.0,0.36,11.3
0.0,2.07,0.0,0.0,2.21,1.03,0.0,0.0,0.0,0.0,83.33,6.63,0.0,4.73,1.0,1048.0,3.0,1.0,0.36,10.9
0.0,2.07,0.0,0.0,2.21,1.03,0.0,0.0,0.0,0.0,87.11,4.73,0.0,2.84,1.0,1073.0,3.0,1.0,0.36,12.9
0.0,2.07,0.0,0.0,2.21,1.03,0.0,0.0,0.0,0.0,83.33,6.63,0.0,4.73,1.0,1073.0,3.0,1.0,0.36,12.0
0.0,2.06,0.0,0.0,2.2,1.03,0.0,0.0,0.0,0.0,89.04,4.74,0.0,0.95,1.0,1048.0,3.0,1.0,0.36,10.8
0.0,2.06,0.0,0.0,2.2,1.03,0.0,0.0,0.0,0.0,89.04,4.74,0.0,0.95,1.0,1073.0,3.0,1.0,0.36,12.8
0.0,49.2,0.0,0.0,3.07,0.56,33.71,0.0,9.75,3.71,0.0,0.0,0.0,0.0,1.0,1069.0,0.3,1.0,0.15,18.8
0.0,49.2,0.0,0.0,3.07,0.56,33.71,0.0,9.75,3.71,0.0,0.0,0.0,0.0,1.0,1069.0,0.3,1.0,0.15,7.4
0.0,39.42,0.0,0.0,4.42,1.66,36.45,0.0,7.02,11.03,0.0,0.0,0.0,0.0,1.0,1069.0,0.3,1.0,0.15,14.9
0.0,39.42,0.0,0.0,4.42,1.66,36.45,0.0,7.02,11.03,0.0,0.0,0.0,0.0,1.0,1080.0,0.3,1.0,0.15,12.6
0.0,39.42,0.0,0.0,4.42,1.66,36.45,0.0,7.02,11.03,0.0,0.0,0.0,0.0,1.0,1095.0,0.3,1.0,0.15,13.6
0.0,39.42,0.0,0.0,4.42,1.66,36.45,0.0,7.02,11.03,0.0,0.0,0.0,0.0,1.0,1105.0,0.3,1.0,0.15,14.6
0.0,39.42,0.0,0.0,4.42,1.66,36.45,0.0,7.02,11.03,0.0,0.0,0.0,0.0,1.0,1115.0,0.3,1.0,0.15,12.5
0.0,39.42,0.0,0.0,4.42,1.66,36.45,0.0,7.02,11.03,0.0,0.0,0.0,0.0,1.0,1130.0,0.3,1.0,0.15,10.8
0.0,3.62,0.0,0.0,1.62,0.68,0.0,0.0,0.0,0.0,94.07,0.0,0.0,0.0,1.0,873.0,6.0,0.4,0.23,0.0
0.0,3.62,0.0,0.0,1.62,0.68,0.0,0.0,0.0,0.0,94.07,0.0,0.0,0.0,1.0,923.0,6.0,0.4,0.23,0.0
0.0,3.62,0.0,0.0,1.62,0.68,0.0,0.0,0.0,0.0,94.07,0.0,0.0,0.0,1.0,948.0,6.0,0.4,0.23,1.9
0.0,3.62,0.0,0.0,1.62,0.68,0.0,0.0,0.0,0.0,94.07,0.0,0.0,0.0,1.0,973.0,6.0,0.4,0.23,16.7
0.0,3.62,0.0,0.0,1.62,0.68,0.0,0.0,0.0,0.0,94.07,0.0,0.0,0.0,1.0,873.0,6.0,0.4,0.25,0.0
0.0,3.62,0.0,0.0,1.62,0.68,0.0,0.0,0.0,0.0,94.07,0.0,0.0,0.0,1.0,923.0,6.0,0.4,0.25,0.1
0.0,3.62,0.0,0.0,1.62,0.68,0.0,0.0,0.0,0.0,94.07,0.0,0.0,0.0,1.0,948.0,6.0,0.4,0.25,2.1
0.0,3.62,0.0,0.0,1.62,0.68,0.0,0.0,0.0,0.0,94.07,0.0,0.0,0.0,1.0,973.0,6.0,0.4,0.25,14.5
0.0,3.62,0.0,0.0,1.62,0.68,0.0,0.0,0.0,0.0,94.07,0.0,0.0,0.0,1.0,983.0,6.0,0.4,0.25,15.7
0.0,3.62,0.0,0.0,1.62,0.68,0.0,0.0,0.0,0.0,94.07,0.0,0.0,0.0,1.0,988.0,6.0,0.4,0.25,16.4
0.0,3.62,0.0,0.0,1.62,0.68,0.0,0.0,0.0,0.0,94.07,0.0,0.0,0.0,1.0,873.0,6.0,0.4,0.28,0.0
0.0,3.62,0.0,0.0,1.62,0.68,0.0,0.0,0.0,0.0,94.07,0.0,0.0,0.0,1.0,923.0,6.0,0.4,0.28,0.0
0.0,3.62,0.0,0.0,1.62,0.68,0.0,0.0,0.0,0.0,94.07,0.0,0.0,0.0,1.0,948.0,6.0,0.4,0.28,1.8
0.0,3.62,0.0,0.0,1.62,0.68,0.0,0.0,0.0,0.0,94.07,0.0,0.0,0.0,1.0,973.0,6.0,0.4,0.28,4.9
0.0,3.62,0.0,0.0,1.62,0.68,0.0,0.0,0.0,0.0,94.07,0.0,0.0,0.0,1.0,983.0,6.0,0.4,0.28,15.3
0.0,3.62,0.0,0.0,1.62,0.68,0.0,0.0,0.0,0.0,94.07,0.0,0.0,0.0,1.0,998.0,6.0,0.4,0.28,16.3
0.0,3.62,0.0,0.0,1.62,0.68,0.0,0.0,0.0,0.0,94.07,0.0,0.0,0.0,1.0,873.0,3.0,0.3,0.23,0.0
0.0,3.62,0.0,0.0,1.62,0.68,0.0,0.0,0.0,0.0,94.07,0.0,0.0,0.0,1.0,923.0,3.0,0.3,0.23,0.0
0.0,3.62,0.0,0.0,1.62,0.68,0.0,0.0,0.0,0.0,94.07,0.0,0.0,0.0,1.0,948.0,3.0,0.3,0.23,0.3
0.0,3.62,0.0,0.0,1.62,0.68,0.0,0.0,0.0,0.0,94.07,0.0,0.0,0.0,1.0,973.0,3.0,0.3,0.23,23.6
0.0,3.62,0.0,0.0,1.62,0.68,0.0,0.0,0.0,0.0,94.07,0.0,0.0,0.0,1.0,948.0,3.0,0.3,0.23,0.6
0.0,3.62,0.0,0.0,1.62,0.68,0.0,0.0,0.0,0.0,94.07,0.0,0.0,0.0,1.0,973.0,3.0,0.3,0.23,23.9
0.0,3.62,0.0,0.0,1.62,0.68,0.0,0.0,0.0,0.0,94.07,0.0,0.0,0.0,1.0,948.0,3.0,0.3,0.23,1.6
0.0,3.62,0.0,0.0,1.62,0.68,0.0,0.0,0.0,0.0,94.07,0.0,0.0,0.0,1.0,973.0,3.0,0.3,0.23,3.4
0.0,3.62,0.0,0.0,1.62,0.68,0.0,0.0,0.0,0.0,94.07,0.0,0.0,0.0,1.0,1003.0,3.0,0.3,0.23,24.3
0.0,3.62,0.0,0.0,1.62,0.68,0.0,0.0,0.0,0.0,94.07,0.0,0.0,0.0,1.0,1008.0,3.0,0.3,0.23,24.7
0.0,3.62,0.0,0.0,1.62,0.68,0.0,0.0,0.0,0.0,94.07,0.0,0.0,0.0,1.0,873.0,3.0,0.2,0.28,0.0
0.0,3.62,0.0,0.0,1.62,0.68,0.0,0.0,0.0,0.0,94.07,0.0,0.0,0.0,1.0,923.0,3.0,0.2,0.28,0.0
0.0,3.62,0.0,0.0,1.62,0.68,0.0,0.0,0.0,0.0,94.07,0.0,0.0,0.0,1.0,973.0,3.0,0.2,0.28,0.6
0.0,3.62,0.0,0.0,1.62,0.68,0.0,0.0,0.0,0.0,94.07,0.0,0.0,0.0,1.0,1008.0,3.0,0.2,0.28,23.7
0.0,3.62,0.0,0.0,1.62,0.68,0.0,0.0,0.0,0.0,94.07,0.0,0.0,0.0,1.0,873.0,4.0,0.2,0.28,0.0
0.0,3.62,0.0,0.0,1.62,0.68,0.0,0.0,0.0,0.0,94.07,0.0,0.0,0.0,1.0,923.0,4.0,0.2,0.28,0.0
0.0,3.62,0.0,0.0,1.62,0.68,0.0,0.0,0.0,0.0,94.07,0.0,0.0,0.0,1.0,973.0,4.0,0.2,0.28,1.5
0.0,3.62,0.0,0.0,1.62,0.68,0.0,0.0,0.0,0.0,94.07,0.0,0.0,0.0,1.0,1008.0,4.0,0.2,0.28,6.0
0.0,3.62,0.0,0.0,1.62,0.68,0.0,0.0,0.0,0.0,94.07,0.0,0.0,0.0,1.0,1023.0,4.0,0.2,0.28,23.0
0.0,3.62,0.0,0.0,1.62,0.68,0.0,0.0,0.0,0.0,94.07,0.0,0.0,0.0,1.0,873.0,6.0,0.2,0.28,0.0
0.0,3.62,0.0,0.0,1.62,0.68,0.0,0.0,0.0,0.0,94.07,0.0,0.0,0.0,1.0,923.0,6.0,0.2,0.28,0.0
0.0,3.62,0.0,0.0,1.62,0.68,0.0,0.0,0.0,0.0,94.07,0.0,0.0,0.0,1.0,973.0,6.0,0.2,0.28,0.5
0.0,3.62,0.0,0.0,1.62,0.68,0.0,0.0,0.0,0.0,94.07,0.0,0.0,0.0,1.0,1008.0,6.0,0.2,0.28,4.5
0.0,3.62,0.0,0.0,1.62,0.68,0.0,0.0,0.0,0.0,94.07,0.0,0.0,0.0,1.0,1023.0,6.0,0.2,0.28,7.1
0.0,3.62,0.0,0.0,1.62,0.68,0.0,0.0,0.0,0.0,94.07,0.0,0.0,0.0,1.0,1048.0,6.0,0.2,0.28,21.2
0.0,3.62,0.0,0.0,1.62,0.68,0.0,0.0,0.0,0.0,94.07,0.0,0.0,0.0,1.0,1123.0,3.0,1.0,0.9,21.1
0.0,3.62,0.0,0.0,1.62,0.68,0.0,0.0,0.0,0.0,94.07,0.0,0.0,0.0,1.0,1123.0,4.0,1.0,0.9,18.6
0.0,3.62,0.0,0.0,1.62,0.68,0.0,0.0,0.0,0.0,94.07,0.0,0.0,0.0,1.0,1123.0,5.0,1.0,0.9,16.3
0.0,3.62,0.0,0.0,1.62,0.68,0.0,0.0,0.0,0.0,94.07,0.0,0.0,0.0,1.0,1123.0,6.0,1.0,0.9,14.7
0.0,3.62,0.0,0.0,1.62,0.68,0.0,0.0,0.0,0.0,94.07,0.0,0.0,0.0,1.0,1048.0,4.0,1.0,0.9,9.4
0.0,3.62,0.0,0.0,1.62,0.68,0.0,0.0,0.0,0.0,94.07,0.0,0.0,0.0,1.0,1073.0,4.0,1.0,0.9,13.0
0.0,3.62,0.0,0.0,1.62,0.68,0.0,0.0,0.0,0.0,94.07,0.0,0.0,0.0,1.0,1098.0,4.0,1.0,0.9,16.0
0.0,2.77,0.0,0.0,1.03,1.39,0.0,0.0,0.0,0.0,0.0,0.0,0.0,94.81,1.0,1023.0,4.0,1.0,0.01,3.2
0.0,2.77,0.0,0.0,1.03,1.39,0.0,0.0,0.0,0.0,0.0,0.0,0.0,94.81,1.0,1023.0,4.0,1.0,0.01,1.6
0.0,2.77,0.0,0.0,1.03,1.39,0.0,0.0,0.0,0.0,0.0,0.0,0.0,94.81,1.0,1023.0,4.0,1.0,0.01,2.9
0.0,2.62,0.0,0.0,2.19,0.98,0.0,0.0,0.0,0.0,94.21,0.0,0.0,0.0,1.0,1021.0,4.0,1.2,0.95,1.0
0.0,2.62,0.0,0.0,2.19,0.98,0.0,0.0,0.0,0.0,94.21,0.0,0.0,0.0,1.0,1031.0,4.0,1.2,0.95,1.4
0.0,2.62,0.0,0.0,2.19,0.98,0.0,0.0,0.0,0.0,94.21,0.0,0.0,0.0,1.0,1041.0,4.0,1.2,0.95,2.0
0.0,2.62,0.0,0.0,2.19,0.98,0.0,0.0,0.0,0.0,94.21,0.0,0.0,0.0,1.0,1052.0,4.0,1.2,0.95,2.7
0.0,2.62,0.0,0.0,2.19,0.98,0.0,0.0,0.0,0.0,94.21,0.0,0.0,0.0,1.0,1061.0,4.0,1.2,0.95,4.1
0.0,2.62,0.0,0.0,2.19,0.98,0.0,0.0,0.0,0.0,94.21,0.0,0.0,0.0,1.0,1071.0,4.0,1.2,0.95,5.5
0.0,2.15,0.0,0.0,1.08,1.08,0.0,0.0,0.0,0.0,95.7,0.0,0.0,0.0,1.0,1073.0,5.0,1.0,0.13,23.4
0.0,2.15,0.0,0.0,1.08,1.08,0.0,0.0,0.0,0.0,95.7,0.0,0.0,0.0,1.0,1073.0,4.8,1.0,0.13,20.1
0.0,2.13,0.0,0.0,8.55,1.07,0.0,0.0,0.0,0.0,88.25,0.0,0.0,0.0,1.0,973.0,3.0,1.0,0.07,11.2
0.0,2.13,0.0,0.0,8.55,1.07,0.0,0.0,0.0,0.0,88.25,0.0,0.0,0.0,1.0,973.0,3.0,1.0,0.21,8.0
0.0,2.13,0.0,0.0,8.55,1.07,0.0,0.0,0.0,0.0,88.25,0.0,0.0,0.0,1.0,973.0,3.0,1.0,0.42,18.0
0.0,2.13,0.0,0.0,8.55,1.07,0.0,0.0,0.0,0.0,88.25,0.0,0.0,0.0,1.0,973.0,3.0,1.0,0.64,18.5
0.0,2.13,0.0,0.0,8.55,1.07,0.0,0.0,0.0,0.0,88.25,0.0,0.0,0.0,1.0,973.0,3.0,1.0,1.06,17.2
0.0,2.13,0.0,0.0,8.55,1.07,0.0,0.0,0.0,0.0,88.25,0.0,0.0,0.0,1.0,973.0,3.0,1.0,2.12,14.7
0.0,2.11,0.0,0.0,0.79,1.06,0.0,0.0,0.0,0.0,96.05,0.0,0.0,0.0,1.0,1023.0,4.0,1.0,0.02,4.1
0.0,2.11,0.0,0.0,0.79,1.06,0.0,0.0,0.0,0.0,96.05,0.0,0.0,0.0,1.0,1023.0,4.0,1.0,0.01,2.3
0.0,2.11,0.0,0.0,0.79,1.06,0.0,0.0,0.0,0.0,96.05,0.0,0.0,0.0,1.0,1098.0,2.5,1.0,0.01,19.1
0.0,2.11,0.0,0.0,0.79,1.06,0.0,0.0,0.0,0.0,96.05,0.0,0.0,0.0,1.0,1098.0,2.5,1.0,0.01,20.6
0.0,2.11,0.0,0.0,0.79,1.06,0.0,0.0,0.0,0.0,96.05,0.0,0.0,0.0,1.0,1098.0,3.0,1.0,0.01,16.0
0.0,2.11,0.0,0.0,0.79,1.06,0.0,0.0,0.0,0.0,96.05,0.0,0.0,0.0,1.0,1073.0,4.0,1.0,0.0,10.9
0.0,2.08,0.0,0.0,4.44,1.04,0.0,0.0,0.0,0.0,92.44,0.0,0.0,0.0,1.0,1123.0,5.0,0.9,0.0,8.6
0.0,2.08,0.0,0.0,4.44,1.04,0.0,0.0,0.0,0.0,92.44,0.0,0.0,0.0,1.0,1123.0,5.0,0.9,0.0,11.7
0.0,2.08,0.0,0.0,4.44,1.04,0.0,0.0,0.0,0.0,92.44,0.0,0.0,0.0,1.0,1123.0,5.0,0.9,0.0,15.7
0.0,2.08,0.0,0.0,4.44,1.04,0.0,0.0,0.0,0.0,92.44,0.0,0.0,0.0,1.0,1123.0,5.0,0.9,0.0,16.4
0.0,2.08,0.0,0.0,4.44,1.04,0.0,0.0,0.0,0.0,92.44,0.0,0.0,0.0,1.0,1123.0,5.0,0.9,0.0,18.6
0.0,2.08,0.0,0.0,4.44,1.04,0.0,0.0,0.0,0.0,92.44,0.0,0.0,0.0,1.0,1123.0,5.0,0.9,0.0,17.9
0.0,2.08,0.0,0.0,4.44,1.04,0.0,0.0,0.0,0.0,92.44,0.0,0.0,0.0,1.0,1048.0,7.5,0.9,0.0,7.81
0.0,2.08,0.0,0.0,4.44,1.04,0.0,0.0,0.0,0.0,92.44,0.0,0.0,0.0,1.0,1073.0,7.5,0.9,0.0,9.88
0.0,2.08,0.0,0.0,4.44,1.04,0.0,0.0,0.0,0.0,92.44,0.0,0.0,0.0,1.0,1098.0,7.5,0.9,0.0,10.125
0.0,2.08,0.0,0.0,4.44,1.04,0.0,0.0,0.0,0.0,92.44,0.0,0.0,0.0,1.0,1123.0,7.5,0.9,0.0,10.64
0.0,2.08,0.0,0.0,4.44,1.04,0.0,0.0,0.0,0.0,92.44,0.0,0.0,0.0,1.0,1148.0,7.5,0.9,0.0,10.23
0.0,1.44,0.0,0.0,0.53,0.72,0.0,0.0,0.0,0.0,0.0,97.31,0.0,0.0,1.0,1023.0,4.0,1.0,0.01,1.0
0.0,1.43,0.0,0.0,0.53,0.71,0.0,0.0,0.0,0.0,48.66,0.0,48.66,0.0,1.0,1023.0,4.0,1.0,0.02,2.5
0.0,3.09,0.0,0.0,8.26,1.64,0.0,0.0,0.0,0.0,87.01,0.0,0.0,0.0,1.0,953.0,3.0,1.0,0.06,0.1
0.0,3.09,0.0,0.0,8.26,1.64,0.0,0.0,0.0,0.0,87.01,0.0,0.0,0.0,1.0,973.0,3.0,1.0,0.06,0.9
0.0,3.09,0.0,0.0,8.26,1.64,0.0,0.0,0.0,0.0,87.01,0.0,0.0,0.0,1.0,1023.0,3.0,1.0,0.06,11.6
0.0,3.09,0.0,0.0,8.26,1.64,0.0,0.0,0.0,0.0,87.01,0.0,0.0,0.0,1.0,1043.0,3.0,1.0,0.06,19.4
0.0,3.09,0.0,0.0,8.26,1.64,0.0,0.0,0.0,0.0,87.01,0.0,0.0,0.0,1.0,1073.0,3.0,1.0,0.06,22.6
0.0,3.09,0.0,0.0,8.26,1.64,0.0,0.0,0.0,0.0,87.01,0.0,0.0,0.0,1.0,1093.0,3.0,1.0,0.13,22.9
0.0,3.09,0.0,0.0,8.26,1.64,0.0,0.0,0.0,0.0,87.01,0.0,0.0,0.0,1.0,1073.0,3.0,1.0,0.13,14.0
0.0,3.09,0.0,0.0,8.26,1.64,0.0,0.0,0.0,0.0,87.01,0.0,0.0,0.0,1.0,1073.0,3.0,1.0,0.04,7.7
0.0,3.09,0.0,0.0,8.26,1.64,0.0,0.0,0.0,0.0,87.01,0.0,0.0,0.0,1.0,1073.0,2.0,1.0,0.06,19.2
0.0,3.09,0.0,0.0,8.26,1.64,0.0,0.0,0.0,0.0,87.01,0.0,0.0,0.0,1.0,1073.0,4.0,1.0,0.06,12.7
0.0,3.09,0.0,0.0,8.26,1.64,0.0,0.0,0.0,0.0,87.01,0.0,0.0,0.0,1.0,1073.0,5.0,1.0,0.06,9.1
0.0,3.09,0.0,0.0,8.26,1.64,0.0,0.0,0.0,0.0,87.01,0.0,0.0,0.0,1.0,1121.0,3.0,1.0,0.06,23.8
0.0,2.72,0.0,0.0,2.91,1.36,0.0,0.0,0.0,0.0,0.0,0.0,0.0,93.01,1.0,1048.0,3.0,1.0,0.36,12.3
0.0,2.72,0.0,0.0,2.91,1.36,0.0,0.0,0.0,0.0,0.0,0.0,0.0,93.01,1.0,1073.0,3.0,1.0,0.36,14.1
0.0,2.72,0.0,0.0,2.91,1.36,0.0,93.01,0.0,0.0,0.0,0.0,0.0,0.0,1.0,998.0,2.0,1.0,0.18,0.4
0.0,2.72,0.0,0.0,2.91,1.36,0.0,93.01,0.0,0.0,0.0,0.0,0.0,0.0,1.0,998.0,2.0,1.0,0.18,0.2
0.0,2.72,0.0,0.0,2.91,1.36,0.0,93.01,0.0,0.0,0.0,0.0,0.0,0.0,1.0,1023.0,2.0,1.0,0.18,1.7
0.0,2.72,0.0,0.0,2.91,1.36,0.0,93.01,0.0,0.0,0.0,0.0,0.0,0.0,1.0,1048.0,2.0,1.0,0.18,4.6
0.0,2.72,0.0,0.0,2.91,1.36,0.0,93.01,0.0,0.0,0.0,0.0,0.0,0.0,1.0,1073.0,2.0,1.0,0.18,17.9
0.0,2.72,0.0,0.0,2.91,1.36,0.0,93.01,0.0,0.0,0.0,0.0,0.0,0.0,1.0,1098.0,2.0,1.0,0.18,15.2
0.0,2.72,0.0,0.0,2.91,1.36,0.0,93.01,0.0,0.0,0.0,0.0,0.0,0.0,1.0,1123.0,2.0,1.0,0.18,17.0
23.46,2.4,0.0,0.0,2.57,1.2,0.0,70.37,0.0,0.0,0.0,0.0,0.0,0.0,1.0,998.0,2.0,1.0,0.18,0.6
23.46,2.4,0.0,0.0,2.57,1.2,0.0,70.37,0.0,0.0,0.0,0.0,0.0,0.0,1.0,1023.0,2.0,1.0,0.18,1.0
23.46,2.4,0.0,0.0,2.57,1.2,0.0,70.37,0.0,0.0,0.0,0.0,0.0,0.0,1.0,1023.0,2.0,1.0,0.18,0.5
23.46,2.4,0.0,0.0,2.57,1.2,0.0,70.37,0.0,0.0,0.0,0.0,0.0,0.0,1.0,1048.0,2.0,1.0,0.18,4.3
23.46,2.4,0.0,0.0,2.57,1.2,0.0,70.37,0.0,0.0,0.0,0.0,0.0,0.0,1.0,1073.0,2.0,1.0,0.18,9.8
23.46,2.4,0.0,0.0,2.57,1.2,0.0,70.37,0.0,0.0,0.0,0.0,0.0,0.0,1.0,1098.0,2.0,1.0,0.18,18.1
23.46,2.4,0.0,0.0,2.57,1.2,0.0,70.37,0.0,0.0,0.0,0.0,0.0,0.0,1.0,1123.0,2.0,1.0,0.18,16.1
0.0,2.15,0.0,0.0,2.3,1.07,0.0,0.0,0.0,0.0,85.04,0.0,0.0,9.45,1.0,1048.0,3.0,1.0,0.36,12.7
0.0,2.15,0.0,0.0,2.3,1.07,0.0,0.0,0.0,0.0,85.04,0.0,0.0,9.45,1.0,1073.0,3.0,1.0,0.36,15.1
0.0,2.17,2.27,0.0,2.32,1.08,0.0,0.0,0.0,0.0,92.16,0.0,0.0,0.0,1.0,1113.0,3.0,1.0,0.04,21.2
0.0,2.17,2.27,0.0,2.32,1.08,0.0,0.0,0.0,0.0,92.16,0.0,0.0,0.0,1.0,1113.0,4.0,1.0,0.04,19.7
0.0,2.17,2.27,0.0,2.32,1.08,0.0,0.0,0.0,0.0,92.16,0.0,0.0,0.0,1.0,1113.0,5.0,1.0,0.04,15.6
0.0,2.17,2.27,0.0,2.32,1.08,0.0,0.0,0.0,0.0,92.16,0.0,0.0,0.0,1.0,1113.0,6.0,1.0,0.04,15.0
0.0,2.17,2.27,0.0,2.32,1.08,0.0,0.0,0.0,0.0,92.16,0.0,0.0,0.0,1.0,1053.0,3.0,1.0,0.04,1.6
0.0,2.17,2.27,0.0,2.32,1.08,0.0,0.0,0.0,0.0,92.16,0.0,0.0,0.0,1.0,1073.0,3.0,1.0,0.04,9.0
0.0,2.17,2.27,0.0,2.32,1.08,0.0,0.0,0.0,0.0,92.16,0.0,0.0,0.0,1.0,1093.0,3.0,1.0,0.04,18.0
0.0,2.17,2.27,0.0,2.32,1.08,0.0,0.0,0.0,0.0,92.16,0.0,0.0,0.0,1.0,1113.0,3.0,1.0,0.04,19.3
0.0,2.17,2.27,0.0,2.32,1.08,0.0,0.0,0.0,0.0,92.16,0.0,0.0,0.0,1.0,1153.0,3.0,1.0,0.04,15.2
0.0,2.17,2.27,0.0,2.32,1.08,0.0,0.0,0.0,0.0,92.16,0.0,0.0,0.0,1.0,1173.0,3.0,1.0,0.04,15.5
0.0,2.05,0.0,0.0,2.19,1.02,0.0,0.0,0.0,0.0,90.0,0.0,0.0,0.0,1.0,1048.0,3.0,1.0,0.36,2.6
0.0,2.05,0.0,0.0,2.19,1.02,0.0,0.0,0.0,0.0,80.53,9.47,0.0,4.74,1.0,1048.0,3.0,1.0,0.36,9.3
0.0,2.05,0.0,0.0,2.19,1.02,0.0,0.0,0.0,0.0,90.0,0.0,0.0,0.0,1.0,1073.0,3.0,1.0,0.36,7.8
0.0,2.05,0.0,0.0,2.19,1.02,0.0,0.0,0.0,0.0,80.53,9.47,0.0,4.74,1.0,1073.0,3.0,1.0,0.36,11.9
71.62,1.75,0.0,0.0,1.88,0.88,0.0,23.87,0.0,0.0,0.0,0.0,0.0,0.0,1.0,998.0,2.0,1.0,0.18,0.4
71.62,1.75,0.0,0.0,1.88,0.88,0.0,23.87,0.0,0.0,0.0,0.0,0.0,0.0,1.0,1023.0,2.0,1.0,0.18,10.8
71.62,1.75,0.0,0.0,1.88,0.88,0.0,23.87,0.0,0.0,0.0,0.0,0.0,0.0,1.0,1048.0,2.0,1.0,0.18,8.5
71.62,1.75,0.0,0.0,1.88,0.88,0.0,23.87,0.0,0.0,0.0,0.0,0.0,0.0,1.0,1073.0,2.0,1.0,0.18,6.0
71.62,1.75,0.0,0.0,1.88,0.88,0.0,23.87,0.0,0.0,0.0,0.0,0.0,0.0,1.0,1073.0,2.0,1.0,0.18,1.8
71.62,1.75,0.0,0.0,1.88,0.88,0.0,23.87,0.0,0.0,0.0,0.0,0.0,0.0,1.0,1098.0,2.0,1.0,0.18,9.3
71.62,1.75,0.0,0.0,1.88,0.88,0.0,23.87,0.0,0.0,0.0,0.0,0.0,0.0,1.0,1123.0,2.0,1.0,0.18,17.2
96.35,1.42,0.0,0.0,1.52,0.71,0.0,0.0,0.0,0.0,0.0,0.0,0.0,0.0,1.0,998.0,2.0,1.0,0.18,0.4
96.35,1.42,0.0,0.0,1.52,0.71,0.0,0.0,0.0,0.0,0.0,0.0,0.0,0.0,1.0,1023.0,2.0,1.0,0.18,1.6
96.35,1.42,0.0,0.0,1.52,0.71,0.0,0.0,0.0,0.0,0.0,0.0,0.0,0.0,1.0,1048.0,2.0,1.0,0.18,16.5
96.35,1.42,0.0,0.0,1.52,0.71,0.0,0.0,0.0,0.0,0.0,0.0,0.0,0.0,1.0,1073.0,2.0,1.0,0.18,13.7
96.35,1.42,0.0,0.0,1.52,0.71,0.0,0.0,0.0,0.0,0.0,0.0,0.0,0.0,1.0,1098.0,2.0,1.0,0.18,12.3
96.35,1.42,0.0,0.0,1.52,0.71,0.0,0.0,0.0,0.0,0.0,0.0,0.0,0.0,1.0,1098.0,2.0,1.0,0.18,2.6
96.35,1.42,0.0,0.0,1.52,0.71,0.0,0.0,0.0,0.0,0.0,0.0,0.0,0.0,1.0,1123.0,2.0,1.0,0.18,15.1
96.4,1.4,0.0,0.0,1.5,0.7,0.0,0.0,0.0,0.0,0.0,0.0,0.0,0.0,1.0,1023.0,7.4,1.0,0.02,2.6
0.0,4.5,2.36,2.378978995,6.01,2.25,0.0,0.0,0.0,0.0,82.5,0.0,0.0,0.0,1.0,955.0,4.0,1.0,0.4,0.8
0.0,4.5,2.36,2.378978995,6.01,2.25,0.0,0.0,0.0,0.0,82.5,0.0,0.0,0.0,1.0,1001.0,4.0,1.0,0.4,5.4
0.0,4.5,2.36,2.378978995,6.01,2.25,0.0,0.0,0.0,0.0,82.5,0.0,0.0,0.0,1.0,1027.0,4.0,1.0,0.4,11.9
0.0,4.5,2.36,2.378978995,6.01,2.25,0.0,0.0,0.0,0.0,82.5,0.0,0.0,0.0,1.0,1035.0,4.0,1.0,0.4,15.6
0.0,4.5,2.36,2.378978995,6.01,2.25,0.0,0.0,0.0,0.0,82.5,0.0,0.0,0.0,1.0,1050.0,4.0,1.0,0.4,20.8
0.0,4.5,2.36,2.378978995,6.01,2.25,0.0,0.0,0.0,0.0,82.5,0.0,0.0,0.0,1.0,1067.0,4.0,1.0,0.4,20.8
0.0,4.5,2.36,2.378978995,6.01,2.25,0.0,0.0,0.0,0.0,82.5,0.0,0.0,0.0,1.0,1088.0,4.0,1.0,0.4,19.3
0.0,4.5,2.36,2.378978995,6.01,2.25,0.0,0.0,0.0,0.0,82.5,0.0,0.0,0.0,1.0,1098.0,4.0,1.0,0.4,17.0
0.0,4.5,2.36,2.378978995,6.01,2.25,0.0,0.0,0.0,0.0,82.5,0.0,0.0,0.0,1.0,1067.0,3.0,1.0,0.4,17.3
0.0,4.5,2.36,2.378978995,6.01,2.25,0.0,0.0,0.0,0.0,82.5,0.0,0.0,0.0,1.0,1067.0,5.0,1.0,0.4,8.5
0.0,4.36,0.0,2.31,5.83,2.18,0.0,0.0,0.0,0.0,85.32,0.0,0.0,0.0,1.0,956.0,4.0,1.0,0.42,0.1
0.0,4.36,0.0,2.31,5.83,2.18,0.0,0.0,0.0,0.0,85.32,0.0,0.0,0.0,1.0,1005.0,4.0,1.0,0.42,7.7
0.0,4.36,0.0,2.31,5.83,2.18,0.0,0.0,0.0,0.0,85.32,0.0,0.0,0.0,1.0,1030.0,4.0,1.0,0.42,16.2
0.0,4.36,0.0,2.31,5.83,2.18,0.0,0.0,0.0,0.0,85.32,0.0,0.0,0.0,1.0,1055.0,4.0,1.0,0.42,23.1
0.0,4.36,0.0,2.31,5.83,2.18,0.0,0.0,0.0,0.0,85.32,0.0,0.0,0.0,1.0,1056.0,4.0,1.0,0.42,22.6
0.0,4.36,0.0,2.31,5.83,2.18,0.0,0.0,0.0,0.0,85.32,0.0,0.0,0.0,1.0,1074.0,4.0,1.0,0.42,23.4
0.0,4.36,0.0,2.31,5.83,2.18,0.0,0.0,0.0,0.0,85.32,0.0,0.0,0.0,1.0,1090.0,4.0,1.0,0.42,21.1
0.0,4.36,0.0,2.31,5.83,2.18,0.0,0.0,0.0,0.0,85.32,0.0,0.0,0.0,1.0,1113.0,4.0,1.0,0.42,18.7
0.0,4.36,2.29,0.0,5.83,2.18,0.0,0.0,0.0,0.0,85.34,0.0,0.0,0.0,1.0,954.0,4.0,1.0,0.41,2.2
0.0,4.36,2.29,0.0,5.83,2.18,0.0,0.0,0.0,0.0,85.34,0.0,0.0,0.0,1.0,1006.0,4.0,1.0,0.41,14.0
0.0,4.36,2.29,0.0,5.83,2.18,0.0,0.0,0.0,0.0,85.34,0.0,0.0,0.0,1.0,1031.0,4.0,1.0,0.41,21.2
0.0,4.36,2.29,0.0,5.83,2.18,0.0,0.0,0.0,0.0,85.34,0.0,0.0,0.0,1.0,1047.0,4.0,1.0,0.41,21.1
0.0,4.36,2.29,0.0,5.83,2.18,0.0,0.0,0.0,0.0,85.34,0.0,0.0,0.0,1.0,1068.0,4.0,1.0,0.41,19.4
0.0,4.36,2.29,0.0,5.83,2.18,0.0,0.0,0.0,0.0,85.34,0.0,0.0,0.0,1.0,1089.0,4.0,1.0,0.41,17.8
0.0,4.36,2.29,0.0,5.83,2.18,0.0,0.0,0.0,0.0,85.34,0.0,0.0,0.0,1.0,1114.0,4.0,1.0,0.41,15.1
0.0,4.36,0.0,2.31,5.83,2.18,0.0,0.0,0.0,0.0,85.32,0.0,0.0,0.0,1.0,1055.0,2.0,1.0,0.42,24.0
0.0,4.36,0.0,2.31,5.83,2.18,0.0,0.0,0.0,0.0,85.32,0.0,0.0,0.0,1.0,1055.0,3.0,1.0,0.42,18.8
0.0,4.36,0.0,2.31,5.83,2.18,0.0,0.0,0.0,0.0,85.32,0.0,0.0,0.0,1.0,1055.0,5.0,1.0,0.42,9.6
0.0,4.36,2.29,0.0,5.83,2.18,0.0,0.0,0.0,0.0,85.34,0.0,0.0,0.0,1.0,1074.0,2.0,1.0,0.41,20.5
0.0,4.36,2.29,0.0,5.83,2.18,0.0,0.0,0.0,0.0,85.34,0.0,0.0,0.0,1.0,1074.0,3.0,1.0,0.41,17.7
0.0,4.36,2.29,0.0,5.83,2.18,0.0,0.0,0.0,0.0,85.34,0.0,0.0,0.0,1.0,1074.0,5.0,1.0,0.41,7.6
0.0,4.36,2.29,0.0,5.83,2.18,0.0,0.0,0.0,0.0,85.34,0.0,0.0,0.0,1.0,1067.0,2.0,1.0,0.4,17.8
0.0,4.23,0.0,0.0,5.66,2.12,0.0,0.0,0.0,0.0,87.99,0.0,0.0,0.0,1.0,938.0,4.0,1.0,0.43,2.4
0.0,4.23,0.0,0.0,5.66,2.12,0.0,0.0,0.0,0.0,87.99,0.0,0.0,0.0,1.0,988.0,4.0,1.0,0.43,18.4
0.0,4.23,0.0,0.0,5.66,2.12,0.0,0.0,0.0,0.0,87.99,0.0,0.0,0.0,1.0,1003.0,4.0,1.0,0.43,20.2
0.0,4.23,0.0,0.0,5.66,2.12,0.0,0.0,0.0,0.0,87.99,0.0,0.0,0.0,1.0,1013.0,4.0,1.0,0.43,21.1
0.0,4.23,0.0,0.0,5.66,2.12,0.0,0.0,0.0,0.0,87.99,0.0,0.0,0.0,1.0,1031.0,4.0,1.0,0.43,19.5
0.0,4.23,0.0,0.0,5.66,2.12,0.0,0.0,0.0,0.0,87.99,0.0,0.0,0.0,1.0,1033.0,4.0,1.0,0.43,19.6
0.0,4.23,0.0,0.0,5.66,2.12,0.0,0.0,0.0,0.0,87.99,0.0,0.0,0.0,1.0,1054.0,4.0,1.0,0.43,17.9
0.0,4.23,0.0,0.0,5.66,2.12,0.0,0.0,0.0,0.0,87.99,0.0,0.0,0.0,1.0,1079.0,4.0,1.0,0.43,15.8
0.0,4.23,0.0,0.0,5.66,2.12,0.0,0.0,0.0,0.0,87.99,0.0,0.0,0.0,1.0,1013.0,2.0,1.0,0.43,19.0
0.0,4.23,0.0,0.0,5.66,2.12,0.0,0.0,0.0,0.0,87.99,0.0,0.0,0.0,1.0,1013.0,3.0,1.0,0.43,17.2
0.0,4.23,0.0,0.0,5.66,2.12,0.0,0.0,0.0,0.0,87.99,0.0,0.0,0.0,1.0,1013.0,5.0,1.0,0.43,10.3
0.0,4.32,0.0,0.0,4.82,2.16,0.0,0.0,0.0,0.0,88.7,0.0,0.0,0.0,1.0,1073.0,5.0,1.0,0.16,17.4
0.0,4.32,0.0,0.0,4.82,2.16,0.0,0.0,0.0,0.0,88.7,0.0,0.0,0.0,1.0,1053.0,5.0,1.0,0.16,16.1
0.0,4.32,0.0,0.0,4.82,2.16,0.0,0.0,0.0,0.0,88.7,0.0,0.0,0.0,1.0,1033.0,5.0,1.0,0.16,13.4
0.0,4.32,0.0,0.0,4.82,2.16,0.0,0.0,0.0,0.0,88.7,0.0,0.0,0.0,1.0,1013.0,5.0,1.0,0.16,7.6
0.0,4.32,0.0,0.0,4.82,2.16,0.0,0.0,0.0,0.0,88.7,0.0,0.0,0.0,1.0,993.0,5.0,1.0,0.16,4.6
0.0,4.32,0.0,0.0,4.82,2.16,0.0,0.0,0.0,0.0,88.7,0.0,0.0,0.0,1.0,953.0,5.0,1.0,0.16,0.2
0.0,2.08,0.0,0.0,2.11,1.04,0.0,0.0,0.0,0.0,94.76,0.0,0.0,0.0,0.0,1073.0,5.0,1.0,0.05,12.4
0.0,2.11,0.0,0.0,2.13,1.06,0.0,0.0,0.0,0.0,92.39,0.0,0.0,2.31,1.0,1073.0,5.0,1.0,0.18,21.9
0.0,2.11,0.0,0.0,2.13,1.06,0.0,0.0,0.0,0.0,92.39,0.0,0.0,2.31,1.0,1053.0,5.0,1.0,0.18,20.2
0.0,2.11,0.0,0.0,2.13,1.06,0.0,0.0,0.0,0.0,92.39,0.0,0.0,2.31,1.0,1033.0,5.0,1.0,0.18,18.3
0.0,2.11,0.0,0.0,2.13,1.06,0.0,0.0,0.0,0.0,92.39,0.0,0.0,2.31,1.0,1013.0,5.0,1.0,0.18,15.7
0.0,2.11,0.0,0.0,2.13,1.06,0.0,0.0,0.0,0.0,92.39,0.0,0.0,2.31,1.0,993.0,5.0,1.0,0.18,14.0
0.0,2.11,0.0,0.0,2.13,1.06,0.0,0.0,0.0,0.0,92.43,0.0,0.0,2.37,1.0,1073.0,5.0,1.0,0.18,23.3
0.0,2.11,0.0,0.0,2.13,1.06,0.0,0.0,0.0,0.0,92.43,0.0,0.0,2.37,1.0,1053.0,5.0,1.0,0.18,21.5
0.0,2.11,0.0,0.0,2.13,1.06,0.0,0.0,0.0,0.0,92.43,0.0,0.0,2.37,1.0,1033.0,5.0,1.0,0.18,21.8
0.0,2.11,0.0,0.0,2.13,1.06,0.0,0.0,0.0,0.0,92.43,0.0,0.0,2.37,1.0,1013.0,5.0,1.0,0.18,19.8
0.0,2.11,0.0,0.0,2.13,1.06,0.0,0.0,0.0,0.0,92.43,0.0,0.0,2.37,1.0,993.0,5.0,1.0,0.18,19.6
0.0,2.11,0.0,0.0,2.13,1.06,0.0,0.0,0.0,0.0,94.09,0.0,0.0,0.64,1.0,993.0,5.0,1.0,0.17,9.6
0.0,2.11,0.0,0.0,2.13,1.06,0.0,0.0,0.0,0.0,94.01,0.0,0.0,0.71,1.0,993.0,5.0,1.0,0.17,13.8
0.0,2.11,0.0,0.0,2.13,1.06,0.0,0.0,0.0,0.0,93.8,0.0,0.0,0.93,1.0,993.0,5.0,1.0,0.17,18.3
0.0,2.11,0.0,0.0,2.13,1.06,0.0,0.0,0.0,0.0,93.58,0.0,0.0,1.14,1.0,993.0,5.0,1.0,0.17,21.5
0.0,2.11,0.0,0.0,2.13,1.06,0.0,0.0,0.0,0.0,93.28,0.0,0.0,1.43,1.0,993.0,5.0,1.0,0.16,24.5
0.0,2.08,0.0,0.0,2.11,1.04,0.0,0.0,0.0,0.0,94.76,0.0,0.0,0.0,1.0,923.0,7.4,1.0,0.07,0.3
0.0,2.08,0.0,0.0,2.11,1.04,0.0,0.0,0.0,0.0,94.76,0.0,0.0,0.0,1.0,948.0,7.4,1.0,0.07,3.0
0.0,2.08,0.0,0.0,2.11,1.04,0.0,0.0,0.0,0.0,94.76,0.0,0.0,0.0,1.0,998.0,7.4,1.0,0.07,7.9
0.0,2.08,0.0,0.0,2.11,1.04,0.0,0.0,0.0,0.0,94.76,0.0,0.0,0.0,1.0,1048.0,7.4,1.0,0.07,13.2
0.0,2.08,0.0,0.0,2.11,1.04,0.0,0.0,0.0,0.0,94.76,0.0,0.0,0.0,1.0,1073.0,7.4,1.0,0.07,13.9
0.0,1.24,0.0,0.0,2.1,0.62,0.0,0.0,0.0,0.0,96.04,0.0,0.0,0.0,0.0,1073.0,5.0,1.0,0.05,18.3
0.0,1.24,0.0,0.0,2.1,0.62,0.0,0.0,0.0,0.0,96.04,0.0,0.0,0.0,0.0,1043.0,5.0,1.0,0.05,9.7
0.0,1.24,0.0,0.0,2.1,0.62,0.0,0.0,0.0,0.0,96.04,0.0,0.0,0.0,0.0,1063.0,5.0,1.0,0.05,14.6
0.0,1.24,0.0,0.0,2.1,0.62,0.0,0.0,0.0,0.0,96.04,0.0,0.0,0.0,0.0,1083.0,5.0,1.0,0.05,18.3
0.0,1.24,0.0,0.0,2.1,0.62,0.0,0.0,0.0,0.0,96.04,0.0,0.0,0.0,0.0,1103.0,5.0,1.0,0.05,16.0
0.0,1.24,0.0,0.0,2.1,0.62,0.0,0.0,0.0,0.0,96.04,0.0,0.0,0.0,0.0,1123.0,5.0,1.0,0.05,16.0
0.0,1.24,0.0,0.0,2.1,0.62,0.0,0.0,0.0,0.0,96.04,0.0,0.0,0.0,0.0,1143.0,5.0,1.0,0.05,15.1
0.0,1.24,0.0,0.0,2.1,0.62,0.0,0.0,0.0,0.0,96.04,0.0,0.0,0.0,0.0,1163.0,5.0,1.0,0.05,14.1
0.0,1.24,0.0,0.0,2.1,0.62,0.0,0.0,0.0,0.0,96.04,0.0,0.0,0.0,0.0,1183.0,2.0,1.0,0.05,19.6
0.0,1.24,0.0,0.0,2.1,0.62,0.0,0.0,0.0,0.0,96.04,0.0,0.0,0.0,0.0,1183.0,3.0,1.0,0.05,18.3
0.0,1.24,0.0,0.0,2.1,0.62,0.0,0.0,0.0,0.0,96.04,0.0,0.0,0.0,0.0,1183.0,4.0,1.0,0.05,17.5
0.0,1.24,0.0,0.0,2.1,0.62,0.0,0.0,0.0,0.0,96.04,0.0,0.0,0.0,0.0,1183.0,5.0,1.0,0.05,17.6
0.0,1.24,0.0,0.0,2.1,0.62,0.0,0.0,0.0,0.0,96.04,0.0,0.0,0.0,0.0,1183.0,6.0,1.0,0.05,11.4
0.0,8.76,0.0,0.0,14.05,4.38,0.0,0.0,0.0,0.0,72.81,0.0,0.0,0.0,1.0,873.0,5.0,1.0,0.11,1.4
0.0,8.76,0.0,0.0,14.05,4.38,0.0,0.0,0.0,0.0,72.81,0.0,0.0,0.0,1.0,923.0,5.0,1.0,0.11,8.3
0.0,8.76,0.0,0.0,14.05,4.38,0.0,0.0,0.0,0.0,72.81,0.0,0.0,0.0,1.0,973.0,5.0,1.0,0.11,11.0
0.0,8.76,0.0,0.0,14.05,4.38,0.0,0.0,0.0,0.0,72.81,0.0,0.0,0.0,1.0,1023.0,5.0,1.0,0.11,12.3
0.0,8.76,0.0,0.0,14.05,4.38,0.0,0.0,0.0,0.0,72.81,0.0,0.0,0.0,1.0,1073.0,5.0,1.0,0.11,11.5
0.0,8.76,0.0,0.0,14.05,4.38,0.0,0.0,0.0,0.0,72.81,0.0,0.0,0.0,1.0,1123.0,5.0,1.0,0.11,7.9
0.0,8.76,0.0,0.0,14.05,4.38,0.0,0.0,0.0,0.0,72.81,0.0,0.0,0.0,1.0,873.0,2.0,1.0,0.11,2.2
0.0,8.76,0.0,0.0,14.05,4.38,0.0,0.0,0.0,0.0,72.81,0.0,0.0,0.0,1.0,923.0,2.0,1.0,0.11,10.0
0.0,8.76,0.0,0.0,14.05,4.38,0.0,0.0,0.0,0.0,72.81,0.0,0.0,0.0,1.0,973.0,2.0,1.0,0.11,14.7
0.0,8.76,0.0,0.0,14.05,4.38,0.0,0.0,0.0,0.0,72.81,0.0,0.0,0.0,1.0,1023.0,2.0,1.0,0.11,15.6
0.0,8.76,0.0,0.0,14.05,4.38,0.0,0.0,0.0,0.0,72.81,0.0,0.0,0.0,1.0,1073.0,2.0,1.0,0.11,14.7
