Repository: jsjong98/Catalyst-AI

Catalyst-AI
Sungkyunkwan University, School of Chemical Engineering
IPSE (Laboratory of Intelligence Process System Engieering)
Jonghwan Oh (1), Janggeun Lee (2), Dongin Jung (2), Jiyong Kim (*)

Don't Copy this code.

File: New Database/Na_W_Mn_Cat.csv (part 1 of 3)
Cation 1,Cation 1 mol%,Cation 2,Cation 2 mol%,Cation 3,Cation 3 mol%,Cation 4,Cation 4 mol%,Cation 5,Cation 5 mol%,Cation 6,Cation 6 mol%,Anion 1,Anion 1 mol%,Anion 2,Anion 2 mol%,Support 1,Support 1 mol%,Support 2,Support 2 mol%,Support 3,Support 3 mol%,Preparation,Temperature,p(CH4),p(O2),p(CH4)/p(O2),p total,Contact time,X(O2),X(CH4),S(COx),S(C2=),S(C2-),S(C2),Y(C2)
W,0.5,Na,33.2,Mn,66.3,,,,,,,,,,,,,,,,,n.a.,1089,0.67,0.33,2,1,3,100,41,,32,12,44,18
W,2.3,Na,19.5,Mn,58.7,,,,,,,Cl,19.5,,,,,,,,,Impregnation,1073,0.67,0.33,2,1,3,99,40.7,,31.2,12.3,43.5,17.7
Na,8.9,W,4.5,Mn,3.5,,,,,,,,,,,Si,83.1,,,,,Therm.decomp.,973,0.4,0.1,4,1,1.33,100,40,,48,,63,25.2
Na,2.1,W,1.05,Mn,2.25,,,,,,,,,,,Si,94.6,,,,,Solid-phase technique,1092,0.68,0.32,2.1,1,0.15,89,37,52,35,13,48,17.8
Na,2.1,W,1.05,Mn,2.25,,,,,,,,,,,Si,94.6,,,,,Solid-phase technique,1124,0.69,0.31,2.2,1,0.15,96,40,55,28,17,45,18
Na,2.1,W,1.05,Mn,2.25,,,,,,,,,,,Si,94.6,,,,,Solid-phase technique,1175,0.67,0.33,2,1,0.15,97,45,47,36,17,53,23.9
Na,2.1,W,1.05,Mn,2.25,,,,,,,,,,,Si,94.6,,,,,Solid-phase technique,1123,0.73,0.27,2.7,1,0.15,95,34,50,36,14,50,17
Na,2.1,W,1.05,Mn,2.25,,,,,,,,,,,Si,94.6,,,,,Solid-phase technique,1151,0.73,0.27,2.7,1,0.15,96,39,50,34,16,50,19.5
Na,2.1,W,1.05,Mn,2.25,,,,,,,,,,,Si,94.6,,,,,Solid-phase technique,1172,0.75,0.25,3,1,0.15,96,44,48,36,16,52,22.9
Na,2.1,W,1.05,Mn,2.25,,,,,,,,,,,Si,94.6,,,,,Solid-phase technique,1182,0.75,0.25,3,1,0.15,97,44,46,38,16,54,23.8
Na,2.1,W,1.05,Mn,2.25,,,,,,,,,,,Si,94.6,,,,,Solid-phase technique,1181,0.73,0.27,2.7,1,0.15,98,38,53,32,35,65,24.7
Na,13.8,W,0.7,Mn,1.5,Zr,2.2,,,,,S,3.6,P,0.7,Si,77.5,,,,,Sol-gel,1023,0.75,0.25,3,1,0.75,,43.8,,,,53.6,23.5
Na,13.8,W,0.7,Mn,1.5,Zr,2.2,,,,,S,3.6,,,Si,78.2,,,,,Sol-gel,1023,0.75,0.25,3,1,0.75,,38,,,,47.4,18
Na,13.8,W,0.7,Mn,1.5,Zr,2.2,,,,,P,0.7,,,Si,81.1,,,,,Sol-gel,1023,0.75,0.25,3,1,0.75,,34,,,,47.1,16
Na,13.8,W,0.7,Mn,1.5,Zr,2.2,,,,,,,,,Si,81.8,,,,,Sol-gel,1023,0.75,0.25,3,1,0.75,,15,,,,66.7,10
Na,13.72,W,0.73,Mn,1.51,Zr,2.31,,,,,S,3.45,P,0.71,Si,77.57,,,,,Sol-gel,1023,0.6,0.2,3,1,0.23,,13.6,79.1,20.9,25.6,46.5,6.3
Na,8.9,W,4.5,Mn,3.5,,,,,,,,,,,Si,83.1,,,,,Sol-gel,1093,0.8,0.2,4,1,0.12,65.6,22.4,,36.3,,69.4,15.5
Na,2.08,W,1.04,Mn,2.23,,,,,,,,,,,Si,94.65,,,,,Sol-gel,1121,0.69,0.31,2.2,1,0.02,84,30,47,33,17,53,16
Na,2.08,W,1.04,Mn,2.23,,,,,,,,,,,Si,94.65,,,,,Sol-gel,1152,0.69,0.31,2.2,1,0.02,93,35,43,37,15,57,20
Na,2.08,W,1.04,Mn,2.23,,,,,,,,,,,Si,94.65,,,,,Sol-gel,1185,0.71,0.29,2.4,1,0.02,97,36,41,40,13,60,22
Na,2.08,W,1.04,Mn,2.23,,,,,,,,,,,Si,94.65,,,,,Sol-gel,1004,0.66,0.34,1.9,1,0.04,12,4,36,7,43,64,2.6
Na,2.08,W,1.04,Mn,2.23,,,,,,,,,,,Si,94.65,,,,,Sol-gel,1056,0.64,0.36,1.8,1,0.04,33,16,35,28,34,65,10.4
Na,2.08,W,1.04,Mn,2.23,,,,,,,,,,,Si,94.65,,,,,Sol-gel,1153,0.66,0.34,1.9,1,0.04,99,46,52,33,10,48,22.1
Na,2.08,W,1.04,Mn,2.23,,,,,,,,,,,Si,94.65,,,,,Sol-gel,1175,0.64,0.36,1.8,1,0.05,99,46,54,32,9,46,21.2
Na,2.08,W,1.04,Mn,2.23,,,,,,,,,,,Si,94.65,,,,,Sol-gel,1121,0.69,0.31,2.2,1,0.05,84,30,47,33,17,53,15.9
Na,2.08,W,1.04,Mn,2.23,,,,,,,,,,,Si,94.65,,,,,Sol-gel,1152,0.69,0.31,2.2,1,0.05,93,35,43,37,15,57,20
Na,2.08,W,1.04,Mn,2.23,,,,,,,,,,,Si,94.65,,,,,Sol-gel,1185,0.71,0.29,2.4,1,0.05,97,36,41,40,13,60,21.6
Na,2.07,W,0.26,Mn,3.29,,,,,,,,,,,Si,94.38,,,,,Sol-gel,1133,0.5,0.11,4.8,1,,,,,,,70.8,
Na,13.72,W,0.73,Mn,1.51,Zr,2.31,,,,,S,3.45,P,0.71,Si,77.57,,,,,Slurry,1023,0.6,0.2,3,1,0.23,,46.3,56.2,43.8,7.2,51.1,23.6
Na,13.72,W,0.73,Mn,1.51,Zr,2.31,,,,,S,3.45,P,0.71,Si,77.57,,,,,Slurry,1023,0.6,0.2,3,1,0.23,,44.7,51.9,48.1,8.2,56.3,25.2
Na,13.72,W,0.73,Mn,1.51,Zr,2.31,,,,,S,3.45,P,0.71,Si,77.57,,,,,Slurry,1023,0.6,0.2,3,1,0.23,,44.4,52.5,47.5,8.4,56,24.8
Na,13.72,W,0.73,Mn,1.51,Zr,2.31,,,,,S,3.45,P,0.71,Si,77.57,,,,,Slurry,1023,0.6,0.2,3,1,0.23,,29.5,65.1,34.9,15.8,50.7,14.9
Na,13.72,W,0.73,Mn,1.51,Zr,2.31,,,,,S,3.45,P,0.71,Si,77.57,,,,,Slurry,1023,0.6,0.2,3,1,0.23,,44,54.7,45.3,7.2,52.5,23.1
Na,2.08,W,1.04,Mn,2.23,,,,,,,,,,,Si,94.65,,,,,Slurry,1083,0.83,0.17,4.9,1,0.04,,18,,44.6,23.4,68,12.2
Na,19.25,Mn,1.61,W,1.02,,,,,,,Cl,17.21,,,Si,60.91,,,,,Physical mixing,1023,0.06,0.04,1.6,1,0.02,80.7,55,37.1,56.8,4.4,61.2,33.7
Na,14.31,Mn,1.2,W,0.75,K,17.48,,,,,Cl,30.28,,,Si,35.98,,,,,Physical mixing,1023,0.06,0.04,1.6,1,0,60,45.1,,60.4,7.4,67.8,30.6
Na,1.51,Mn,2.46,W,0.75,,,,,,,,,,,Si,95.29,,,,,Physical mixing,1023,0.06,0.04,1.6,1,0,8.2,8.2,36.6,20.4,43,63.4,5.2
Na,1.51,Mn,1.61,W,0.75,Cs,21.18,,,,,Cl,17.21,,,Si,57.74,,,,,Physical mixing,1023,0.06,0.04,1.6,1,0,37.3,30.1,25.1,58.1,13.9,72,21.7
Na,1.51,Mn,1.61,W,0.75,Li,21.18,,,,,Cl,17.21,,,Si,57.74,,,,,Physical mixing,1023,0.06,0.04,1.6,1,0,14.1,14.1,19.8,45.3,33.7,79,11.1
Na,1.12,Mn,1.61,W,0.56,K,21.18,,,,,Cl,17.21,,,Si,58.32,,,,,Physical mixing,1023,0.06,0.04,1.6,1,0,45.5,35.9,24.7,61.2,11.2,72.4,26
Na,86.89,W,0,Mn,2.5,Zr,0,,,,,S,4.67,P,5.95,,,,,,,Impregnation,1069,0.25,0.75,0.3,1,0.19,,15.9,,,,53,8.4
Na,86.3,W,1.8,Mn,2.38,Zr,0,,,,,S,3.81,P,5.71,,,,,,,Impregnation,1069,0.25,0.75,0.3,1,0.18,,12,,,,68.1,8.2
Na,82.71,W,1.27,Mn,2.25,Zr,0,,,,,S,8.42,P,5.36,,,,,,,Impregnation,1069,0.25,0.75,0.3,1,0.18,,15.4,,,,53,8.1
Na,81.28,W,1.08,Mn,3.84,Zr,7.91,,,,,S,3.59,P,2.29,,,,,,,Impregnation,1069,0.25,0.75,0.3,1,0.17,,21.7,,,,36.4,7.9
Na,78.64,W,1.15,Mn,0,Zr,0,,,,,S,15.32,P,4.88,,,,,,,Impregnation,1069,0.25,0.75,0.3,1,0.19,,22.6,,,,32.9,7.4
Na,76.43,W,1,Mn,0.89,Zr,0,,,,,S,13.25,P,8.44,,,,,,,Impregnation,1069,0.25,0.75,0.3,1,0.19,,12.4,,,,62.5,7.8
Na,75.76,W,0.51,Mn,2.72,Zr,7.46,,,,,S,13.55,P,0,,,,,,,Impregnation,1069,0.25,0.75,0.3,1,0.18,,16.3,,,,45.7,7.5
Na,75.64,W,1.41,Mn,0.83,Zr,5.75,,,,,S,13.6,P,2.77,,,,,,,Impregnation,1069,0.25,0.75,0.3,1,0.18,,18.6,,,,67.3,12.5
Na,74.79,W,1.48,Mn,0,Zr,10.8,,,,,S,9.81,P,3.12,,,,,,,Impregnation,1069,0.25,0.75,0.3,1,0.18,,10.8,,,,69.2,7.5
Na,71.74,W,2.35,Mn,2.08,Zr,8.59,,,,,S,7.8,P,7.45,,,,,,,Impregnation,1069,0.25,0.75,0.3,1,0.17,,17,,,,49.7,8.4
Na,69.71,W,1.78,Mn,2.37,Zr,0,,,,,S,12.95,P,13.19,,,,,,,Impregnation,1069,0.25,0.75,0.3,1,0.18,,15.4,,,,77.7,12
Na,69.71,W,1.78,Mn,2.37,Zr,0,,,,,S,12.95,P,13.19,,,,,,,Impregnation,1069,0.25,0.75,0.3,1,0.18,,15.4,,,,77.7,12
Na,69.7,W,0.31,Mn,1.09,Zr,13.49,,,,,S,10.21,P,5.2,,,,,,,Impregnation,1069,0.25,0.75,0.3,1,0.18,,12.8,,,,60.9,7.8
Na,69.67,W,1.31,Mn,3.1,Zr,12.76,,,,,S,5.79,P,7.37,,,,,,,Impregnation,1069,0.25,0.75,0.3,1,0.17,,16.3,,,,47.5,7.8
Na,67.25,W,0,Mn,0.79,Zr,26.05,,,,,S,5.91,P,0,,,,,,,Impregnation,1069,0.25,0.75,0.3,1,0.16,,16.1,,,,51.8,8.4
Na,66.97,W,1.79,Mn,0.79,Zr,19.64,,,,,S,8.91,P,1.89,,,,,,,Impregnation,1069,0.25,0.75,0.3,1,0.17,,14.8,,,,53.1,7.9
Na,66.36,W,1.65,Mn,0.98,Zr,8.06,,,,,S,18.29,P,4.66,,,,,,,Impregnation,1069,0.25,0.75,0.3,1,0.18,,12.5,,,,64.2,8
Na,65.57,W,0,Mn,2.55,Zr,13.99,,,,,S,15.87,P,2.02,,,,,,,Impregnation,1069,0.25,0.75,0.3,1,0.18,,14.1,,,,58.6,8.2
Na,64,W,0.68,Mn,0,Zr,19.8,,,,,S,11.23,P,4.29,,,,,,,Impregnation,1069,0.25,0.75,0.3,1,0.17,,8.8,,,,81.8,7.2
Na,62.68,W,3.37,Mn,5.98,Zr,0,,,,,S,27.97,P,0,,,,,,,Impregnation,1069,0.25,0.75,0.3,1,0.18,,16.5,,,,65.9,10.9
Na,60.37,W,2.22,Mn,0,Zr,32.49,,,,,S,4.92,P,0,,,,,,,Impregnation,1069,0.25,0.75,0.3,1,0.15,,13.1,,,,59.5,7.8
Na,58.87,W,0,Mn,0,Zr,11.69,,,,,S,15.92,P,13.52,,,,,,,Impregnation,1069,0.25,0.75,0.3,1,0.18,,14.3,,,,57.1,8.2
Na,57.8,W,1.54,Mn,2.74,Zr,22.56,,,,,S,15.36,P,0,,,,,,,Impregnation,1069,0.25,0.75,0.3,1,0.16,,12.9,,,,60.5,7.8
Na,56.02,W,0.46,Mn,3.29,Zr,27.09,,,,,S,9.22,P,3.91,,,,,,,Impregnation,1069,0.25,0.75,0.3,1,0.16,,14.6,,,,57.6,8.4
Na,54.85,W,0,Mn,3.55,Zr,21.96,,,,,S,13.29,P,6.35,,,,,,,Impregnation,1069,0.25,0.75,0.3,1,0.17,,11.8,,,,71,8.4
Na,52,W,6.79,Mn,6.57,Zr,20.22,,,,,S,10.76,P,3.65,,,,,,,Impregnation,1069,0.25,0.75,0.3,1,0.15,,22.1,,,,77.6,17.2
Na,49.2,W,0.56,Mn,3.07,Zr,33.71,,,,,S,3.71,P,9.75,,,,,,,Impregnation,1069,0.25,0.75,0.3,1,0.15,,23.9,,,,78.8,18.8
Na,49.2,W,0.56,Mn,3.07,Zr,33.71,,,,,S,3.71,P,9.75,,,,,,,Impregnation,1069,0.25,0.75,0.3,1,0.15,,13.3,,,,56,7.4
Na,48.55,W,2.25,Mn,3,Zr,32.94,,,,,S,3.74,P,9.52,,,,,,,Impregnation,1069,0.25,0.75,0.3,1,0.15,,21.6,,,,63.2,13.7
Na,44.18,W,1.09,Mn,1.93,Zr,31.8,,,,,S,7.22,P,13.79,,,,,,,Impregnation,1069,0.25,0.75,0.3,1,0.15,,21.5,,,,58.1,12.5
Na,41.35,W,1.84,Mn,2.17,Zr,35.81,,,,,S,16.25,P,2.59,,,,,,,Impregnation,1069,0.25,0.75,0.3,1,0.15,,20.3,,,,64,13
Na,39.42,W,1.66,Mn,4.42,Zr,36.45,,,,,S,11.03,P,7.02,,,,,,,Impregnation,1069,0.25,0.75,0.3,1,0.15,,24,,,,61.9,14.9
Na,39.42,W,1.66,Mn,4.42,Zr,36.45,,,,,S,11.03,P,7.02,,,,,,,Impregnation,1080,0.25,0.75,0.3,1,0.15,,16.9,,,,74.1,12.6
Na,39.42,W,1.66,Mn,4.42,Zr,36.45,,,,,S,11.03,P,7.02,,,,,,,Impregnation,1095,0.25,0.75,0.3,1,0.15,,22.3,,,,61,13.6
Na,39.42,W,1.66,Mn,4.42,Zr,36.45,,,,,S,11.03,P,7.02,,,,,,,Impregnation,1105,0.25,0.75,0.3,1,0.15,,25.2,,,,57.6,14.6
Na,39.42,W,1.66,Mn,4.42,Zr,36.45,,,,,S,11.03,P,7.02,,,,,,,Impregnation,1115,0.25,0.75,0.3,1,0.15,,23.1,,,,54.2,12.5
Na,39.42,W,1.66,Mn,4.42,Zr,36.45,,,,,S,11.03,P,7.02,,,,,,,Impregnation,1130,0.25,0.75,0.3,1,0.15,,21.3,,,,50.8,10.8
Na,35.81,W,2.84,Mn,9.07,Zr,37.22,,,,,S,3.3,P,11.76,,,,,,,Impregnation,1069,0.25,0.75,0.3,1,0.14,,25.7,,,,72.1,18.5
Na,13.72,W,0.73,Mn,1.51,Zr,2.31,,,,,S,3.45,P,0.71,Si,77.57,,,,,Impregnation,1023,0.6,0.2,3,1,0.23,,31,69.3,30.7,20.9,51.6,16
Na,8.9,W,4.5,Mn,3.5,,,,,,,,,,,Si,83.1,,,,,Impregnation,1023,0.89,0.11,8.1,1,0.04,,15.1,,,,71.8,10.8
Na,8.9,W,4.5,Mn,3.5,,,,,,,,,,,Si,83.1,,,,,Impregnation,1073,0.76,0.24,3.2,1,0.14,,29.5,33.6,42.6,23.8,66.4,19.6
Na,8.9,W,4.5,Mn,3.5,,,,,,,,,,,Si,83.1,,,,,Impregnation,1073,0.42,0.17,2.5,1,0.11,,35.5,46,41,,54,19.2
Na,8.9,W,4.5,Mn,3.5,,,,,,,,,,,Si,83.1,,,,,Impregnation,1093,0.8,0.2,4,1,0.12,96.3,30.3,,42,,68.4,20.7
Na,8.9,W,4.5,Mn,3.5,,,,,,,,,,,Si,83.1,,,,,Impregnation,973,0.67,0.33,2,1,0.22,100,41,,,,42.8,17.5
Na,8.9,W,4.5,Mn,3.5,,,,,,,,,,,Si,83.1,,,,,Impregnation,1073,0.67,0.33,2,1,0.27,98.8,43.9,50.3,,,47.1,20.7
Na,6.16,W,3.08,Mn,24.7,,,,,,,,,,,Si,66.06,,,,,Impregnation,973,0.75,0.25,3,1,0.07,,7.2,51.7,24.5,19.8,48.3,3.5
Na,5.67,W,2.84,Mn,22.74,,,,,,,,,,,Si,68.76,,,,,Impregnation,973,0.75,0.25,3,1,0.07,,7.7,53.9,22.2,18.7,46.1,3.5
Na,5.36,W,2.68,Mn,2,,,,,,,,,,,La,89.96,,,,,Impregnation,1023,0.4,0.1,4,1,0.01,93,18,66,,,34,6.1
Na,5.18,W,2.59,Mn,20.77,,,,,,,,,,,Si,71.46,,,,,Impregnation,973,0.75,0.25,3,1,0.07,,11.4,58.4,23.7,14,41.6,4.8
Na,4.68,W,2.34,Mn,18.79,,,,,,,,,,,Si,74.18,,,,,Impregnation,973,0.75,0.25,3,1,0.07,,12.4,59.2,23.5,13.7,40.8,5
Na,4.18,W,2.09,Mn,16.78,,,,,,,,,,,Si,76.94,,,,,Impregnation,973,0.75,0.25,3,1,0.07,,18.8,64,24.3,8.6,36,6.8
Na,4.16,W,2.08,Mn,1.55,,,,,,,,,,,Zr,92.21,,,,,Impregnation,1023,0.4,0.1,4,1,0.01,67,10,79,,,21,2.1
Na,3.68,W,1.84,Mn,14.75,,,,,,,,,,,Si,79.73,,,,,Impregnation,973,0.75,0.25,3,1,0.07,,21.4,61.8,27.7,7.9,38.2,8.2
Na,3.62,W,0.68,Mn,1.62,,,,,,,,,,,Si,94.07,,,,,Impregnation,873,0.34,0.06,6,0.4,0.23,2.4,0.2,100,,,0,0
Na,3.62,W,0.68,Mn,1.62,,,,,,,,,,,Si,94.07,,,,,Impregnation,923,0.34,0.06,6,0.4,0.23,6.3,0.6,100,,,0,0
Na,3.62,W,0.68,Mn,1.62,,,,,,,,,,,Si,94.07,,,,,Impregnation,948,0.34,0.06,6,0.4,0.23,21,3.4,44.3,,,55.7,1.9
Na,3.62,W,0.68,Mn,1.62,,,,,,,,,,,Si,94.07,,,,,Impregnation,973,0.34,0.06,6,0.4,0.23,97.7,22.1,24.6,,,75.4,16.7
Na,3.62,W,0.68,Mn,1.62,,,,,,,,,,,Si,94.07,,,,,Impregnation,873,0.34,0.06,6,0.4,0.25,2.8,0.1,100,,,0,0
Na,3.62,W,0.68,Mn,1.62,,,,,,,,,,,Si,94.07,,,,,Impregnation,923,0.34,0.06,6,0.4,0.25,10.6,1.1,89.1,,,10.9,0.1
Na,3.62,W,0.68,Mn,1.62,,,,,,,,,,,Si,94.07,,,,,Impregnation,948,0.34,0.06,6,0.4,0.25,24.6,3.9,47.8,,,52.2,2.1
Na,3.62,W,0.68,Mn,1.62,,,,,,,,,,,Si,94.07,,,,,Impregnation,973,0.34,0.06,6,0.4,0.25,93.4,20.2,28.4,,,71.6,14.5
Na,3.62,W,0.68,Mn,1.62,,,,,,,,,,,Si,94.07,,,,,Impregnation,983,0.34,0.06,6,0.4,0.25,96.9,21.5,27,,,73,15.7
Na,3.62,W,0.68,Mn,1.62,,,,,,,,,,,Si,94.07,,,,,Impregnation,988,0.34,0.06,6,0.4,0.25,97.8,22.1,25.5,,,74.5,16.4
Na,3.62,W,0.68,Mn,1.62,,,,,,,,,,,Si,94.07,,,,,Impregnation,873,0.34,0.06,6,0.4,0.28,3.2,0.3,100,,,0,0
Na,3.62,W,0.68,Mn,1.62,,,,,,,,,,,Si,94.07,,,,,Impregnation,923,0.34,0.06,6,0.4,0.28,10.8,1,100,,,0,0
Na,3.62,W,0.68,Mn,1.62,,,,,,,,,,,Si,94.07,,,,,Impregnation,948,0.34,0.06,6,0.4,0.28,21.2,3.4,47.5,,,52.5,1.8
Na,3.62,W,0.68,Mn,1.62,,,,,,,,,,,Si,94.07,,,,,Impregnation,973,0.34,0.06,6,0.4,0.28,40,7.6,36.3,,,63.7,4.9
Na,3.62,W,0.68,Mn,1.62,,,,,,,,,,,Si,94.07,,,,,Impregnation,983,0.34,0.06,6,0.4,0.28,95.5,21.1,27.2,,,72.8,15.3
Na,3.62,W,0.68,Mn,1.62,,,,,,,,,,,Si,94.07,,,,,Impregnation,998,0.34,0.06,6,0.4,0.28,98,22,26,,,74,16.3
Na,3.62,W,0.68,Mn,1.62,,,,,,,,,,,Si,94.07,,,,,Impregnation,873,0.23,0.75,3,0.3,0.23,1.1,0.2,100,,,0,0
Na,3.62,W,0.68,Mn,1.62,,,,,,,,,,,Si,94.07,,,,,Impregnation,923,0.23,0.75,3,0.3,0.23,3.2,0.4,100,,,0,0
Na,3.62,W,0.68,Mn,1.62,,,,,,,,,,,Si,94.07,,,,,Impregnation,948,0.23,0.75,3,0.3,0.23,8.3,1.7,81.5,,,18.5,0.3
Na,3.62,W,0.68,Mn,1.62,,,,,,,,,,,Si,94.07,,,,,Impregnation,973,0.23,0.75,3,0.3,0.23,99.6,36.2,34.9,,,65.1,23.6
Na,3.62,W,0.68,Mn,1.62,,,,,,,,,,,Si,94.07,,,,,Impregnation,873,0.2,0.07,3,0.3,0.23,0.4,0.1,100,,,0,0
Na,3.62,W,0.68,Mn,1.62,,,,,,,,,,,Si,94.07,,,,,Impregnation,923,0.2,0.07,3,0.3,0.23,3.7,0.6,100,,,0,0
Na,3.62,W,0.68,Mn,1.62,,,,,,,,,,,Si,94.07,,,,,Impregnation,948,0.2,0.07,3,0.3,0.23,9.9,2.2,74,,,26,0.6
Na,3.62,W,0.68,Mn,1.62,,,,,,,,,,,Si,94.07,,,,,Impregnation,973,0.2,0.07,3,0.3,0.23,100,36.6,34.8,,,65.2,23.9
Na,3.62,W,0.68,Mn,1.62,,,,,,,,,,,Si,94.07,,,,,Impregnation,873,0.18,0.06,3,0.3,0.23,1.1,0.2,100,,,0,0
Na,3.62,W,0.68,Mn,1.62,,,,,,,,,,,Si,94.07,,,,,Impregnation,923,0.18,0.06,3,0.3,0.23,3,0.5,100,,,0,0
Na,3.62,W,0.68,Mn,1.62,,,,,,,,,,,Si,94.07,,,,,Impregnation,948,0.18,0.06,3,0.3,0.23,9.3,3,45.3,,,54.7,1.6
Na,3.62,W,0.68,Mn,1.62,,,,,,,,,,,Si,94.07,,,,,Impregnation,973,0.18,0.06,3,0.3,0.23,14.9,5.4,36.8,,,63.2,3.4
Na,3.62,W,0.68,Mn,1.62,,,,,,,,,,,Si,94.07,,,,,Impregnation,1003,0.18,0.06,3,0.3,0.23,99.1,37,34.3,,,65.7,24.3
Na,3.62,W,0.68,Mn,1.62,,,,,,,,,,,Si,94.07,,,,,Impregnation,1008,0.18,0.06,3,0.3,0.23,99.9,37.2,33.6,,,66.4,24.7
Na,3.62,W,0.68,Mn,1.62,,,,,,,,,,,Si,94.07,,,,,Impregnation,873,0.15,0.05,3,0.2,0.28,0,0,0,,,100,0
Na,3.62,W,0.68,Mn,1.62,,,,,,,,,,,Si,94.07,,,,,Impregnation,923,0.15,0.05,3,0.2,0.28,1.2,0.2,100,,,0,0
Na,3.62,W,0.68,Mn,1.62,,,,,,,,,,,Si,94.07,,,,,Impregnation,973,0.15,0.05,3,0.2,0.28,6.8,1.8,65.2,,,34.8,0.6
Na,3.62,W,0.68,Mn,1.62,,,,,,,,,,,Si,94.07,,,,,Impregnation,1008,0.15,0.05,3,0.2,0.28,99.5,37,36,,,64,23.7
Na,3.62,W,0.68,Mn,1.62,,,,,,,,,,,Si,94.07,,,,,Impregnation,873,0.16,0.04,4,0.2,0.28,0.4,0.1,100,,,0,0
Na,3.62,W,0.68,Mn,1.62,,,,,,,,,,,Si,94.07,,,,,Impregnation,923,0.16,0.04,4,0.2,0.28,1.5,0.2,100,,,0,0
Na,3.62,W,0.68,Mn,1.62,,,,,,,,,,,Si,94.07,,,,,Impregnation,973,0.16,0.04,4,0.2,0.28,12.1,3.6,56.9,,,43.1,1.5
Na,3.62,W,0.68,Mn,1.62,,,,,,,,,,,Si,94.07,,,,,Impregnation,1008,0.16,0.04,4,0.2,0.28,25.5,8.5,29.7,,,70.3,6
Na,3.62,W,0.68,Mn,1.62,,,,,,,,,,,Si,94.07,,,,,Impregnation,1023,0.16,0.04,4,0.2,0.28,99.4,31.8,27.6,,,72.4,23
Na,3.62,W,0.68,Mn,1.62,,,,,,,,,,,Si,94.07,,,,,Impregnation,873,0.17,0.03,6,0.2,0.28,1.3,0.1,100,,,0,0
Na,3.62,W,0.68,Mn,1.62,,,,,,,,,,,Si,94.07,,,,,Impregnation,923,0.17,0.03,6,0.2,0.28,2.7,0.2,100,,,0,0
Na,3.62,W,0.68,Mn,1.62,,,,,,,,,,,Si,94.07,,,,,Impregnation,973,0.17,0.03,6,0.2,0.28,7.8,1.2,56.7,,,43.3,0.5
Na,3.62,W,0.68,Mn,1.62,,,,,,,,,,,Si,94.07,,,,,Impregnation,1008,0.17,0.03,6,0.2,0.28,24.9,6.1,26.4,,,73.6,4.5
Na,3.62,W,0.68,Mn,1.62,,,,,,,,,,,Si,94.07,,,,,Impregnation,1023,0.17,0.03,6,0.2,0.28,37.7,9.3,23.6,,,76.4,7.1
Na,3.62,W,0.68,Mn,1.62,,,,,,,,,,,Si,94.07,,,,,Impregnation,1048,0.17,0.03,6,0.2,0.28,98.4,26,18.4,,,81.6,21.2
Na,3.62,W,0.68,Mn,1.62,,,,,,,,,,,Si,94.07,,,,,Impregnation,1123,0.6,0.2,3,1,0.9,,37,43,,,57,21.1
Na,3.62,W,0.68,Mn,1.62,,,,,,,,,,,Si,94.07,,,,,Impregnation,1123,0.64,0.16,4,1,0.9,,30,38,,,62,18.6
Na,3.62,W,0.68,Mn,1.62,,,,,,,,,,,Si,94.07,,,,,Impregnation,1123,0.67,0.13,5,1,0.9,,25,35,,,65,16.3
Na,3.62,W,0.68,Mn,1.62,,,,,,,,,,,Si,94.07,,,,,Impregnation,1123,0.69,0.11,6,1,0.9,,22,33,,,67,14.7
Na,3.62,W,0.68,Mn,1.62,,,,,,,,,,,Si,94.07,,,,,Impregnation,1048,0.64,0.16,4,1,0.9,,20.5,54,,,46,9.4
Na,3.62,W,0.68,Mn,1.62,,,,,,,,,,,Si,94.07,,,,,Impregnation,1073,0.64,0.16,4,1,0.9,,24,46,,,54,13
Na,3.62,W,0.68,Mn,1.62,,,,,,,,,,,Si,94.07,,,,,Impregnation,1098,0.64,0.16,4,1,0.9,,27.5,42,,,58,16
Na,3.54,W,1.77,Mn,1.32,,,,,,,,,,,Sr,93.37,,,,,Impregnation,1023,0.4,0.1,4,1,0.01,30,5,76,,,24,1.2
Na,3.17,W,1.58,Mn,12.71,,,,,,,,,,,Si,82.54,,,,,Impregnation,973,0.75,0.25,3,1,0.07,,23.2,58.9,31.8,7.2,41.1,9.5
Na,2.77,W,1.39,Mn,1.03,,,,,,,,,,,Fe,94.81,,,,,Impregnation,1023,0.4,0.1,4,1,0.01,11,2,27.5,,,72.5,1.5
Na,2.77,W,1.39,Mn,1.03,,,,,,,,,,,Ti,94.81,,,,,Impregnation,1023,0.4,0.1,4,1,0.01,12,4,21,,,79,3.2
Na,2.77,W,1.39,Mn,1.03,,,,,,,,,,,Ti,94.81,,,,,Impregnation,1023,0.4,0.1,4,1,0.01,8,2.5,36,,,64,1.6
Na,2.68,W,1.34,Mn,1,,,,,,,,,,,Fe,94.98,,,,,Impregnation,1023,0.4,0.1,4,1,0.01,8,2,37,,,63,1.3
Na,2.65,W,1.33,Mn,10.64,,,,,,,,,,,Si,85.38,,,,,Impregnation,973,0.75,0.25,3,1,0.07,,27.8,56.7,31.9,7.3,43.3,12.1
Na,2.62,W,0.98,Mn,2.19,,,,,,,,,,,Si,94.21,,,,,Impregnation,1021,0.24,0.06,4,1.2,0.95,9.6,1.8,46.3,3.8,47.9,51.7,1
Na,2.62,W,0.98,Mn,2.19,,,,,,,,,,,Si,94.21,,,,,Impregnation,1031,0.24,0.06,4,1.2,0.95,11.6,2.6,47.2,5.7,46.3,52,1.4
Na,2.62,W,0.98,Mn,2.19,,,,,,,,,,,Si,94.21,,,,,Impregnation,1041,0.24,0.06,4,1.2,0.95,15.3,3.8,44.6,6.5,46.3,52.7,2
Na,2.62,W,0.98,Mn,2.19,,,,,,,,,,,Si,94.21,,,,,Impregnation,1052,0.24,0.06,4,1.2,0.95,18.7,5,42.6,8.4,46.3,54.7,2.7
Na,2.62,W,0.98,Mn,2.19,,,,,,,,,,,Si,94.21,,,,,Impregnation,1061,0.24,0.06,4,1.2,0.95,23.7,7.4,41,11.3,44.6,55.9,4.1
Na,2.62,W,0.98,Mn,2.19,,,,,,,,,,,Si,94.21,,,,,Impregnation,1071,0.24,0.06,4,1.2,0.95,29.7,9.2,38.6,14.8,44.3,59.1,5.5
Na,2.15,W,1.08,Mn,1.08,,,,,,,,,,,Si,95.7,,,,,Impregnation,1073,0.83,0.17,5,1,0.13,,33,,51.3,19.7,71,23.4
Na,2.15,W,1.08,Mn,1.08,,,,,,,,,,,Si,95.7,,,,,Impregnation,1073,0.5,0.11,4.8,1,0.13,,30,,49.4,17.6,67,20.1
Na,2.13,W,1.07,Mn,8.55,,,,,,,,,,,Si,88.25,,,,,Impregnation,973,0.75,0.25,3,1,0.07,,28.4,60.6,28.3,7.9,39.4,11.2
Na,2.13,W,1.07,Mn,8.55,,,,,,,,,,,Si,88.25,,,,,Impregnation,973,0.38,0.13,3,1,0.21,,15.1,47.2,30.7,18.7,52.8,8
Na,2.13,W,1.07,Mn,8.55,,,,,,,,,,,Si,88.25,,,,,Impregnation,973,0.38,0.13,3,1,0.42,,33.1,45.6,36,13.9,54.4,18
Na,2.13,W,1.07,Mn,8.55,,,,,,,,,,,Si,88.25,,,,,Impregnation,973,0.38,0.13,3,1,0.64,,33.7,45.2,35.1,14.6,54.8,18.5
Na,2.13,W,1.07,Mn,8.55,,,,,,,,,,,Si,88.25,,,,,Impregnation,973,0.38,0.13,3,1,1.06,,32.4,46.9,34.5,13.5,53.1,17.2
Na,2.13,W,1.07,Mn,8.55,,,,,,,,,,,Si,88.25,,,,,Impregnation,973,0.38,0.13,3,1,2.12,,29,49.2,36.2,10.1,50.8,14.7
Na,2.11,W,1.06,Mn,0.79,,,,,,,,,,,Si,96.05,,,,,Impregnation,1023,0.4,0.1,4,1,0.02,37,7,42,,,58,4.1
Na,2.11,W,1.06,Mn,0.79,,,,,,,,,,,Si,96.05,,,,,Impregnation,1023,0.4,0.1,4,1,0.01,8,3,23,,,77,2.3
Na,2.11,W,1.06,Mn,0.79,,,,,,,,,,,Si,96.05,,,,,Impregnation,973,0.4,0.1,19,3,0.01,17.5,,50,,,50,
Na,2.11,W,1.06,Mn,0.79,,,,,,,,,,,Si,96.05,,,,,Impregnation,973,0.4,0.1,19,4,0.01,19,,50,,,50,
Na,2.11,W,1.06,Mn,0.79,,,,,,,,,,,Si,96.05,,,,,Impregnation,973,0.4,0.1,19,5,0.01,22.5,,48,,,52,
Na,2.11,W,1.06,Mn,0.79,,,,,,,,,,,Si,96.05,,,,,Impregnation,973,0.4,0.1,19,6,0.01,26,,48,,,52,
Na,2.11,W,1.06,Mn,0.79,,,,,,,,,,,Si,96.05,,,,,Impregnation,973,0.4,0.1,19,7,0.01,42,,46,,,53.5,
Na,2.11,W,1.06,Mn,0.79,,,,,,,,,,,Si,96.05,,,,,Impregnation,973,0.4,0.1,19,8,0.01,47.5,,46,,,53,
Na,2.11,W,1.06,Mn,0.79,,,,,,,,,,,Si,96.05,,,,,Impregnation,973,0.4,0.1,19,9,0.01,71,,44,,,54,
Na,2.11,W,1.06,Mn,0.79,,,,,,,,,,,Si,96.05,,,,,Impregnation,973,0.4,0.1,19,10,0.01,83,,40,,,55,
Na,2.11,W,1.06,Mn,0.79,,,,,,,,,,,Si,96.05,,,,,Impregnation,1098,0.4,0.1,2.5,1,0.01,,26.5,27.8,,,72.2,19.1
Na,2.11,W,1.06,Mn,0.79,,,,,,,,,,,Si,96.05,,,,,Impregnation,1098,0.4,0.1,2.5,1,0.01,,35.4,41.9,,,58.1,20.6
Na,2.11,W,1.06,Mn,0.79,,,,,,,,,,,Si,96.05,,,,,Impregnation,1098,0.4,0.1,3,1,0.01,,26.8,40.4,,,59.6,16
Na,2.11,W,1.06,Mn,0.79,,,,,,,,,,,Si,96.05,,,,,Impregnation,1023,,,4,1,,,14,35,,,65,9.1
Na,2.11,W,1.06,Mn,0.79,,,,,,,,,,,Si,96.05,,,,,Impregnation,1023,,,4,1,,,6,41,,,59,3.5
Na,2.11,W,1.06,Mn,0.79,,,,,,,,,,,Si,96.05,,,,,Impregnation,1023,,,4,1,,,2,47.5,,,52.5,1.1
Na,2.1,W,1,Mn,1.1,,,,,,,,,,,Si,95.8,,,,,Impregnation,1073,0.75,0.25,3,1,0.1,,30.2,36.7,39.6,23.8,63.4,19.1
Na,2.08,W,1.04,Mn,4.44,,,,,,,,,,,Si,92.44,,,,,Impregnation,1123,,,5,0.9,0,,11.8,,30.1,42.9,73,8.6
Na,2.08,W,1.04,Mn,4.44,,,,,,,,,,,Si,92.44,,,,,Impregnation,1123,,,5,0.9,0,,14.2,,34.5,48.2,82.7,11.7
Na,2.08,W,1.04,Mn,4.44,,,,,,,,,,,Si,92.44,,,,,Impregnation,1123,,,5,0.9,0,,19.8,,39.8,39.5,79.3,15.7
Na,2.08,W,1.04,Mn,4.44,,,,,,,,,,,Si,92.44,,,,,Impregnation,1123,,,5,0.9,0,,21.7,,42.8,32.9,75.7,16.4
Na,2.08,W,1.04,Mn,4.44,,,,,,,,,,,Si,92.44,,,,,Impregnation,1123,,,5,0.9,0,,25.3,,44.5,28.9,73.3,18.6
Na,2.08,W,1.04,Mn,4.44,,,,,,,,,,,Si,92.44,,,,,Impregnation,1123,,,5,0.9,0,,27.1,,41.7,24.6,66.3,17.9
Na,2.08,W,1.04,Mn,4.44,,,,,,,,,,,Si,92.44,,,,,Impregnation,1048,,,7.5,0.9,0,,11,29,30,41,71,
Na,2.08,W,1.04,Mn,4.44,,,,,,,,,,,Si,92.44,,,,,Impregnation,1073,,,7.5,0.9,0,,13,24,36,40,76,
Na,2.08,W,1.04,Mn,4.44,,,,,,,,,,,Si,92.44,,,,,Impregnation,1098,,,7.5,0.9,0,,13.5,25,40,35,75,
Na,2.08,W,1.04,Mn,4.44,,,,,,,,,,,Si,92.44,,,,,Impregnation,1123,,,7.5,0.9,0,,14,24,42,34,76,
Na,2.08,W,1.04,Mn,4.44,,,,,,,,,,,Si,92.44,,,,,Impregnation,1148,,,7.5,0.9,0,,15.5,34,44,22,66,
Na,2.08,W,1.04,Mn,4.44,,,,,,,,,,,Si,92.44,,,,,Impregnation,1073,,,3,0.9,0,,,40,42,18,60,
Na,2.08,W,1.04,Mn,4.44,,,,,,,,,,,Si,92.44,,,,,Impregnation,1073,,,5,0.9,0,,,30,40,30,70,
Na,2.08,W,1.04,Mn,4.44,,,,,,,,,,,Si,92.44,,,,,Impregnation,1073,,,6,0.9,0,,,25,40,35,75,
Na,2.08,W,1.04,Mn,4.44,,,,,,,,,,,Si,92.44,,,,,Impregnation,1073,,,9,0.9,0,,,16,42.5,41.5,84,
Na,2.08,W,1.04,Mn,2.23,,,,,,,,,,,Si,94.65,,,,,Impregnation,1073,0.71,0.29,2.5,1,0.05,100,31.2,43.1,17.3,15,32.3,10.1
Na,2.08,W,1.04,Mn,2.23,,,,,,,,,,,Si,94.65,,,,,Impregnation,1073,0.71,0.29,2.5,1,0.05,100,30.7,43.8,43.4,14.7,58.1,17.8
Na,2.08,W,1.04,Mn,2.23,,,,,,,,,,,Si,94.65,,,,,Impregnation,1073,,,3,1,1.95,,27.8,35,42.1,22.9,65,18.1
Na,2.08,W,1.04,Mn,2.23,,,,,,,,,,,Si,94.65,,,,,Impregnation,1073,,,3,1,1.95,,33.8,40.7,40.7,18.6,59.3,20
Na,2.08,W,1.04,Mn,2.23,,,,,,,,,,,Si,94.65,,,,,Impregnation,1023,0.4,0.1,4,1,0.06,27,8,24,,,76,6.1
Na,2.08,W,1.04,Mn,2.23,,,,,,,,,,,Si,94.66,,,,,Impregnation,1073,0.67,0.33,2,1,0.55,88.8,43.8,43.3,45.8,,53.3,23.3
Na,2.08,W,1.04,Mn,2.23,,,,,,,,,,,Si,94.66,,,,,Impregnation,1013,0.67,0.33,2,1,0.55,41.3,28.3,34.8,49.1,,49.1,13.9
Na,2.08,W,1.04,Mn,2.23,,,,,,,,,,,Si,94.66,,,,,Impregnation,1033,0.67,0.33,2,1,0.55,58.9,36.6,37.3,50.1,,50.1,18.3
Na,2.08,W,1.04,Mn,2.23,,,,,,,,,,,Si,94.66,,,,,Impregnation,1053,0.67,0.33,2,1,0.55,73.6,41.2,41.5,48,,48,19.8
Na,2.08,W,1.04,Mn,2.23,,,,,,,,,,,Si,94.66,,,,,Impregnation,1073,0.67,0.33,2,1,0.55,88.7,43.9,45.7,44.8,,44.8,19.7
Na,2.08,W,1.04,Mn,2.23,,,,,,,,,,,Si,94.66,,,,,Impregnation,1093,0.67,0.33,2,1,0.55,94.8,46.4,47.4,43,,43,20
Na,2.08,W,1.04,Mn,2.23,,,,,,,,,,,Si,94.66,,,,,Impregnation,1073,0.5,0.5,1,1,0.55,,54.8,51.7,,,40.5,22
Na,2.08,W,1.04,Mn,2.23,,,,,,,,,,,Si,94.66,,,,,Impregnation,1073,0.67,0.33,2,1,0.55,,45.4,45.6,,,46.1,20.8
Na,2.08,W,1.04,Mn,2.23,,,,,,,,,,,Si,94.66,,,,,Impregnation,1073,0.75,0.25,3,1,0.55,,35.2,35.1,,,46.9,17.9
Na,2.08,W,1.04,Mn,2.23,,,,,,,,,,,Si,94.66,,,,,Impregnation,1073,0.8,0.2,4,1,0.55,,26.2,28.3,,,50.4,13.2
Na,2.08,W,1.04,Mn,2.23,,,,,,,,,,,Si,94.66,,,,,Impregnation,1073,0.83,0.17,5,1,0.55,,22.1,23.6,,,52.3,11.5
Na,2.08,W,1.04,Mn,2.23,,,,,,,,,,,Si,94.66,,,,,Impregnation,1073,0.67,0.33,2,1,0.36,,42.5,39.4,,,47.3,20
Na,2.08,W,1.04,Mn,2.23,,,,,,,,,,,Si,94.66,,,,,Impregnation,1073,0.67,0.33,2,1,1.44,,46.7,54.3,,,40.2,18.7
Na,2.08,W,1.04,Mn,2.23,,,,,,,,,,,Si,94.66,,,,,Impregnation,1073,0.67,0.33,2,1,0.9,,46.1,47.7,,,42.5,19.6
Na,2.08,W,1.04,Mn,2.23,,,,,,,,,,,Si,94.66,,,,,Impregnation,1073,0.67,0.33,2,1,0.72,,44.9,46.2,,,41.6,18.6
Na,2.08,W,1.04,Mn,2.23,,,,,,,,,,,Si,94.66,,,,,Impregnation,1073,0.67,0.33,2,1,0.51,,41,42.5,,,42.1,17.1
Na,2.08,W,1.04,Mn,2.23,,,,,,,,,,,Si,94.66,,,,,Impregnation,1073,0.67,0.33,2,1,0.42,,38.9,43,,,42.9,16.6
Na,2.08,W,1.04,Mn,2.23,,,,,,,,,,,Si,94.66,,,,,Impregnation,1073,0.67,0.33,2,1,0.36,,36.2,40.8,,,43.4,15.5
Na,2.08,W,1.04,Mn,2.23,,,,,,,,,,,Si,94.65,,,,,Impregnation,1056,0.64,0.36,1.8,1,0.02,33,16,35,28,34,65,10
Na,2.08,W,1.04,Mn,2.23,,,,,,,,,,,Si,94.65,,,,,Impregnation,1153,0.66,0.34,1.9,1,0.02,99,46,52,33,10,48,22
Na,2.08,W,1.04,Mn,2.23,,,,,,,,,,,Si,94.65,,,,,Impregnation,1175,0.64,0.36,1.8,1,0.02,99,46,54,32,9,46,21
Na,2.08,W,1.04,Mn,2.23,,,,,,,,,,,Si,94.65,,,,,Impregnation,973,0.95,0.05,19,1,,,2,5,0,95,0,95
Na,2.08,W,1.04,Mn,2.23,,,,,,,,,,,Si,94.65,,,,,Impregnation,973,0.95,0.05,19,3,,17.5,,50,,,50,
Na,2.08,W,1.04,Mn,2.23,,,,,,,,,,,Si,94.65,,,,,Impregnation,973,0.95,0.05,19,4,,19,,50,,,50,
Na,2.08,W,1.04,Mn,2.23,,,,,,,,,,,Si,94.65,,,,,Impregnation,973,0.95,0.05,19,5,,22.5,,48,,,52,
Na,2.08,W,1.04,Mn,2.23,,,,,,,,,,,Si,94.65,,,,,Impregnation,973,0.95,0.05,19,6,,26,,48,,,52,
Na,2.08,W,1.04,Mn,2.23,,,,,,,,,,,Si,94.65,,,,,Impregnation,973,0.95,0.05,19,7,,42,,46,,,53.5,
Na,2.08,W,1.04,Mn,2.23,,,,,,,,,,,Si,94.65,,,,,Impregnation,973,0.95,0.05,19,8,,47.5,,46,,,53,
Na,2.08,W,1.04,Mn,2.23,,,,,,,,,,,Si,94.65,,,,,Impregnation,973,0.95,0.05,19,9,,71,,44,,,54,
Na,2.08,W,1.04,Mn,2.23,,,,,,,,,,,Si,94.65,,,,,Impregnation,973,0.95,0.05,19,10,,83,,40,,,55,
Na,2.08,W,1.04,Mn,2.23,,,,,,,,,,,Si,94.65,,,,,Impregnation,1023,0.06,0.04,1.6,1,,,48,33,,,67,32
Na,2.08,W,1.04,Mn,2.23,,,,,,,,,,,Si,94.65,,,,,Impregnation,973,0.06,0.04,1.6,1,,,24,25,,,75,18
Na,2.08,W,1.04,Mn,2.23,,,,,,,,,,,Si,94.65,,,,,Impregnation,1023,0.44,0.11,4,1,0.37,,15.8,,,,36.6,5.8
Na,2.08,W,1.04,Mn,2.23,Rh,0.06,,,,,,,,,Si,94.59,,,,,Impregnation,1023,0.44,0.11,4,1,0.37,,9.2,,,,61.9,5.7
Na,2.08,W,1.04,Mn,2.23,Ir,0.03,,,,,,,,,Si,94.62,,,,,Impregnation,1023,0.44,0.11,4,1,0.37,,14.5,,,,51.4,7.5
Na,2.08,W,1.04,Mn,2.23,Pt,0.03,,,,,,,,,Si,94.62,,,,,Impregnation,1023,0.44,0.11,4,1,0.37,,14.2,,,,39.6,5.6
Na,2.07,W,0.26,Mn,3.29,,,,,,,,,,,Si,94.38,,,,,Impregnation,1133,0.5,0.11,4.8,1,,,,,,,68.9,
Na,1.98,W,0.99,Mn,0.74,,,,,,,,,,,Ca,96.3,,,,,Impregnation,1023,0.4,0.1,4,1,0.01,99,18,72,,,28,5
Na,1.8,W,0.9,Mn,0.67,,,,,,,,,,,Al,96.62,,,,,Impregnation,1023,0.4,0.1,4,1,0.01,97,13,75,,,25,3.3
Na,1.61,W,0.8,Mn,4.32,,,,,,,,,,,Si,93.27,,,,,Impregnation,973,0.75,0.25,3,1,0.07,,27.7,62.2,26.6,7.8,37.8,10.5
Na,1.44,W,0.72,Mn,0.53,,,,,,,,,,,Mg,97.31,,,,,Impregnation,1023,0.4,0.1,4,1,0.01,26,4,74,,,26,1
Na,1.43,W,0.71,Mn,0.53,,,,,,,,,,,Si,48.66,C,48.66,,,Impregnation,1023,0.4,0.1,4,1,0.02,14,4,38,,,62,2.5
Na,0.54,W,0.27,Mn,2.17,,,,,,,,,,,Si,97.02,,,,,Impregnation,973,0.75,0.25,3,1,0.07,,18,68.7,19,9.9,31.3,5.6
Na,0.06,W,0.03,Mn,1.52,,,,,,,,,,,Si,98.38,,,,,Impregnation,973,0.75,0.25,3,1,0.07,,18.8,62.3,24.9,9.3,37.7,7.1
Na,0.05,W,0.03,Mn,2.97,,,,,,,,,,,Si,96.95,,,,,Impregnation,973,0.75,0.25,3,1,0.07,,21.2,63.6,25.8,7.9,36.4,7.7
Na,0.05,W,0.02,Mn,4.33,,,,,,,,,,,Si,95.59,,,,,Impregnation,973,0.75,0.25,3,1,0.07,,23.4,63.6,26.1,7.2,36.4,8.5
Na,0.04,W,0.02,Mn,5.63,,,,,,,,,,,Si,94.31,,,,,Impregnation,973,0.75,0.25,3,1,0.07,,29.1,50.4,35.7,9.5,49.6,14.5
Na,0.03,W,0.02,Mn,6.86,,,,,,,,,,,Si,93.08,,,,,Impregnation,973,0.75,0.25,3,1,0.07,,25.4,63.8,26.6,6.6,36.2,9.2
Na,0.03,W,0.01,Mn,8.04,,,,,,,,,,,Si,91.92,,,,,Impregnation,973,0.75,0.25,3,1,0.07,,23.2,63.3,23.3,8.9,36.7,8.5
Na,0.02,W,0.01,Mn,9.15,,,,,,,,,,,Si,90.82,,,,,Impregnation,973,0.75,0.25,3,1,0.07,,17,64.1,22.5,10.1,35.9,6.1
Na,0.01,W,0.01,Mn,10.22,,,,,,,,,,,Si,89.76,,,,,Impregnation,973,0.75,0.25,3,1,0.07,,16.7,66.4,20.4,10.3,33.6,5.6
Na,0.01,W,0,Mn,11.24,,,,,,,,,,,Si,88.75,,,,,Impregnation,973,0.75,0.25,3,1,0.07,,16.4,68.6,19.6,9.4,31.4,5.1
Na,12.13,Mn,11.86,W,1.59,,,,,,,,,,,Si,74.42,,,,,IJP-A synthesis,1093,0.45,0.15,3,1,0.06,,23.3,,30.9,28,58.9,13.7
Na,10.55,Mn,5.48,W,3.37,,,,,,,,,,,Si,80.6,,,,,IJP-A synthesis,1111,0.45,0.15,3,1,0.06,,37.2,,31,19.4,50.4,18.8
Na,9.5,Mn,5.43,W,1.49,,,,,,,,,,,Si,83.58,,,,,IJP-A synthesis,1109,0.45,0.15,3,1,0.06,,36.9,,34.1,18.9,53,19.6
Na,7.43,Mn,6.17,W,0.76,,,,,,,,,,,Si,85.63,,,,,IJP-A synthesis,1103,0.45,0.15,3,1,0.06,,32.1,,38.3,21.3,59.6,19.1
Na,7.25,Mn,7.9,W,1.83,,,,,,,,,,,Si,83.02,,,,,IJP-A synthesis,1111,0.45,0.15,3,1,0.06,,34.4,,37.3,18.6,55.9,19.2
Na,7.16,Mn,6.03,W,1.83,,,,,,,,,,,Si,84.98,,,,,IJP-A synthesis,1115,0.45,0.15,3,1,0.06,,38.1,,37.8,18.9,56.7,21.6
Na,7.01,Mn,6.14,W,1.58,,,,,,,,,,,Si,85.27,,,,,IJP-A synthesis,1118,0.45,0.15,3,1,0.06,,40.6,,35.9,17.9,53.8,21.9
Na,6.99,Mn,5.89,W,2.13,,,,,,,,,,,Si,84.99,,,,,IJP-A synthesis,1111,0.45,0.15,3,1,0.06,,41.4,,35.6,18.7,54.3,22.5
Na,6.92,Mn,8.14,W,0.7,,,,,,,,,,,Si,84.24,,,,,IJP-A synthesis,1095,0.45,0.15,3,1,0.06,,30,,40.4,23.8,64.2,19.3
Na,6.86,Mn,8.07,W,1.58,,,,,,,,,,,Si,83.49,,,,,IJP-A synthesis,1113,0.45,0.15,3,1,0.06,,42.8,,37.7,18,55.7,23.8
Na,6.58,Mn,7.89,W,2.18,,,,,,,,,,,Si,83.36,,,,,IJP-A synthesis,1110,0.45,0.15,3,1,0.06,,41.2,,34.8,18.3,53.1,21.9
Na,6.28,Mn,5.66,W,1.53,,,,,,,,,,,Si,86.53,,,,,IJP-A synthesis,1105,0.45,0.15,3,1,0.06,,35.1,,30.5,20.3,50.8,17.8
Na,5.96,Mn,6.44,W,1.66,,,,,,,,,,,Si,85.95,,,,,IJP-A synthesis,1109,0.45,0.15,3,1,0.06,,32.7,,36.3,20.1,56.4,18.4
Na,5.79,Mn,0.31,W,0.62,,,,,,,,,,,Si,93.27,,,,,IJP-A synthesis,1106,0.45,0.15,3,1,0.07,,29.1,,32.1,20.1,52.2,15.2
Na,5.69,Mn,5.61,W,3.64,,,,,,,,,,,Si,85.06,,,,,IJP-A synthesis,1114,0.45,0.15,3,1,0.06,,38.9,,32.9,20.6,53.5,20.8
Na,5.55,Mn,2.23,W,1.5,,,,,,,,,,,Si,90.72,,,,,IJP-A synthesis,1105,0.45,0.15,3,1,0.07,,28.3,,30.5,19,49.5,14
Na,5.15,Mn,12.87,W,1.52,,,,,,,,,,,Si,80.46,,,,,IJP-A synthesis,1126,0.45,0.15,3,1,0.06,,39.5,,36.5,19.2,55.7,22
Na,5.14,Mn,2.15,W,0.53,,,,,,,,,,,Si,92.18,,,,,IJP-A synthesis,1090,0.45,0.15,3,1,0.07,,31.8,,35.7,17.8,53.5,17
Na,4.8,Mn,12.54,W,3.19,,,,,,,,,,,Si,79.47,,,,,IJP-A synthesis,1106,0.45,0.15,3,1,0.06,,34.3,,35.9,22.5,58.4,20
Na,4.72,Mn,13.93,W,3.14,,,,,,,,,,,Si,78.21,,,,,IJP-A synthesis,1110,0.45,0.15,3,1,0.06,,40.3,,37.2,20.6,57.8,23.3
Na,3.21,Mn,6.1,W,1.6,,,,,,,,,,,Si,89.09,,,,,IJP-A synthesis,1117,0.45,0.15,3,1,0.06,,41.3,,34.9,18.4,53.3,22
Na,3.09,Mn,8.26,W,1.64,,,,,,,,,,,Si,87.01,,,,,IJP-A synthesis,953,0.45,0.15,3,1,0.06,3.3,0.7,,,,7.2,0.1
Na,3.09,Mn,8.26,W,1.64,,,,,,,,,,,Si,87.01,,,,,IJP-A synthesis,973,0.45,0.15,3,1,0.06,14.1,3.6,,,,24.6,0.9
Na,3.09,Mn,8.26,W,1.64,,,,,,,,,,,Si,87.01,,,,,IJP-A synthesis,1023,0.45,0.15,3,1,0.06,52.7,21.7,,,,53.2,11.6
Na,3.09,Mn,8.26,W,1.64,,,,,,,,,,,Si,87.01,,,,,IJP-A synthesis,1043,0.45,0.15,3,1,0.06,80,33.7,,,,57.8,19.4
Na,3.09,Mn,8.26,W,1.64,,,,,,,,,,,Si,87.01,,,,,IJP-A synthesis,1073,0.45,0.15,3,1,0.06,97.1,38.7,,,,58.5,22.6
Na,3.09,Mn,8.26,W,1.64,,,,,,,,,,,Si,87.01,,,,,IJP-A synthesis,1093,0.45,0.15,3,1,0.13,97.6,39.1,,,,58.5,22.9
Na,3.09,Mn,8.26,W,1.64,,,,,,,,,,,Si,87.01,,,,,IJP-A synthesis,1073,0.45,0.15,3,1,0.13,,20.9,,,,67.1,14
Na,3.09,Mn,8.26,W,1.64,,,,,,,,,,,Si,87.01,,,,,IJP-A synthesis,1073,0.45,0.15,3,1,0.04,,10.8,,,,71.6,7.7
Na,3.09,Mn,8.26,W,1.64,,,,,,,,,,,Si,87.01,,,,,IJP-A synthesis,1073,0.45,0.15,2,1,0.06,,42.2,,,,45.6,19.2
Na,3.09,Mn,8.26,W,1.64,,,,,,,,,,,Si,87.01,,,,,IJP-A synthesis,1073,0.45,0.15,4,1,0.06,,19.8,,,,64.1,12.7
Na,3.09,Mn,8.26,W,1.64,,,,,,,,,,,Si,87.01,,,,,IJP-A synthesis,1073,0.45,0.15,5,1,0.06,,12.8,,,,70.9,9.1
Na,3.09,Mn,8.26,W,1.64,,,,,,,,,,,Si,87.01,,,,,IJP-A synthesis,1121,0.45,0.15,3,1,0.06,,42.5,,37.4,18.7,56.1,23.8
Na,3.06,Mn,6.07,W,2.29,,,,,,,,,,,Si,88.58,,,,,IJP-A synthesis,1115,0.45,0.15,3,1,0.06,,42.6,,37.9,18,55.9,23.8
Na,2.97,Mn,6.28,W,1.97,,,,,,,,,,,Si,88.77,,,,,IJP-A synthesis,1110,0.45,0.15,3,1,0.06,,37.8,,35.7,19.8,55.5,21
Na,2.94,Mn,8.38,W,2.21,,,,,,,,,,,Si,86.47,,,,,IJP-A synthesis,1111,0.45,0.15,3,1,0.06,,41.5,,36,19,55,22.8
Na,2.92,Mn,6.34,W,0.79,,,,,,,,,,,Si,89.94,,,,,IJP-A synthesis,1114,0.45,0.15,3,1,0.06,,39.2,,39.6,18.9,58.5,22.9
Na,2.9,Mn,8.27,W,0.77,,,,,,,,,,,Si,88.06,,,,,IJP-A synthesis,1114,0.45,0.15,3,1,0.06,,39.7,,40.7,19.4,60.1,23.8
Na,2.6,Mn,8.35,W,1.97,,,,,,,,,,,Si,87.08,,,,,IJP-A synthesis,1103,0.45,0.15,3,1,0.06,,36.8,,37.2,18.6,55.8,20.5
Na,2.53,Mn,2.7,W,0.6,,,,,,,,,,,Si,94.16,,,,,IJP-A synthesis,1112,0.45,0.15,3,1,0.07,,31.4,,32.9,19.3,52.2,16.4
Na,2.3,Mn,2.49,W,1.52,,,,,,,,,,,Si,93.69,,,,,IJP-A synthesis,1121,0.45,0.15,3,1,0.07,,29.5,,28.9,19.3,48.2,14.2
Na,2.26,Mn,5.49,W,0.59,,,,,,,,,,,Si,91.67,,,,,IJP-A synthesis,1092,0.45,0.15,3,1,0.06,,34.5,,39.7,17.3,57,19.7
Na,2.17,Mn,5.69,W,1.38,,,,,,,,,,,Si,90.76,,,,,IJP-A synthesis,1113,0.45,0.15,3,1,0.06,,29.2,,29.1,19.4,48.5,14.2
Na,0.3,Mn,1.93,W,1.21,,,,,,,,,,,Si,96.56,,,,,IJP-A synthesis,1113,0.45,0.15,3,1,0.07,,39,,39.5,17.2,56.7,22.1
Na,2.11,W,2.06,Mn,0.79,,,,,,,,,,,Si,95.05,,,,,Citric acid method,1073,0.32,0.08,4,1,0,60.3,15.3,52.4,,,47.6,7.3
Na,2.11,W,1.06,Mn,0.79,,,,,,,,,,,Si,96.05,,,,,Citric acid method,1073,0.32,0.08,4,1,0,67,23.8,54.2,,,45.8,10.9
Mn,2.23,Na,2.08,W,1.04,,,,,,,,,,,Si,94.65,,,,,Solid-phase technique,1122,0.68,0.32,2.1,1,0.14,18,13,42,27,30,58,7.5
Mn,2.23,Na,2.08,W,1.04,,,,,,,,,,,Si,94.65,,,,,Solid-phase technique,1157,0.68,0.32,2.1,1,0.14,32,22,45,33,19,55,12.1
Mn,2.23,Na,2.08,W,1.04,,,,,,,,,,,Si,94.65,,,,,Solid-phase technique,1187,0.68,0.32,2.1,1,0.14,50,29,51,33,13,49,14.2
Mn,2.91,Na,2.72,W,1.36,,,,,,,,,,,Ti,93.01,,,,,Sol-gel,1048,0.75,0.25,3,1,0.36,100,28.2,,26.2,17.5,43.7,12.3
Mn,2.91,Na,2.72,W,1.36,,,,,,,,,,,Ti,93.01,,,,,Sol-gel,1073,0.75,0.25,3,1,0.36,100,30.1,,30,16.7,46.7,14.1
Mn,2.91,W,1.36,Na,2.72,Mg,0,Ti,93.01,,,,,,,,,,,,,Sol-gel,998,0.53,0.27,2,1,0.18,,1.4,71.4,2.6,26,28.6,0.4
Mn,2.91,W,1.36,Na,2.72,Mg,0,Ti,93.01,,,,,,,,,,,,,Sol-gel,998,0.53,0.27,2,1,0.18,,7.2,97.4,0.4,2.2,2.6,0.2
Mn,2.91,W,1.36,Na,2.72,Mg,0,Ti,93.01,,,,,,,,,,,,,Sol-gel,1023,0.53,0.27,2,1,0.18,,4.9,65.1,8.1,26.8,34.9,1.7
Mn,2.91,W,1.36,Na,2.72,Mg,0,Ti,93.01,,,,,,,,,,,,,Sol-gel,1048,0.53,0.27,2,1,0.18,,9.2,49.4,16.9,33.7,50.6,4.6
Mn,2.91,W,1.36,Na,2.72,Mg,0,Ti,93.01,,,,,,,,,,,,,Sol-gel,1073,0.53,0.27,2,1,0.18,,41.4,56.9,28.7,14.4,43.1,17.9
Mn,2.91,W,1.36,Na,2.72,Mg,0,Ti,93.01,,,,,,,,,,,,,Sol-gel,1098,0.53,0.27,2,1,0.18,,37.5,59.4,27.1,13.5,40.6,15.2
Mn,2.91,W,1.36,Na,2.72,Mg,0,Ti,93.01,,,,,,,,,,,,,Sol-gel,1123,0.53,0.27,2,1,0.18,,37.3,54.4,32.9,12.7,45.6,17
Mn,2.57,W,1.2,Na,2.4,Mg,23.46,Ti,70.37,,,,,,,,,,,,,Sol-gel,998,0.53,0.27,2,1,0.18,,2.8,76.5,3.9,19.6,23.5,0.6
Mn,2.57,W,1.2,Na,2.4,Mg,23.46,Ti,70.37,,,,,,,,,,,,,Sol-gel,1023,0.53,0.27,2,1,0.18,,2.1,52.6,4.3,43.1,47.4,1
Mn,2.57,W,1.2,Na,2.4,Mg,23.46,Ti,70.37,,,,,,,,,,,,,Sol-gel,1023,0.53,0.27,2,1,0.18,,12.7,96.3,0.9,2.8,3.7,0.5
Mn,2.57,W,1.2,Na,2.4,Mg,23.46,Ti,70.37,,,,,,,,,,,,,Sol-gel,1048,0.53,0.27,2,1,0.18,,10.6,59.8,15.1,25.1,40.2,4.3
Mn,2.57,W,1.2,Na,2.4,Mg,23.46,Ti,70.37,,,,,,,,,,,,,Sol-gel,1073,0.53,0.27,2,1,0.18,,15.8,38.2,29.3,32.5,61.8,9.8
Mn,2.57,W,1.2,Na,2.4,Mg,23.46,Ti,70.37,,,,,,,,,,,,,Sol-gel,1098,0.53,0.27,2,1,0.18,,42.4,57.3,29.4,13.3,42.7,18.1
Mn,2.57,W,1.2,Na,2.4,Mg,23.46,Ti,70.37,,,,,,,,,,,,,Sol-gel,1123,0.53,0.27,2,1,0.18,,39.1,58.7,29.5,11.8,41.3,16.1
Mn,2.3,Na,2.15,W,1.07,,,,,,,,,,,Si,85.04,Ti,9.45,,,Sol-gel,1048,0.75,0.25,3,1,0.36,100,28.4,,29.8,14.9,44.7,12.7
Mn,2.3,Na,2.15,W,1.07,,,,,,,,,,,Si,85.04,Ti,9.45,,,Sol-gel,1073,0.75,0.25,3,1,0.36,100,32,,32.9,14.3,47.2,15.1
Mn,2.26,Na,2.11,W,1.06,,,,,,,,,,,Si,89.84,Ti,4.73,,,Sol-gel,1048,0.75,0.25,3,1,0.36,70,24.3,,33,22,55,13.4
Mn,2.26,Na,2.11,W,1.06,,,,,,,,,,,Si,80.38,Ti,9.46,Mg,4.73,Sol-gel,1048,0.75,0.25,3,1,0.36,100,14.4,,17.6,16,33.6,4.8
Mn,2.26,Na,2.11,W,1.06,,,,,,,,,,,Si,89.84,Ti,4.73,,,Sol-gel,1073,0.75,0.25,3,1,0.36,97.3,35.8,,40.2,18.3,58.5,20.9
Mn,2.26,Na,2.11,W,1.06,,,,,,,,,,,Si,80.38,Ti,9.46,Mg,4.73,Sol-gel,1073,0.75,0.25,3,1,0.36,100,27.4,,28.8,15.1,43.9,12
Mn,2.25,Na,2.11,W,1.05,,,,,,,,,,,Si,88.91,Ti,4.73,Mg,0.95,Sol-gel,1048,0.75,0.25,3,1,0.36,89.8,26.1,,26.9,13.4,40.3,10.5
Mn,2.25,Na,2.11,W,1.05,,,,,,,,,,,Si,88.91,Ti,4.73,Mg,0.95,Sol-gel,1073,0.75,0.25,3,1,0.36,99.8,28,,26.3,11,37.3,10.4
Mn,2.25,Na,2.1,W,1.05,,,,,,,,,,,Si,91.76,Ti,2.84,,,Sol-gel,1048,0.75,0.25,3,1,0.36,100,16.6,,23.8,23.8,47.5,7.9
Mn,2.25,Na,2.1,W,1.05,,,,,,,,,,,Si,91.76,Ti,2.84,,,Sol-gel,1073,0.75,0.25,3,1,0.36,100,24.8,,33,16.5,49.5,12.3
Mn,2.24,Na,2.09,W,1.05,,,,,,,,,,,Si,87.05,Ti,4.73,Mg,2.84,Sol-gel,1048,0.75,0.25,3,1,0.36,84.6,32.3,,39.1,19.6,58.7,19
Mn,2.24,Na,2.09,W,1.05,,,,,,,,,,,Si,87.05,Ti,4.73,Mg,2.84,Sol-gel,1073,0.75,0.25,3,1,0.36,100,35.2,,38.7,14.9,53.6,18.9
Mn,2.23,Na,2.09,W,1.04,,,,,,,,,,,Si,93.69,Ti,0.95,,,Sol-gel,1048,0.75,0.25,3,1,0.36,100,15,,18.2,22.7,40.9,6.1
Mn,2.23,Na,2.09,W,1.04,,,,,,,,,,,Si,93.69,Ti,0.95,,,Sol-gel,1073,0.75,0.25,3,1,0.36,100,25.2,,28.3,17.7,46,11.6
Mn,2.23,Na,2.08,W,1.04,,,,,,,,,,,Si,94.65,,,,,Sol-gel,1048,0.75,0.25,3,1,0.36,100,30.9,,31.7,17.6,49.3,15.3
Mn,2.23,Na,2.08,W,1.04,,,,,,,,,,,Si,85.19,Ti,4.73,Mg,4.73,Sol-gel,1048,0.75,0.25,3,1,0.36,76.7,30.9,,39.2,23.1,62.3,19.3
Mn,2.23,Na,2.08,W,1.04,,,,,,,,,,,Si,94.65,,,,,Sol-gel,1073,0.75,0.25,3,1,0.36,100,33.5,,35.5,15.5,51,17.1
Mn,2.23,Na,2.08,W,1.04,,,,,,,,,,,Si,94.65,,,,,Sol-gel,1073,0.75,0.25,3,1,0.36,98.1,33.3,,37.2,15.5,52.7,16.5
Mn,2.23,Na,2.08,W,1.04,,,,,,,,,,,Si,94.65,,,,,Sol-gel,1073,0.75,0.25,3,1,0.36,100,33.4,,35.6,15.5,51.1,17.1
Mn,2.23,Na,2.08,W,1.04,,,,,,,,,,,Si,85.19,Ti,4.73,Mg,4.73,Sol-gel,1073,0.75,0.25,3,1,0.36,98.7,38.3,,42.6,17.7,60.3,23.1
Mn,2.23,W,1.04,Na,2.08,Mg,47.33,Ti,47.33,,,,,,,,,,,,,Sol-gel,998,0.53,0.27,2,1,0.18,,11.2,72.5,7.9,19.6,27.5,3.1
Mn,2.23,W,1.04,Na,2.08,Mg,47.33,Ti,47.33,,,,,,,,,,,,,Sol-gel,1023,0.53,0.27,2,1,0.18,,9.9,76.1,6.8,17.1,23.9,2.3
Mn,2.23,W,1.04,Na,2.08,Mg,47.33,Ti,47.33,,,,,,,,,,,,,Sol-gel,1048,0.53,0.27,2,1,0.18,,5,50.5,11.4,38.1,49.5,2.4
Mn,2.23,W,1.04,Na,2.08,Mg,47.33,Ti,47.33,,,,,,,,,,,,,Sol-gel,1048,0.53,0.27,2,1,0.18,,18.1,94.3,1.9,3.8,5.7,1
Mn,2.23,W,1.04,Na,2.08,Mg,47.33,Ti,47.33,,,,,,,,,,,,,Sol-gel,1073,0.53,0.27,2,1,0.18,,11.9,46.9,23.6,29.5,53.1,6.3
Mn,2.23,W,1.04,Na,2.08,Mg,47.33,Ti,47.33,,,,,,,,,,,,,Sol-gel,1098,0.53,0.27,2,1,0.18,,40.9,56,31.4,12.6,44,18
Mn,2.23,W,1.04,Na,2.08,Mg,47.33,Ti,47.33,,,,,,,,,,,,,Sol-gel,1123,0.53,0.27,2,1,0.18,,42.4,58.3,29.8,11.9,41.7,17.7
Mn,2.21,Na,2.07,W,1.03,,,,,,,,,,,Si,87.11,Ti,2.84,Mg,4.73,Sol-gel,1048,0.75,0.25,3,1,0.36,100,25.8,,27.5,16.2,43.7,11.3
Mn,2.21,Na,2.07,W,1.03,,,,,,,,,,,Si,83.33,Ti,4.73,Mg,6.63,Sol-gel,1048,0.75,0.25,3,1,0.36,84.2,25.6,,28.9,13.7,42.6,10.9
Mn,2.21,Na,2.07,W,1.03,,,,,,,,,,,Si,87.11,Ti,2.84,Mg,4.73,Sol-gel,1073,0.75,0.25,3,1,0.36,100,29.5,,31.3,12.5,43.8,12.9
Mn,2.21,Na,2.07,W,1.03,,,,,,,,,,,Si,83.33,Ti,4.73,Mg,6.63,Sol-gel,1073,0.75,0.25,3,1,0.36,97.3,29.1,,30.1,11.1,41.2,12
Mn,2.2,Na,2.06,W,1.03,,,,,,,,,,,Si,89.04,Ti,0.95,Mg,4.74,Sol-gel,1048,0.75,0.25,3,1,0.36,100,24,,26.9,18,44.9,10.8
Mn,2.2,Na,2.06,W,1.03,,,,,,,,,,,Si,89.04,Ti,0.95,Mg,4.74,Sol-gel,1073,0.75,0.25,3,1,0.36,100,28.9,,30.3,13.8,44.1,12.8
Mn,2.19,Na,2.05,W,1.02,,,,,,,,,,,Si,90,Mg,0,,4.74,Sol-gel,1048,0.75,0.25,3,1,0.36,17.1,5.6,,13.1,32.9,46,2.6
Mn,2.19,Na,2.05,W,1.02,,,,,,,,,,,Si,80.53,Ti,4.74,Mg,9.47,Sol-gel,1048,0.75,0.25,3,1,0.36,54.1,18.5,,20.5,29.4,49.9,9.3
Mn,2.19,Na,2.05,W,1.02,,,,,,,,,,,Si,90,Mg,0,,4.74,Sol-gel,1073,0.75,0.25,3,1,0.36,65.3,19.5,,24.2,16.2,40.4,7.8
Mn,2.19,Na,2.05,W,1.02,,,,,,,,,,,Si,80.53,Ti,4.74,Mg,9.47,Sol-gel,1073,0.75,0.25,3,1,0.36,78.8,25.5,,31,15.5,46.5,11.9
Mn,1.88,W,0.88,Na,1.75,Mg,71.62,Ti,23.87,,,,,,,,,,,,,Sol-gel,998,0.53,0.27,2,1,0.18,,1.4,68.9,2.8,28.3,31.1,0.4
Mn,1.88,W,0.88,Na,1.75,Mg,71.62,Ti,23.87,,,,,,,,,,,,,Sol-gel,1023,0.53,0.27,2,1,0.18,,25.7,58.1,21,21,41.9,10.8
Mn,1.88,W,0.88,Na,1.75,Mg,71.62,Ti,23.87,,,,,,,,,,,,,Sol-gel,1048,0.53,0.27,2,1,0.18,,22.6,62.5,17.8,19.7,37.5,8.5
Mn,1.88,W,0.88,Na,1.75,Mg,71.62,Ti,23.87,,,,,,,,,,,,,Sol-gel,1073,0.53,0.27,2,1,0.18,,11.8,48.9,19.2,31.9,51.1,6
Mn,1.88,W,0.88,Na,1.75,Mg,71.62,Ti,23.87,,,,,,,,,,,,,Sol-gel,1073,0.53,0.27,2,1,0.18,,21.7,91.9,3.6,4.5,8.1,1.8
Mn,1.88,W,0.88,Na,1.75,Mg,71.62,Ti,23.87,,,,,,,,,,,,,Sol-gel,1098,0.53,0.27,2,1,0.18,,16.3,43.1,31,25.9,56.9,9.3
Mn,1.88,W,0.88,Na,1.75,Mg,71.62,Ti,23.87,,,,,,,,,,,,,Sol-gel,1123,0.53,0.27,2,1,0.18,,42,59,30.5,10.5,41,17.2
Mn,1.7,W,1.3,Na,20,,,,,,,,,,,Si,77,,,,,Sol-gel,1073,0.55,0.18,3,1,0.1,,36.8,,,,64.9,23.9
Mn,1.52,W,0.71,Na,1.42,Mg,96.35,Ti,0,,,,,,,,,,,,,Sol-gel,998,0.53,0.27,2,1,0.18,,3.8,88.8,1.9,9.3,11.2,0.4
Mn,1.52,W,0.71,Na,1.42,Mg,96.35,Ti,0,,,,,,,,,,,,,Sol-gel,1023,0.53,0.27,2,1,0.18,,4.3,62.8,6.2,31,37.2,1.6
Mn,1.52,W,0.71,Na,1.42,Mg,96.35,Ti,0,,,,,,,,,,,,,Sol-gel,1048,0.53,0.27,2,1,0.18,,37.1,55.4,27.4,17.2,44.6,16.5
